Repository: GellmanSparrowS/ml-biomat-blog

# ML-Biomat · 杨云浩的研究与开源项目

个人介绍、跨尺度生物材料体系与结构研究、机器学习与多尺度模拟教程。网站：<https://ml-biomat.com/>；个人主页：<https://ml-biomat.com/YunhaoYang/>。

## 修改入口

| 内容 | 源文件 |
| --- | --- |
| 中文个人主页 `/YunhaoYang/` | `content/about-body.html` |
| English profile `/YunhaoYang/en/` | `content/about-en-body.html` |
| 中文简历 `/cv/` | `content/cv-body.html` |
| English CV `/cv/en/` | `content/cv-en-body.html` |
| 相册素材与来源 | `content/profile-albums.json`、`static/images/profile/` |
| 活动展示 | `content/about-body.html`、`content/about-en-body.html`；首页共用其中的活动条目 |
| FiberNet 中英文展示 | `content/fibernet-body.html`、`content/fibernet-en-body.html`、`static/css/fibernet.css` |

File: content/tutorials/biomaterials-courses/bm02-en.html (part 1 of 3)
<section id="en-s1" data-section="s1"><h2>Before joining the units, decide which groups should react</h2>
<p>A necklace takes shape when beads are threaded onto a string, but making a peptide with a specified sequence requires more than mixing amino acids together. Imagine a short chain containing glycine, alanine, and lysine in a chosen order. Each amino acid has groups that can participate in a connection, and lysine has an additional amino group on its side chain. If all these positions react freely, the products can differ in order, length, and branching. The first job of synthesis is therefore to arrange for the intended two positions to form a bond at a particular stage. This problem explains why protecting groups, activating reagents, and solid supports are useful. It also distinguishes making one prescribed sequence from making a population of polymers with a chosen average composition.</p>
<p>A peptide is a chain of amino acid residues connected through peptide bonds. Longer chains, especially when discussing their organized structures and biological functions, are generally discussed as proteins. A peptide bond is an amide bond: it joins the carbonyl carbon of one residue to the nitrogen of the next. A carbonyl group contains carbon double-bonded to oxygen. The chain usually has an amino terminus, called the N terminus, and a carboxyl terminus, called the C terminus. Sequences are written from N to C. Order thus includes direction; knowing the parts in an assembly does not tell us how they are arranged. The ends can also be modified. A C-terminal amide or an N-terminal acetyl group changes the molecule's composition and can alter its charge or interactions with the surroundings.</p>
<p>Chemical synthesis makes structural questions experimentally testable. To ask whether one residue affects binding, we can prepare two peptides that differ only at that position and compare them under matched conditions. To investigate a modification, we can control where it appears and how many copies are present. These comparisons depend on knowing the sample's identity, rather than simply obtaining a nitrogen-containing solid from a reaction. Polymerizing suitable amino acid derivatives addresses a different set of questions. It can provide materials with a peptide-like backbone while chain lengths and residue arrangements follow a distribution. Average length, side-chain composition, and collective assembly then become important design variables. Both approaches are useful; the relevant distinction is the level of structure that must be controlled.</p>
<p>Following the growth of a short peptide connects four tasks: choosing the reacting positions, enabling them to form the desired bond, retaining correctly assembled chains during repeated operations, and identifying the final product. Protection and activation concern chemical selectivity. Filtration, washing, and swelling concern separation and transport. Repeated reaction efficiencies create a cumulative numerical problem. Chromatography, mass spectrometry, and structural measurements connect the intended route to the sample actually obtained. These tasks interact throughout a synthesis, so a successful process requires more than a collection of individually effective reactions.</p>
<figure class="science-figure" data-figure="F1"><div class="figure-wrap" role="group" aria-label="Three specified residues and the logic of selective extension."><svg xmlns="http://www.w3.org/2000/svg" viewBox="0 0 600 580" role="img" font-family="system-ui, sans-serif"><rect x="0" y="0" width="600" height="580" rx="15" fill="#f5f6ee"/><text x="300" y="42" text-anchor="middle" font-size="25" fill="#153b43">Order needs selective connections</text><rect x="35" y="70" width="530" height="125" rx="15" fill="#e2efea"/><text x="300" y="108" text-anchor="middle" font-size="24" fill="#153b43">Target: Gly → Ala → Lys</text><circle cx="170" cy="155" r="25" fill="#168b83"/><text x="170" y="162" text-anchor="middle" font-size="18" fill="#fff">Gly</text><circle cx="300" cy="155" r="25" fill="#385d91"/><text x="300" y="162" text-anchor="middle" font-size="18" fill="#fff">Ala</text><circle cx="430" cy="155" r="25" fill="#c46c42"/><text x="430" y="162" text-anchor="middle" font-size="18" fill="#fff">Lys</text><path d="M195,155 L275,155" stroke="#153b43" stroke-width="3" fill="none"/><path d="M325,155 L405,155" stroke="#153b43" stroke-width="3" fill="none"/><path d="M300,212 L300,250" stroke="#153b43" stroke-width="3" fill="none"/><path d="M293,240 L300,250 L307,240" fill="none" stroke="#153b43" stroke-width="3"/><rect x="35" y="268" width="530" height="115" rx="15" fill="#f4e3d4"/><text x="300" y="307" text-anchor="middle" font-size="23" fill="#153b43">Expose the intended pair of sites</text><text x="300" y="352" text-anchor="middle" font-size="22" fill="#153b43">Protected unit  +  open chain end</text><path d="M300,400 L300,438" stroke="#153b43" stroke-width="3" fill="none"/><path d="M293,428 L300,438 L307,428" fill="none" stroke="#153b43" stroke-width="3"/><rect x="35" y="455" width="530" height="100" rx="15" fill="#e2efea"/><text x="300" y="494" text-anchor="middle" font-size="24" fill="#153b43">Make one peptide bond</text><text x="300" y="531" text-anchor="middle" font-size="21" fill="#153b43">Open the next terminus in a later cycle</text></svg></div><figcaption>Figure 1 · Each cycle joins an activated carboxyl group to the intended amino group. Circles represent residues and connecting lines show order, not atomic shape. The target is written from N to C.</figcaption></figure>
</section>
<section id="en-s2" data-section="s2"><h2>Activation and protection organize access to a reaction</h2>
<p>Why does a peptide bond need a dedicated coupling method? The nitrogen of an amine can donate an electron pair to form a bond with a suitable electron-poor center. A species acting this way is called a nucleophile. A carbonyl carbon is one possible target, but mixing an ordinary carboxylic acid with an amine often produces rapid proton transfer: an ammonium ion and a carboxylate ion form instead of the desired amide forming efficiently. A practical coupling method usually converts the carboxyl group into a form that transfers its acyl group more readily. An acyl group contains the carbonyl carbon and the part of the molecule attached to it. Activation arranges both the approach of the amine and the departure of another group during bond formation.</p>
<p>To follow the bonds that change after activation, label the two molecular portions A and B. A is the remainder of the incoming residue attached to its carboxyl carbon. B is the existing peptide or amino-acid portion bearing an open amino group. These letters label whole molecular fragments rather than chemical elements. Write the carboxyl group as A—C(=O)—OH and the amine as H₂N—B. C, O, N and H denote carbon, oxygen, nitrogen and hydrogen, while a line and an equals sign denote a single and a double bond. The desired product is A—C(=O)—NH—B. The same carbonyl carbon remains in place; an oxygen-containing connection is replaced by a nitrogen-containing one. This is nucleophilic acyl substitution. Its success depends on access of the amine and on the original oxygen-containing portion being able to depart as a leaving group.</p>
<p>Represent a suitable active ester as A—C(=O)—O—X, with X denoting the remaining structure of its leaving portion. When the amine nitrogen supplies an electron pair to make a bond to the carbonyl carbon, one electron pair from the carbon–oxygen double bond shifts toward oxygen. The carbon temporarily has four single bonds in a tetrahedral intermediate. O⁻ and NH₂⁺ in the diagram mark formal charges on oxygen and nitrogen at this stage; they describe altered electron allocation rather than two added atoms. Proton transfers and re-formation of the carbon–oxygen double bond then allow the original oxygen-containing group to depart, producing the amide and corresponding HO—X. Acids, bases or other surrounding molecules can relay the protons, with the precise ordering depending on conditions. The scheme groups those transfers together to emphasize the bond sequence: nitrogen adds, the double bond opens temporarily, and the double bond reforms as the leaving portion departs.</p>
<figure class="science-figure" data-figure="F7"><div class="figure-wrap" role="group" aria-label="An active ester and amine form a tetrahedral intermediate with O-negative and N-positive formal charges, then yield an amide and the hydroxy additive."><svg xmlns="http://www.w3.org/2000/svg" viewBox="0 0 720 1085" role="img"><defs><marker id="en-BM02-F7-arrow" viewBox="0 0 10 10" refX="9" refY="5" markerWidth="8" markerHeight="8" orient="auto-start-reverse"><path d="M0 0L10 5L0 10Z" fill="#7b969a"/></marker></defs><rect width="720" height="1085" fill="#f8faf7"/><g font-family="Arial,Microsoft YaHei,sans-serif"><text x="28" y="38" font-size="25" fill="#173e45" text-anchor="start">Active ester to amide: addition, then departure</text><text x="28" y="78" font-size="21" fill="#52777b" text-anchor="start">Follow the same carbonyl carbon through the reaction</text><rect x="85" y="110" width="600" height="120" rx="12" fill="#eef5f3"/><text x="106" y="145" font-size="22" fill="#173e45" text-anchor="start">1  The target amine approaches an active ester</text><text x="385" y="192" font-size="27" fill="#173e45" text-anchor="middle">A—C(=O)—O—X + H₂N—B</text><line x1="360" y1="245" x2="360" y2="288" stroke="#7b969a" stroke-width="2" marker-end="url(#en-BM02-F7-arrow)"/><rect x="85" y="305" width="600" height="300" rx="12" fill="#eef5f3"/><text x="106" y="342" font-size="22" fill="#173e45" text-anchor="start">2  N bonds to C; the C=O double bond opens</text><text x="350" y="470" font-size="30" fill="#173e45" text-anchor="middle">C</text><text x="225" y="470" font-size="27" fill="#173e45" text-anchor="middle">A</text><text x="505" y="470" font-size="27" fill="#173e45" text-anchor="middle">O—X</text><text x="350" y="393" font-size="27" fill="#173e45" text-anchor="middle">O⁻</text><text x="350" y="552" font-size="27" fill="#087b83" text-anchor="middle">NH₂⁺—B</text><line x1="243" y1="460" x2="330" y2="460" stroke="#7b969a" stroke-width="3"/><line x1="372" y1="460" x2="465" y2="460" stroke="#bc6a3b" stroke-width="3"/><line x1="350" y1="410" x2="350" y2="438" stroke="#7b969a" stroke-width="3"/><line x1="350" y1="480" x2="350" y2="520" stroke="#087b83" stroke-width="4"/><text x="385" y="588" font-size="20" fill="#173e45" text-anchor="middle">Tetrahedral intermediate: four single bonds at this C</text><line x1="360" y1="626" x2="360" y2="691" stroke="#7b969a" stroke-width="2" marker-end="url(#en-BM02-F7-arrow)"/><text x="382" y="657" font-size="20" fill="#173e45" text-anchor="start">Proton transfer</text><rect x="85" y="710" width="600" height="155" rx="12" fill="#eef5f3"/><text x="106" y="747" font-size="22" fill="#173e45" text-anchor="start">3  C=O reforms; the oxygen-containing part leaves</text><text x="385" y="795" font-size="27" fill="#087b83" text-anchor="middle">A—C(=O)—NH—B + HO—X</text><text x="385" y="838" font-size="21" fill="#173e45" text-anchor="middle">The new amide linkage remains in the product</text><text x="28" y="919" font-size="20" fill="#173e45" text-anchor="start">A, B: remaining acid-side and amine-side fragments</text><text x="28" y="955" font-size="20" fill="#173e45" text-anchor="start">X: the rest of the active-ester leaving portion</text><text x="28" y="991" font-size="20" fill="#173e45" text-anchor="start">C, O, N, H: atom labels; — / =: single / double bonds</text><text x="28" y="1027" font-size="20" fill="#173e45" text-anchor="start">⁻, ⁺: formal charges; green marks the new C—N bond</text><text x="28" y="1063" font-size="20" fill="#173e45" text-anchor="start">Connectivity is emphasized; surroundings can relay protons</text></g></svg></div><figcaption>Figure 7 · Nucleophilic acyl substitution illustrated with a suitable active ester. Nitrogen bonds to the original carbonyl carbon, temporarily giving negative formal charge on oxygen and positive formal charge on nitrogen. Proton transfer and carbonyl re-formation release HO—X and retain the amide. The intermediate is drawn flat to display connectivity; its tetrahedral bonds extend in three dimensions.</figcaption></figure>
<p>Carbodiimides provide a classical route to preparing an activated connection. <a href="https://doi.org/10.1021/ja01609a099">John Sheehan and George Hess's 1955 DCC method for peptide-bond formation</a> connected in situ carboxyl activation with amine coupling. DCC stands for N,N′-dicyclohexylcarbodiimide. Its reactive central unit is N=C=N, with a cyclohexyl group on each end. A cyclohexyl group is a saturated six-carbon ring with one hydrogen removed to provide its attachment, abbreviated Cy in the diagram. Proton transfer and attack by a carboxylate oxygen on the carbodiimide lead to an O-acylisourea: the original carboxyl portion becomes linked through oxygen to the original central carbon of DCC. O in the name identifies attachment of the acyl group through oxygen. Following the A—C(=O)—O portion through the drawing locates the crucial intermediate and distinguishes the two carbon centers involved.</p>
<p>Several routes compete once the O-acylisourea has formed. Attack by the intended amine at the carbonyl carbon originating from the amino acid can produce the peptide bond. Departure of the DCC-derived portion, together with proton and bond rearrangements, gives N,N′-dicyclohexylurea, abbreviated DCU. A urea contains a carbonyl carbon bonded to two nitrogens; in DCU each nitrogen also bears Cy. A competing intramolecular reaction transfers the acyl group from oxygen to nitrogen, forming an N-acylurea. This product retains the incoming acyl group on a derivative of the coupling reagent and does not transfer it effectively to the target amine under ordinary coupling conditions. Starting material has been consumed without extending the desired peptide. DCU can therefore accompany successful coupling, whereas N-acylurea formation diverts the acyl component into an unproductive branch. Their shared reference to urea does not make them equivalent outcomes.</p>
<figure class="science-figure" data-figure="F6"><div class="figure-wrap" role="group" aria-label="Carboxylic acid and DCC form O-acylisourea, which branches toward amide plus DCU, N-acylurea, or active ester plus DCU."><svg xmlns="http://www.w3.org/2000/svg" viewBox="0 0 720 1345" role="img"><defs><marker id="en-BM02-F6-arrow" viewBox="0 0 10 10" refX="9" refY="5" markerWidth="8" markerHeight="8" orient="auto-start-reverse"><path d="M0 0L10 5L0 10Z" fill="#7b969a"/></marker></defs><rect width="720" height="1345" fill="#f8faf7"/><g font-family="Arial,Microsoft YaHei,sans-serif"><text x="28" y="36" font-size="25" fill="#173e45" text-anchor="start">One intermediate, competing acyl destinations</text><text x="28" y="74" font-size="21" fill="#52777b" text-anchor="start">1955 · Sheehan and Hess: DCC-mediated coupling</text><text x="360" y="122" font-size="26" fill="#173e45" text-anchor="middle">A—C(=O)—OH + Cy—N=C=N—Cy</text><text x="360" y="157" font-size="21" fill="#173e45" text-anchor="middle">Carboxylic acid                 DCC</text><line x1="360" y1="177" x2="360" y2="207" stroke="#7b969a" stroke-width="2" marker-end="url(#en-BM02-F6-arrow)"/><text x="360" y="238" font-size="23" fill="#173e45" text-anchor="middle">O-acylisourea</text><text x="360" y="280" font-size="25" fill="#173e45" text-anchor="middle">A—C(=O)—O—C(=N—Cy)—NH—Cy</text><line x1="360" y1="299" x2="360" y2="316" stroke="#7b969a" stroke-width="2"/><line x1="360" y1="316" x2="45" y2="316" stroke="#7b969a" stroke-width="2"/><line x1="45" y1="316" x2="45" y2="807" stroke="#7b969a" stroke-width="2"/><line x1="45" y1="365" x2="82" y2="365" stroke="#7b969a" stroke-width="2" marker-end="url(#en-BM02-F6-arrow)"/><line x1="45" y1="585" x2="82" y2="585" stroke="#7b969a" stroke-width="2" marker-end="url(#en-BM02-F6-arrow)"/><line x1="45" y1="805" x2="82" y2="805" stroke="#7b969a" stroke-width="2" marker-end="url(#en-BM02-F6-arrow)"/><rect x="85" y="335" width="600" height="190" rx="12" fill="#eef5f3"/><text x="106" y="369" font-size="22" fill="#173e45" text-anchor="start">Amine H₂N—B attacks the acyl carbon</text><text x="385" y="415" font-size="28" fill="#087b83" text-anchor="middle">A—C(=O)—NH—B</text><text x="385" y="455" font-size="24" fill="#173e45" text-anchor="middle">+ Cy—NH—C(=O)—NH—Cy</text><text x="106" y="496" font-size="21" fill="#173e45" text-anchor="start">Target amide + DCU (dicyclohexylurea)</text><rect x="85" y="555" width="600" height="190" rx="12" fill="#fbf0e7"/><text x="106" y="589" font-size="22" fill="#173e45" text-anchor="start">Internal O → N acyl transfer traps the acyl group</text><text x="385" y="635" font-size="25" fill="#a4522a" text-anchor="middle">A—C(=O)—N(Cy)—C(=O)—NH—Cy</text><text x="106" y="682" font-size="21" fill="#173e45" text-anchor="start">N-acylurea: the intended peptide is not extended</text><text x="106" y="715" font-size="20" fill="#6c7475" text-anchor="start">Inefficient acyl transfer under usual coupling conditions</text><rect x="85" y="775" width="600" height="190" rx="12" fill="#eef5f3"/><text x="106" y="809" font-size="22" fill="#173e45" text-anchor="start">A suitable additive HO—X intercepts the acyl group</text><text x="385" y="855" font-size="27" fill="#087b83" text-anchor="middle">A—C(=O)—O—X + DCU</text><text x="106" y="902" font-size="21" fill="#173e45" text-anchor="start">The active ester remains available to the target amine</text><text x="106" y="938" font-size="20" fill="#6c7475" text-anchor="start">A different leaving group retains the desired acyl group</text><text x="28" y="1015" font-size="22" fill="#173e45" text-anchor="start">Read the symbols: track atoms and molecular fragments</text><text x="28" y="1056" font-size="20" fill="#173e45" text-anchor="start">A: incoming residue portion outside its carboxyl group</text><text x="28" y="1097" font-size="20" fill="#173e45" text-anchor="start">B: existing molecular portion bearing the open amine</text><text x="28" y="1138" font-size="20" fill="#173e45" text-anchor="start">Cy: cyclohexyl; X: remainder of the selected additive</text><text x="28" y="1179" font-size="20" fill="#173e45" text-anchor="start">C, O, N, H: carbon, oxygen, nitrogen, hydrogen</text><text x="28" y="1220" font-size="20" fill="#173e45" text-anchor="start">—: single bond; =: double bond; (Cy) attaches to N</text><text x="28" y="1261" font-size="20" fill="#173e45" text-anchor="start">DCC activates the acid; DCU is the corresponding urea</text><text x="28" y="1302" font-size="20" fill="#173e45" text-anchor="start">Arrows compare routes; proton-transfer steps are grouped</text></g></svg></div><figcaption>Figure 6 · Original DCC activation and acyl-transfer scheme. The acid connects through oxygen to the carbodiimide, producing O-acylisourea. Three branches show amine coupling, O-to-N acyl migration and additive-mediated active-ester formation. DCU and N-acylurea have different connectivity: DCU lacks fragment A, whereas N-acylurea retains its acyl group. Fragment and atom labels are defined in the figure. Arrows group proton transfers and do not imply equal rates.</figcaption></figure>
<p>Additives can be understood by following this branch point. Certain suitable hydroxy-containing additives intercept the acyl group before O-acylisourea rearrangement and produce an active ester that remains available to the target amine. A historical example is 1-hydroxybenzotriazole, abbreviated HOBt. Interception preserves the desired acyl group in a different temporary connection rather than discarding it. A useful active ester need not react faster than O-acylisourea toward every possible nucleophile. By reducing particular competing pathways, it can direct more material toward the intended peptide bond; an arbitrary alcohol will not automatically do the same. Reaction with another carboxylate can also produce an anhydride that still transfers acyl groups. Efficiency consequently reflects relative rates within a reaction network. Coupling reagent, additive, solvent, protection and physical access to the amine must be considered together.</p>

<p>Activation makes an intended position reactive; protection temporarily suppresses reactivity elsewhere. Suppose an incoming amino acid is to join through its carboxyl group to the open amino terminus of a growing chain. Its own amino group is temporarily protected so that it does not also react with other activated units. Side chains bearing amino, carboxyl, thiol, or hydroxyl groups may require appropriate protection as well. A protecting group is a chemically attached group that changes the behavior of a selected functional group and can later be removed under chosen conditions. It is closer to a site-specific switch than to a uniform coating around the molecule.</p>
<figure class="science-figure" data-figure="F2"><div class="figure-wrap" role="group" aria-label="Comparison of terminus, side-chain, and linker states across three stages."><svg xmlns="http://www.w3.org/2000/svg" viewBox="0 0 600 515" role="img" font-family="system-ui, sans-serif"><rect x="0" y="0" width="600" height="515" rx="15" fill="#f5f6ee"/><text x="300" y="42" text-anchor="middle" font-size="24" fill="#153b43">Give each protected site its own job</text><text x="100" y="100" text-anchor="middle" font-size="22" fill="#153b43">Terminus</text><text x="300" y="100" text-anchor="middle" font-size="22" fill="#153b43">Side chain</text><text x="500" y="100" text-anchor="middle" font-size="22" fill="#153b43">Linker</text><text x="300" y="127" text-anchor="middle" font-size="22" fill="#153b43">Start</text><rect x="30" y="145" width="140" height="53" rx="15" fill="#e7e3d7"/><text x="100" y="179" text-anchor="middle" font-size="21" fill="#153b43">Closed</text><rect x="230" y="145" width="140" height="53" rx="15" fill="#e7e3d7"/><text x="300" y="179" text-anchor="middle" font-size="21" fill="#153b43">Closed</text><rect x="430" y="145" width="140" height="53" rx="15" fill="#e7e3d7"/><text x="500" y="179" text-anchor="middle" font-size="21" fill="#153b43">Held</text><path d="M300,212 L300,245" stroke="#153b43" stroke-width="3" fill="none"/><path d="M293,235 L300,245 L307,235" fill="none" stroke="#153b43" stroke-width="3"/><text x="300" y="272" text-anchor="middle" font-size="22" fill="#153b43">Open end</text><rect x="30" y="290" width="140" height="53" rx="15" fill="#dceee5"/><text x="100" y="324" text-anchor="middle" font-size="21" fill="#153b43">Open</text><rect x="230" y="290" width="140" height="53" rx="15" fill="#e7e3d7"/><text x="300" y="324" text-anchor="middle" font-size="21" fill="#153b43">Closed</text><rect x="430" y="290" width="140" height="53" rx="15" fill="#e7e3d7"/><text x="500" y="324" text-anchor="middle" font-size="21" fill="#153b43">Held</text><path d="M300,357 L300,390" stroke="#153b43" stroke-width="3" fill="none"/><path d="M293,380 L300,390 L307,380" fill="none" stroke="#153b43" stroke-width="3"/><text x="300" y="417" text-anchor="middle" font-size="22" fill="#153b43">At release</text><rect x="30" y="435" width="140" height="53" rx="15" fill="#dceee5"/><text x="100" y="469" text-anchor="middle" font-size="21" fill="#153b43">Open</text><rect x="230" y="435" width="140" height="53" rx="15" fill="#dceee5"/><text x="300" y="469" text-anchor="middle" font-size="21" fill="#153b43">Open</text><rect x="430" y="435" width="140" height="53" rx="15" fill="#dceee5"/><text x="500" y="469" text-anchor="middle" font-size="21" fill="#153b43">Cleaved</text></svg></div><figcaption>Figure 2 · Logic of orthogonal protection: repeated growth selectively exposes the terminus while side-chain protection and the support linkage remain stable in the chosen scheme. Later treatments follow the protecting groups, linker, and target structure.</figcaption></figure>
<p>Protection also creates a schedule. Temporary protection on the growing amino terminus is commonly removed once during each extension cycle. Side-chain protection usually remains through those cycles and is removed at a later stage. If opening the terminus simultaneously exposes a reactive side chain, subsequent coupling may occur at the wrong position. Orthogonal protection means that different protected sites can be manipulated selectively using distinguishable conditions. Its practical success depends on the whole molecule: existing peptide bonds, other modifications, and the connection to a support must survive the relevant treatment. Two protecting-group names alone do not establish compatibility; their behavior within the intended sequence and route does.</p>
</section>
<section id="en-s3" data-section="s3"><h2>How protecting groups changed peptide synthesis</h2>
<p>Three common amino-protecting groups illustrate this choice of switches. Boc denotes tert-butyloxycarbonyl and is commonly removed under acidic conditions. Cbz denotes benzyloxycarbonyl; catalytic hydrogenolysis is one classical route to its removal. Fmoc denotes fluorenylmethoxycarbonyl and can be removed under suitable basic conditions. All three temporarily reduce an amino group's ability to participate in coupling, but their removal relies on different chemistry. A beginner can first understand the purpose of selective opening and then study the structural reasons for sensitivity to acid, base, or hydrogenolysis. A complete route must preserve the connections that have already been made while restoring exactly the group needed for the next operation.</p>
<p>In 1970, <a href="https://doi.org/10.1021/ja00722a043">Louis Carpino and Grace Han described the Fmoc group</a> as a base-sensitive amino-protecting group. Its historical importance lies in the additional selectivity it made available. A chain terminus could be opened under one type of condition while other protected positions and a support linkage were retained for later treatment. Repeating a reliable cycle became easier to organize when these chemical jobs could be separated. The advance was therefore more than the addition of another abbreviation: it expanded the ways in which a synthesis could coordinate repeated chain extension with the preservation of sensitive structural features.</p>
<p>Carboxyl groups can also be protected, for example as esters, and restored by selected deprotection conditions. An ester connects a carboxylic acid-derived portion to an oxygen-containing group. For aspartic and glutamic acids, a route must distinguish the side-chain carboxyl group from the alpha-carboxyl group used in the peptide backbone. For lysine, it must distinguish the backbone alpha-amino group from the amino group at the end of the side chain. Although both positions may be called an amino group or a carboxyl group, they have different jobs in the target molecule. The same distinction becomes useful when a side-chain branch or a specific modification is desired: the backbone can be assembled first, followed by selective access to the chosen side chain.</p>
<p>Protection also involves stereochemistry. Apart from glycine, the α-carbon of an ordinary α-amino acid is attached to four different groups and is chiral. Its two mirror-image arrangements cannot be superimposed by rotating the whole molecule, like left and right hands. L and D name arrangements through a reference convention, and ordinary proteins mostly use L residues. Partial inversion during synthesis changes the spatial relationship between the incoming residue and the existing chain. Even with an unchanged total mass, the product can consequently have different recognition or assembly behavior.</p>
<p>Why can activation change stereochemistry? For some N-acylated amino acids or peptide fragments, a neighboring carbonyl oxygen can react intramolecularly with the activated carboxyl group to form an oxygen- and nitrogen-containing five-membered intermediate called an oxazolone. Under suitable conditions, the position corresponding to the original α-carbon can lose a proton more readily. Electron redistribution gives an approximately planar arrangement, and proton return from either face can partially change the original spatial arrangement. Atomic counts and molecular mass can remain unchanged even though the chiral center is different. An active-ester pathway and suitable protection alter the competition among these reactions and can reduce access to certain stereochemistry-changing routes. The actual extent still depends on the residue, neighboring structure and reaction conditions.</p>
<p>Racemization and epimerization describe different stereochemical changes. A pure enantiomer with one chiral center racemizes as the other enantiomer forms and the population approaches equal amounts. A peptide commonly contains several chiral centers. If one changes while the others remain fixed, the two products are epimers and generally are not mirror images of the entire molecule. Synthesis must therefore track local spatial identity as well as connection order. Equal mass establishes matching atomic composition but does not distinguish those arrangements. Separation or structural measurements capable of resolving the relevant stereoisomers connect the observation that a bond formed with the stronger requirement that the planned molecular structure formed.</p>

<p>A useful way to plan a route is to assign a job to each class of position: the currently open chain terminus, the currently activated carboxyl group, side chains that remain protected during growth, and a support connection reserved for final release. Each deprotection step can then be checked against that assignment. The logic resembles arranging valves in equipment: opening an inlet should not accidentally open a different outlet. In a molecule, however, the valves are chemical bonds with specific reactivities. The diagram organizes the reasoning, while the actual compatibility of protecting groups, sequence, and conditions determines whether the route works.</p>
</section>
<section id="en-s4" data-section="s4"><h2>Holding the growing chain in place: solid-phase synthesis</h2>
<p>Stepwise synthesis in solution repeatedly raises a separation problem. After each extension, the useful intermediate must be recovered from excess starting materials and byproducts. As a chain grows, its solubility can change, making crystallization or other separation procedures increasingly inconvenient. <a href="https://doi.org/10.1021/ja00897a025">Bruce Merrifield's 1963 work</a> changed the way this intermediate was handled. The growing peptide was covalently attached to an insoluble polymer support. Soluble reagents could reach it and react, after which filtration and washing removed mobile substances. The intermediate stayed with the support for the next cycle, reducing the need to isolate a free peptide after every bond-forming step.</p>
<figure class="science-figure" data-figure="F3"><div class="figure-wrap" role="group" aria-label="Three stages of deprotection, coupling, and washing with a support-bound peptide."><svg xmlns="http://www.w3.org/2000/svg" viewBox="0 0 600 625" role="img" font-family="system-ui, sans-serif"><rect x="0" y="0" width="600" height="625" rx="15" fill="#f5f6ee"/><text x="300" y="40" text-anchor="middle" font-size="24" fill="#153b43">Merrifield: retain the intermediate</text><text x="300" y="76" text-anchor="middle" font-size="22" fill="#153b43">1963 · Solid-phase synthesis</text><rect x="25" y="105" width="550" height="108" rx="15" fill="#e2efea"/><circle cx="95" cy="158" r="35" fill="#cec9b8"/><text x="95" y="165" text-anchor="middle" font-size="18" fill="#153b43">Resin</text><path d="M130,158 L178,158" stroke="#153b43" stroke-width="3" fill="none"/><circle cx="198" cy="158" r="20" fill="#168b83"/><text x="420" y="146" text-anchor="middle" font-size="23" fill="#153b43">Deprotect</text><text x="420" y="179" text-anchor="middle" font-size="19" fill="#153b43">Chain stays attached</text><path d="M300,220 L300,241" stroke="#153b43" stroke-width="3" fill="none"/><path d="M293,231 L300,241 L307,231" fill="none" stroke="#153b43" stroke-width="3"/><rect x="25" y="250" width="550" height="108" rx="15" fill="#e2efea"/><circle cx="95" cy="303" r="35" fill="#cec9b8"/><text x="95" y="310" text-anchor="middle" font-size="18" fill="#153b43">Resin</text><path d="M130,303 L178,303" stroke="#153b43" stroke-width="3" fill="none"/><circle cx="198" cy="303" r="20" fill="#168b83"/><circle cx="253" cy="303" r="20" fill="#168b83"/><path d="M218,303 L233,303" stroke="#153b43" stroke-width="3" fill="none"/><text x="420" y="291" text-anchor="middle" font-size="23" fill="#153b43">Couple</text><text x="420" y="324" text-anchor="middle" font-size="19" fill="#153b43">Chain stays attached</text><path d="M300,365 L300,386" stroke="#153b43" stroke-width="3" fill="none"/><path d="M293,376 L300,386 L307,376" fill="none" stroke="#153b43" stroke-width="3"/><rect x="25" y="395" width="550" height="108" rx="15" fill="#e2efea"/><circle cx="95" cy="448" r="35" fill="#cec9b8"/><text x="95" y="455" text-anchor="middle" font-size="18" fill="#153b43">Resin</text><path d="M130,448 L178,448" stroke="#153b43" stroke-width="3" fill="none"/><circle cx="198" cy="448" r="20" fill="#168b83"/><circle cx="253" cy="448" r="20" fill="#168b83"/><path d="M218,448 L233,448" stroke="#153b43" stroke-width="3" fill="none"/><text x="420" y="436" text-anchor="middle" font-size="23" fill="#153b43">Wash</text><text x="420" y="469" text-anchor="middle" font-size="19" fill="#153b43">Chain stays attached</text><text x="300" y="555" text-anchor="middle" font-size="21" fill="#153b43">Mobile molecules leave in the wash</text><text x="300" y="591" text-anchor="middle" font-size="21" fill="#153b43">The next cycle extends the open end</text></svg></div><figcaption>Figure 3 · Merrifield’s solid-phase approach changed intermediate handling. A gray support retains the green peptide through a linker while washing removes mobile reagents and byproducts. Attached deletion sequences also remain, so washing does not establish chemical fidelity.</figcaption></figure>
<p>In conventional solid-phase peptide synthesis, the C-terminal residue is attached first, and successive residues are added to the exposed N terminus. The sequence is written from N to C, while assembly commonly proceeds from C toward N. For a Gly–Ala dipeptide with glycine at the N terminus and alanine at the C terminus, alanine is loaded first. The activated carboxyl group of protected glycine is then coupled to alanine's exposed amino group. Keeping writing direction separate from assembly direction prevents an easily made sequence reversal. Other attachment strategies and specialized growth routes also exist; each requires an explicit answer to which part stays attached and which position continues growing.</p>
<p>A typical extension cycle includes deprotection, washing away substances associated with deprotection, coupling the next protected unit, and washing again. Washing carries away mobile small molecules while the peptide remains covalently attached. It does not automatically remove a defective chain that is also attached to the support. If some termini fail to couple, correct and unreacted chains remain together on the resin. Depending on the process, additional coupling or capping of certain unreacted groups can be considered. Solid-phase synthesis simplifies handling, but the repeated chemistry still has to work well. Automation can reproduce the operations while monitoring and analysis establish how the molecules responded.</p>
<p>An insoluble resin is not necessarily a hard sphere whose interior is inaccessible. Many supports are crosslinked polymers that absorb a suitable solvent and swell. Reagents can then enter the polymer network and reach attached chains within it. A water-filled sponge offers an initial analogy, although resin swelling depends specifically on polymer–solvent interactions, network structure, and chain mobility. Poor swelling or peptide aggregation can slow access to reactive positions. A high reagent concentration in the surrounding liquid does not ensure that every internal terminus experiences the same conditions at the same time. Transport and chemical reaction must therefore be considered together.</p>
