Repository: GellmanSparrowS/ml-biomat-blog

# ML-Biomat · 杨云浩的研究与开源项目

个人介绍、跨尺度生物材料体系与结构研究、机器学习与多尺度模拟教程。网站：<https://ml-biomat.com/>；个人主页：<https://ml-biomat.com/YunhaoYang/>。

## 修改入口

| 内容 | 源文件 |
| --- | --- |
| 中文个人主页 `/YunhaoYang/` | `content/about-body.html` |
| English profile `/YunhaoYang/en/` | `content/about-en-body.html` |
| 中文简历 `/cv/` | `content/cv-body.html` |
| English CV `/cv/en/` | `content/cv-en-body.html` |
| 相册素材与来源 | `content/profile-albums.json`、`static/images/profile/` |
| 活动展示 | `content/about-body.html`、`content/about-en-body.html`；首页共用其中的活动条目 |
| FiberNet 中英文展示 | `content/fibernet-body.html`、`content/fibernet-en-body.html`、`static/css/fibernet.css` |

File: content/tutorials/biomaterials-courses/cp00-en.html (part 1 of 4)
<section id="en-s1" data-section="s1"><h2>Begin with a rubber band, a bag, and a gel</h2>
<p>A rubber band retracts after stretching. A heavily loaded plastic-bag handle may slowly lengthen. A gel containing a great deal of water can still hold its own shape. These observations seem to belong separately to elasticity, flow, and solid behavior, yet they occur throughout polymer materials. Polymer physics asks how atoms connected into long molecules collectively produce the properties we can feel and measure. It helps explain film failure, adhesive contact and load support, and changes in behavior when temperature or duration changes.</p>
<p>Start with a few basic terms. Atoms are chemical building units, with carbon, hydrogen, and oxygen naming different kinds. Chemical bonds connect atoms into molecules. A covalent bond is a connection involving shared electrons; such bonds form the backbone of an ordinary polymer molecule. Molecules also attract and repel one another, but a collection of neighboring molecules differs from a single covalently connected macromolecule. The first distinctive feature of polymers is that this internal connection can extend through many units.</p>
<p>A monomer is a small molecular reactant capable of contributing to a polymer. The part incorporated into the chain is a monomeric unit; in regular structures, a constitutional repeating unit can also be identified. The original monomer and the repeating structure are not always identical. Some polymerizations release small molecules such as water, and a repeat can derive from two different reactants. Polyethylene can be understood through recurring carbon-and-hydrogen units. Proteins instead contain different amino-acid residues in a specified sequence and remain macromolecules without being one identical structure repeated throughout.</p>
<p>Strictly, a macromolecule is one molecule, while a polymer is a substance composed of macromolecules. Context distinguishes a discussion of one chain from a discussion of a specimen. High relative molecular mass is important, but no single numerical threshold works for every structure. Adding or removing a few units often barely changes the overall behavior of a long synthetic chain, whereas changing one amino-acid residue can strongly affect a protein's function. Size and structural detail both matter.</p>
<p>A necklace of connected beads helps visualize sequence, and a bundle of threads helps visualize mutual obstruction. Real molecules, however, are continually disturbed by thermal motion, local chemistry restricts rotation, and neighboring molecules continually exert forces. An analogy identifies useful questions; a model specifies the relevant lengths, energies, and times. A coil that is easy to extend does not require each individual covalent bond to behave like a soft rubber band.</p>
<p>Three questions will recur: how is the chain connected, what surrounds it, and how much time does the observation allow? Connection and environment determine accessible structures and motions. Observation time determines whether those motions can occur during the experiment. Many apparently contradictory material responses become understandable when these questions are kept together.</p></section>
<section id="en-s2" data-section="s2"><h2>Why believe that a single molecule can be very long?</h2>
<p>Rubber and cellulose were used long before the long-chain concept became established. They were difficult to purify into the small, well-defined crystals familiar from simple molecular compounds, and their solutions could be highly viscous. One influential explanation treated them as aggregates of small molecules held together by weaker interactions. Another proposed that ordinary chemical bonds connected many units into truly large individual molecules. Both pictures could suggest a large object, but they predicted different responses to chemical transformation, dilution, and molecular-mass measurements.</p>
<p>Staudinger's 1920 paper on polymerization advanced the covalently connected long-chain picture. Evidence from chemical transformations, solution behavior, and molecular-mass measurements subsequently accumulated in its support. The conceptual step was not merely to draw a larger object, but to allow one molecule's internal bonding to extend over many units. His macromolecular chemistry received the 1953 Nobel Prize in Chemistry. Modern discussions of coils, entanglements, and slow chain motion start from this connectivity.</p>
<figure class="science-figure" data-figure="F1"><div class="figure-wrap" role="group" aria-label="The upper sketch contains separate small molecules; the lower sketch connects many units into one continuous chain."><svg xmlns="http://www.w3.org/2000/svg" viewBox="0 0 720 600" role="img" font-family="Arial, sans-serif"><rect x="0" y="0" width="720" height="600" rx="5" fill="#f3f7f5" stroke="none"/><text x="25" y="40" font-size="22" fill="#183c42" text-anchor="start">The 1920 question: an aggregate or one large molecule?</text><text x="35" y="92" font-size="21" fill="#183c42" text-anchor="start">Picture of aggregated small molecules</text><path d="M85,160 L115,160" fill="none" stroke="#517b7f" stroke-width="4"/><circle cx="85" cy="160" r="10" fill="#678d90"/><circle cx="115" cy="160" r="10" fill="#678d90"/><path d="M185,145 L215,145" fill="none" stroke="#517b7f" stroke-width="4"/><circle cx="185" cy="145" r="10" fill="#678d90"/><circle cx="215" cy="145" r="10" fill="#678d90"/><path d="M295,180 L325,180" fill="none" stroke="#517b7f" stroke-width="4"/><circle cx="295" cy="180" r="10" fill="#678d90"/><circle cx="325" cy="180" r="10" fill="#678d90"/><path d="M415,145 L445,145" fill="none" stroke="#517b7f" stroke-width="4"/><circle cx="415" cy="145" r="10" fill="#678d90"/><circle cx="445" cy="145" r="10" fill="#678d90"/><path d="M535,180 L565,180" fill="none" stroke="#517b7f" stroke-width="4"/><circle cx="535" cy="180" r="10" fill="#678d90"/><circle cx="565" cy="180" r="10" fill="#678d90"/><path d="M135,245 L165,245" fill="none" stroke="#517b7f" stroke-width="4"/><circle cx="135" cy="245" r="10" fill="#678d90"/><circle cx="165" cy="245" r="10" fill="#678d90"/><path d="M255,260 L285,260" fill="none" stroke="#517b7f" stroke-width="4"/><circle cx="255" cy="260" r="10" fill="#678d90"/><circle cx="285" cy="260" r="10" fill="#678d90"/><path d="M375,245 L405,245" fill="none" stroke="#517b7f" stroke-width="4"/><circle cx="375" cy="245" r="10" fill="#678d90"/><circle cx="405" cy="245" r="10" fill="#678d90"/><path d="M505,260 L535,260" fill="none" stroke="#517b7f" stroke-width="4"/><circle cx="505" cy="260" r="10" fill="#678d90"/><circle cx="535" cy="260" r="10" fill="#678d90"/><text x="35" y="330" font-size="19" fill="#183c42" text-anchor="start">Separate intermolecular assembly from internal bonds</text><text x="35" y="390" font-size="21" fill="#183c42" text-anchor="start">Staudinger: the covalently connected chain picture</text><path d="M70,470 L115,505" fill="none" stroke="#b36442" stroke-width="4"/><path d="M115,505 L160,470" fill="none" stroke="#b36442" stroke-width="4"/><path d="M160,470 L205,505" fill="none" stroke="#b36442" stroke-width="4"/><path d="M205,505 L250,470" fill="none" stroke="#b36442" stroke-width="4"/><path d="M250,470 L295,505" fill="none" stroke="#b36442" stroke-width="4"/><path d="M295,505 L340,470" fill="none" stroke="#b36442" stroke-width="4"/><path d="M340,470 L385,505" fill="none" stroke="#b36442" stroke-width="4"/><path d="M385,505 L430,470" fill="none" stroke="#b36442" stroke-width="4"/><path d="M430,470 L475,505" fill="none" stroke="#b36442" stroke-width="4"/><path d="M475,505 L520,470" fill="none" stroke="#b36442" stroke-width="4"/><path d="M520,470 L565,505" fill="none" stroke="#b36442" stroke-width="4"/><path d="M565,505 L610,470" fill="none" stroke="#b36442" stroke-width="4"/><circle cx="70" cy="470" r="10" fill="#c4845f"/><circle cx="115" cy="505" r="10" fill="#c4845f"/><circle cx="160" cy="470" r="10" fill="#c4845f"/><circle cx="205" cy="505" r="10" fill="#c4845f"/><circle cx="250" cy="470" r="10" fill="#c4845f"/><circle cx="295" cy="505" r="10" fill="#c4845f"/><circle cx="340" cy="470" r="10" fill="#c4845f"/><circle cx="385" cy="505" r="10" fill="#c4845f"/><circle cx="430" cy="470" r="10" fill="#c4845f"/><circle cx="475" cy="505" r="10" fill="#c4845f"/><circle cx="520" cy="470" r="10" fill="#c4845f"/><circle cx="565" cy="505" r="10" fill="#c4845f"/><circle cx="610" cy="470" r="10" fill="#c4845f"/><text x="35" y="565" font-size="19" fill="#183c42" text-anchor="start">Connectivity spans many units; dissolution need not cut it</text></svg></div><figcaption>Figure 1 · Original comparison around Staudinger’s 1920 long-chain proposal. The distinction is connectivity rather than apparent aggregate size, and remains useful when distinguishing molecules from molecular assemblies.</figcaption></figure>
<p>The historical question also distinguishes molecules from assemblies. Salt can separate into ions in water, surfactants can form micelles, and polymer chains can aggregate, crystallize, or assemble into particles. A chain changing its coil shape in solution does not need to break its backbone. Actual chain scission changes molecular mass and motion. A particle visible in a microscope might be one folded macromolecule or an assembly of many molecules; apparent size alone does not settle the distinction.</p>
<p>How can we discuss the mass of something as light as one molecule? Chemistry uses the mole as a counting unit. Just as a dozen means twelve objects, a mole means an exactly specified large number: approximately 6.022 × 10²³ entities. Molar mass is the mass of that many specified entities, commonly in grams per mole. Relative molecular mass is a dimensionless ratio to a defined atomic-mass reference, while the mass of an individual molecule can be expressed in daltons. The numerical values are related, but their definitions and units differ.</p>
<div class="equation" data-equation="E1"><div class="equation-heading"><span>From unit count to the mass of one chain</span><span>Eq. 1</span></div><div class="math" role="img" aria-label="From unit count to the mass of one chain"><mjx-container class="MathJax" jax="SVG" display="true"><svg style="vertical-align: -0.566ex;" xmlns="http://www.w3.org/2000/svg" width="27.182ex" height="2.262ex" role="img" focusable="false" viewBox="0 -750 12014.7 1000"><g stroke="currentColor" fill="currentColor" stroke-width="0" transform="scale(1,-1)"><g data-mml-node="math"><g data-mml-node="mi"><path data-c="1D440" d="M289 629Q289 635 232 637Q208 637 201 638T194 648Q194 649 196 659Q197 662 198 666T199 671T201 676T203 679T207 681T212 683T220 683T232 684Q238 684 262 684T307 683Q386 683 398 683T414 678Q415 674 451 396L487 117L510 154Q534 190 574 254T662 394Q837 673 839 675Q840 676 842 678T846 681L852 683H948Q965 683 988 683T1017 684Q1051 684 1051 673Q1051 668 1048 656T1045 643Q1041 637 1008 637Q968 636 957 634T939 623Q936 618 867 340T797 59Q797 55 798 54T805 50T822 48T855 46H886Q892 37 892 35Q892 19 885 5Q880 0 869 0Q864 0 828 1T736 2Q675 2 644 2T609 1Q592 1 592 11Q592 13 594 25Q598 41 602 43T625 46Q652 46 685 49Q699 52 704 61Q706 65 742 207T813 490T848 631L654 322Q458 10 453 5Q451 4 449 3Q444 0 433 0Q418 0 415 7Q413 11 374 317L335 624L267 354Q200 88 200 79Q206 46 272 46H282Q288 41 289 37T286 19Q282 3 278 1Q274 0 267 0Q265 0 255 0T221 1T157 2Q127 2 95 1T58 0Q43 0 39 2T35 11Q35 13 38 25T43 40Q45 46 65 46Q135 46 154 86Q158 92 223 354T289 629Z"></path></g><g data-mml-node="mo" transform="translate(1328.8,0)"><path data-c="2248" d="M55 319Q55 360 72 393T114 444T163 472T205 482Q207 482 213 482T223 483Q262 483 296 468T393 413L443 381Q502 346 553 346Q609 346 649 375T694 454Q694 465 698 474T708 483Q722 483 722 452Q722 386 675 338T555 289Q514 289 468 310T388 357T308 404T224 426Q164 426 125 393T83 318Q81 289 69 289Q55 289 55 319ZM55 85Q55 126 72 159T114 210T163 238T205 248Q207 248 213 248T223 249Q262 249 296 234T393 179L443 147Q502 112 553 112Q609 112 649 141T694 220Q694 249 708 249T722 217Q722 153 675 104T555 55Q514 55 468 76T388 123T308 170T224 192Q164 192 125 159T83 84Q80 55 69 55Q55 55 55 85Z"></path></g><g data-mml-node="mi" transform="translate(2384.6,0)"><path data-c="1D45B" d="M21 287Q22 293 24 303T36 341T56 388T89 425T135 442Q171 442 195 424T225 390T231 369Q231 367 232 367L243 378Q304 442 382 442Q436 442 469 415T503 336T465 179T427 52Q427 26 444 26Q450 26 453 27Q482 32 505 65T540 145Q542 153 560 153Q580 153 580 145Q580 144 576 130Q568 101 554 73T508 17T439 -10Q392 -10 371 17T350 73Q350 92 386 193T423 345Q423 404 379 404H374Q288 404 229 303L222 291L189 157Q156 26 151 16Q138 -11 108 -11Q95 -11 87 -5T76 7T74 17Q74 30 112 180T152 343Q153 348 153 366Q153 405 129 405Q91 405 66 305Q60 285 60 284Q58 278 41 278H27Q21 284 21 287Z"></path></g><g data-mml-node="msub" transform="translate(2984.6,0)"><g data-mml-node="mi"><path data-c="1D440" d="M289 629Q289 635 232 637Q208 637 201 638T194 648Q194 649 196 659Q197 662 198 666T199 671T201 676T203 679T207 681T212 683T220 683T232 684Q238 684 262 684T307 683Q386 683 398 683T414 678Q415 674 451 396L487 117L510 154Q534 190 574 254T662 394Q837 673 839 675Q840 676 842 678T846 681L852 683H948Q965 683 988 683T1017 684Q1051 684 1051 673Q1051 668 1048 656T1045 643Q1041 637 1008 637Q968 636 957 634T939 623Q936 618 867 340T797 59Q797 55 798 54T805 50T822 48T855 46H886Q892 37 892 35Q892 19 885 5Q880 0 869 0Q864 0 828 1T736 2Q675 2 644 2T609 1Q592 1 592 11Q592 13 594 25Q598 41 602 43T625 46Q652 46 685 49Q699 52 704 61Q706 65 742 207T813 490T848 631L654 322Q458 10 453 5Q451 4 449 3Q444 0 433 0Q418 0 415 7Q413 11 374 317L335 624L267 354Q200 88 200 79Q206 46 272 46H282Q288 41 289 37T286 19Q282 3 278 1Q274 0 267 0Q265 0 255 0T221 1T157 2Q127 2 95 1T58 0Q43 0 39 2T35 11Q35 13 38 25T43 40Q45 46 65 46Q135 46 154 86Q158 92 223 354T289 629Z"></path></g><g data-mml-node="mn" transform="translate(1003,-150) scale(0.707)"><path data-c="30" d="M96 585Q152 666 249 666Q297 666 345 640T423 548Q460 465 460 320Q460 165 417 83Q397 41 362 16T301 -15T250 -22Q224 -22 198 -16T137 16T82 83Q39 165 39 320Q39 494 96 585ZM321 597Q291 629 250 629Q208 629 178 597Q153 571 145 525T137 333Q137 175 145 125T181 46Q209 16 250 16Q290 16 318 46Q347 76 354 130T362 333Q362 478 354 524T321 597Z"></path></g></g><g data-mml-node="mo" transform="translate(4391.1,0)"><path data-c="2C" d="M78 35T78 60T94 103T137 121Q165 121 187 96T210 8Q210 -27 201 -60T180 -117T154 -158T130 -185T117 -194Q113 -194 104 -185T95 -172Q95 -168 106 -156T131 -126T157 -76T173 -3V9L172 8Q170 7 167 6T161 3T152 1T140 0Q113 0 96 17Z"></path></g><g data-mml-node="mstyle" transform="translate(4669.1,0)"><g data-mml-node="mspace"></g></g><g data-mml-node="mi" transform="translate(6835.8,0)"><path data-c="1D45A" d="M21 287Q22 293 24 303T36 341T56 388T88 425T132 442T175 435T205 417T221 395T229 376L231 369Q231 367 232 367L243 378Q303 442 384 442Q401 442 415 440T441 433T460 423T475 411T485 398T493 385T497 373T500 364T502 357L510 367Q573 442 659 442Q713 442 746 415T780 336Q780 285 742 178T704 50Q705 36 709 31T724 26Q752 26 776 56T815 138Q818 149 821 151T837 153Q857 153 857 145Q857 144 853 130Q845 101 831 73T785 17T716 -10Q669 -10 648 17T627 73Q627 92 663 193T700 345Q700 404 656 404H651Q565 404 506 303L499 291L466 157Q433 26 428 16Q415 -11 385 -11Q372 -11 364 -4T353 8T350 18Q350 29 384 161L420 307Q423 322 423 345Q423 404 379 404H374Q288 404 229 303L222 291L189 157Q156 26 151 16Q138 -11 108 -11Q95 -11 87 -5T76 7T74 17Q74 30 112 181Q151 335 151 342Q154 357 154 369Q154 405 129 405Q107 405 92 377T69 316T57 280Q55 278 41 278H27Q21 284 21 287Z"></path></g><g data-mml-node="mo" transform="translate(7991.6,0)"><path data-c="3D" d="M56 347Q56 360 70 367H707Q722 359 722 347Q722 336 708 328L390 327H72Q56 332 56 347ZM56 153Q56 168 72 173H708Q722 163 722 153Q722 140 707 133H70Q56 140 56 153Z"></path></g><g data-mml-node="mi" transform="translate(9047.3,0)"><path data-c="1D440" d="M289 629Q289 635 232 637Q208 637 201 638T194 648Q194 649 196 659Q197 662 198 666T199 671T201 676T203 679T207 681T212 683T220 683T232 684Q238 684 262 684T307 683Q386 683 398 683T414 678Q415 674 451 396L487 117L510 154Q534 190 574 254T662 394Q837 673 839 675Q840 676 842 678T846 681L852 683H948Q965 683 988 683T1017 684Q1051 684 1051 673Q1051 668 1048 656T1045 643Q1041 637 1008 637Q968 636 957 634T939 623Q936 618 867 340T797 59Q797 55 798 54T805 50T822 48T855 46H886Q892 37 892 35Q892 19 885 5Q880 0 869 0Q864 0 828 1T736 2Q675 2 644 2T609 1Q592 1 592 11Q592 13 594 25Q598 41 602 43T625 46Q652 46 685 49Q699 52 704 61Q706 65 742 207T813 490T848 631L654 322Q458 10 453 5Q451 4 449 3Q444 0 433 0Q418 0 415 7Q413 11 374 317L335 624L267 354Q200 88 200 79Q206 46 272 46H282Q288 41 289 37T286 19Q282 3 278 1Q274 0 267 0Q265 0 255 0T221 1T157 2Q127 2 95 1T58 0Q43 0 39 2T35 11Q35 13 38 25T43 40Q45 46 65 46Q135 46 154 86Q158 92 223 354T289 629Z"></path></g><g data-mml-node="TeXAtom" data-mjx-texclass="ORD" transform="translate(10098.3,0)"><g data-mml-node="mo"><path data-c="2F" d="M423 750Q432 750 438 744T444 730Q444 725 271 248T92 -240Q85 -250 75 -250Q68 -250 62 -245T56 -231Q56 -221 230 257T407 740Q411 750 423 750Z"></path></g></g><g data-mml-node="msub" transform="translate(10598.3,0)"><g data-mml-node="mi"><path data-c="1D441" d="M234 637Q231 637 226 637Q201 637 196 638T191 649Q191 676 202 682Q204 683 299 683Q376 683 387 683T401 677Q612 181 616 168L670 381Q723 592 723 606Q723 633 659 637Q635 637 635 648Q635 650 637 660Q641 676 643 679T653 683Q656 683 684 682T767 680Q817 680 843 681T873 682Q888 682 888 672Q888 650 880 642Q878 637 858 637Q787 633 769 597L620 7Q618 0 599 0Q585 0 582 2Q579 5 453 305L326 604L261 344Q196 88 196 79Q201 46 268 46H278Q284 41 284 38T282 19Q278 6 272 0H259Q228 2 151 2Q123 2 100 2T63 2T46 1Q31 1 31 10Q31 14 34 26T39 40Q41 46 62 46Q130 49 150 85Q154 91 221 362L289 634Q287 635 234 637Z"></path></g><g data-mml-node="mi" transform="translate(836,-152.7) scale(0.707)"><path data-c="1D434" d="M208 74Q208 50 254 46Q272 46 272 35Q272 34 270 22Q267 8 264 4T251 0Q249 0 239 0T205 1T141 2Q70 2 50 0H42Q35 7 35 11Q37 38 48 46H62Q132 49 164 96Q170 102 345 401T523 704Q530 716 547 716H555H572Q578 707 578 706L606 383Q634 60 636 57Q641 46 701 46Q726 46 726 36Q726 34 723 22Q720 7 718 4T704 0Q701 0 690 0T651 1T578 2Q484 2 455 0H443Q437 6 437 9T439 27Q443 40 445 43L449 46H469Q523 49 533 63L521 213H283L249 155Q208 86 208 74ZM516 260Q516 271 504 416T490 562L463 519Q447 492 400 412L310 260L413 259Q516 259 516 260Z"></path></g></g></g></g></svg></mjx-container></div><table class="symbols"><colgroup><col><col><col></colgroup><thead><tr><th scope="col">Symbol</th><th scope="col">Meaning</th><th scope="col">Unit</th></tr></thead><tbody><tr><td>M</td><td>Molar mass of the chain considered</td><td>g/mol</td></tr><tr><td>n</td><td>Number of specified monomeric units, the degree of polymerization here</td><td>1</td></tr><tr><td>M₀</td><td>Molar mass associated with one specified unit</td><td>g/mol</td></tr><tr><td>m</td><td>Mass of one chain molecule</td><td>g</td></tr><tr><td>Nᴬ</td><td>Avogadro constant, exactly 6.02214076 × 10²³</td><td>mol⁻¹</td></tr><tr><td>0、A</td><td>Labels for the unit and Avogadro constant</td><td>1</td></tr></tbody></table><p><span class="eq-label">Reading the relationship</span>Add equal unit contributions to obtain approximately n times the unit molar mass. One mole contains Nᴬ molecules, so dividing molar mass by this counting constant gives molecular mass.</p><p><span class="eq-label">A worked example</span>For a polyethylene unit M₀ = 28.05 g/mol and n = 1000, neglecting end groups gives M ≈ 28050 g/mol and m ≈ 4.6578 × 10⁻²⁰ g.</p><p><span class="eq-label">Conditions</span>A defined repeated unit and degree of polymerization, neglecting end groups. Copolymers or alternative unit conventions require appropriate counting. n is not the statistical-segment count.</p></div>
<p>The degree of polymerization in the example counts specified monomeric units. It differs from the number of statistical segments used later in a physical model, where one segment can represent many chemical bonds. For condensation polymers, the relevant structural-unit mass accounts for small molecules lost during reaction, and the counting convention must be stated. A real synthetic sample commonly contains a distribution of chain lengths, so a reported average molar mass also needs its averaging definition.</p>
<p>The distinction between averages can be understood without advanced notation. If a sample contains many short chains and a few long ones, giving each chain one vote emphasizes molecular counts. Giving each gram of material one vote emphasizes the longer chains more strongly. Different experiments also respond differently to molecular size. A material name, one average value, and a complete molecular population are therefore different descriptions. Chain-length distribution can influence later discussions of flow and strength.</p></section>
<section id="en-s3" data-section="s3"><h2>Connection, shape, and the length of a chain</h2>
<p>A simple linear chain has two ends, but linear describes its connectivity rather than a permanently straight shape. Allowed local rotations let the same chain bend, coil, and continually change conformation. Branched chains contain side branches, rings lack the ordinary pair of free chain ends, and crosslinked networks connect strands into a spanning structure. Topology asks which parts are connected; conformation asks where those parts are located at a particular moment.</p>
<p>Conformation also differs from configuration. Conformational changes generally involve permitted rotations or continuous motions without changing backbone connectivity. Configuration concerns more fixed stereochemical arrangements that ordinary single-bond rotations alone cannot interchange. Bending one electrical wire into different shapes roughly illustrates conformational change, whereas rewiring connections changes connectivity. Chemical configuration is more specific, but the distinction already shows why softening or coil expansion need not imply a chemical reaction.</p>
<p>A coiled molecule has several useful lengths. Contour length follows the entire chain path. End-to-end distance connects its endpoints directly. Measures such as radius of gyration describe how its parts spread around a center. A necklace crumpled into a ball retains its along-chain length while its ends may approach one another. Similarly, a polymer's total chemical length is not its diameter in solution.</p>
<div class="equation" data-equation="E2"><div class="equation-heading"><span>Path length and span of an ideal random chain</span><span>Eq. 2</span></div><div class="math" role="img" aria-label="Path length and span of an ideal random chain"><mjx-container class="MathJax" jax="SVG" display="true"><svg style="vertical-align: -3.009ex;" xmlns="http://www.w3.org/2000/svg" width="22.211ex" height="7.149ex" role="img" focusable="false" viewBox="0 -1830 9817.5 3160"><g stroke="currentColor" fill="currentColor" stroke-width="0" transform="scale(1,-1)"><g data-mml-node="math"><g data-mml-node="mtable"><g data-mml-node="mtr" transform="translate(0,1080)"><g data-mml-node="mtd" transform="translate(3048.4,0)"><g data-mml-node="msub"><g data-mml-node="mi"><path data-c="1D43F" d="M228 637Q194 637 192 641Q191 643 191 649Q191 673 202 682Q204 683 217 683Q271 680 344 680Q485 680 506 683H518Q524 677 524 674T522 656Q517 641 513 637H475Q406 636 394 628Q387 624 380 600T313 336Q297 271 279 198T252 88L243 52Q243 48 252 48T311 46H328Q360 46 379 47T428 54T478 72T522 106T564 161Q580 191 594 228T611 270Q616 273 628 273H641Q647 264 647 262T627 203T583 83T557 9Q555 4 553 3T537 0T494 -1Q483 -1 418 -1T294 0H116Q32 0 32 10Q32 17 34 24Q39 43 44 45Q48 46 59 46H65Q92 46 125 49Q139 52 144 61Q147 65 216 339T285 628Q285 635 228 637Z"></path></g><g data-mml-node="mi" transform="translate(714,-150) scale(0.707)"><path data-c="1D450" d="M34 159Q34 268 120 355T306 442Q362 442 394 418T427 355Q427 326 408 306T360 285Q341 285 330 295T319 325T330 359T352 380T366 386H367Q367 388 361 392T340 400T306 404Q276 404 249 390Q228 381 206 359Q162 315 142 235T121 119Q121 73 147 50Q169 26 205 26H209Q321 26 394 111Q403 121 406 121Q410 121 419 112T429 98T420 83T391 55T346 25T282 0T202 -11Q127 -11 81 37T34 159Z"></path></g></g><g data-mml-node="mo" transform="translate(1348,0)"><path data-c="3D" d="M56 347Q56 360 70 367H707Q722 359 722 347Q722 336 708 328L390 327H72Q56 332 56 347ZM56 153Q56 168 72 173H708Q722 163 722 153Q722 140 707 133H70Q56 140 56 153Z"></path></g><g data-mml-node="mi" transform="translate(2403.7,0)"><path data-c="1D441" d="M234 637Q231 637 226 637Q201 637 196 638T191 649Q191 676 202 682Q204 683 299 683Q376 683 387 683T401 677Q612 181 616 168L670 381Q723 592 723 606Q723 633 659 637Q635 637 635 648Q635 650 637 660Q641 676 643 679T653 683Q656 683 684 682T767 680Q817 680 843 681T873 682Q888 682 888 672Q888 650 880 642Q878 637 858 637Q787 633 769 597L620 7Q618 0 599 0Q585 0 582 2Q579 5 453 305L326 604L261 344Q196 88 196 79Q201 46 268 46H278Q284 41 284 38T282 19Q278 6 272 0H259Q228 2 151 2Q123 2 100 2T63 2T46 1Q31 1 31 10Q31 14 34 26T39 40Q41 46 62 46Q130 49 150 85Q154 91 221 362L289 634Q287 635 234 637Z"></path></g><g data-mml-node="mi" transform="translate(3291.7,0)"><path data-c="1D44F" d="M73 647Q73 657 77 670T89 683Q90 683 161 688T234 694Q246 694 246 685T212 542Q204 508 195 472T180 418L176 399Q176 396 182 402Q231 442 283 442Q345 442 383 396T422 280Q422 169 343 79T173 -11Q123 -11 82 27T40 150V159Q40 180 48 217T97 414Q147 611 147 623T109 637Q104 637 101 637H96Q86 637 83 637T76 640T73 647ZM336 325V331Q336 405 275 405Q258 405 240 397T207 376T181 352T163 330L157 322L136 236Q114 150 114 114Q114 66 138 42Q154 26 178 26Q211 26 245 58Q270 81 285 114T318 219Q336 291 336 325Z"></path></g></g></g><g data-mml-node="mtr" transform="translate(0,-800.2)"><g data-mml-node="mtd"><g data-mml-node="msub"><g data-mml-node="mi"><path data-c="1D445" d="M230 637Q203 637 198 638T193 649Q193 676 204 682Q206 683 378 683Q550 682 564 680Q620 672 658 652T712 606T733 563T739 529Q739 484 710 445T643 385T576 351T538 338L545 333Q612 295 612 223Q612 212 607 162T602 80V71Q602 53 603 43T614 25T640 16Q668 16 686 38T712 85Q717 99 720 102T735 105Q755 105 755 93Q755 75 731 36Q693 -21 641 -21H632Q571 -21 531 4T487 82Q487 109 502 166T517 239Q517 290 474 313Q459 320 449 321T378 323H309L277 193Q244 61 244 59Q244 55 245 54T252 50T269 48T302 46H333Q339 38 339 37T336 19Q332 6 326 0H311Q275 2 180 2Q146 2 117 2T71 2T50 1Q33 1 33 10Q33 12 36 24Q41 43 46 45Q50 46 61 46H67Q94 46 127 49Q141 52 146 61Q149 65 218 339T287 628Q287 635 230 637ZM630 554Q630 586 609 608T523 636Q521 636 500 636T462 637H440Q393 637 386 627Q385 624 352 494T319 361Q319 360 388 360Q466 361 492 367Q556 377 592 426Q608 449 619 486T630 554Z"></path></g><g data-mml-node="TeXAtom" transform="translate(792,-150) scale(0.707)" data-mjx-texclass="ORD"><g data-mml-node="TeXAtom" data-mjx-texclass="ORD"><g data-mml-node="mi"><path data-c="72" d="M36 46H50Q89 46 97 60V68Q97 77 97 91T98 122T98 161T98 203Q98 234 98 269T98 328L97 351Q94 370 83 376T38 385H20V408Q20 431 22 431L32 432Q42 433 60 434T96 436Q112 437 131 438T160 441T171 442H174V373Q213 441 271 441H277Q322 441 343 419T364 373Q364 352 351 337T313 322Q288 322 276 338T263 372Q263 381 265 388T270 400T273 405Q271 407 250 401Q234 393 226 386Q179 341 179 207V154Q179 141 179 127T179 101T180 81T180 66V61Q181 59 183 57T188 54T193 51T200 49T207 48T216 47T225 47T235 46T245 46H276V0H267Q249 3 140 3Q37 3 28 0H20V46H36Z"></path><path data-c="6D" d="M41 46H55Q94 46 102 60V68Q102 77 102 91T102 122T103 161T103 203Q103 234 103 269T102 328V351Q99 370 88 376T43 385H25V408Q25 431 27 431L37 432Q47 433 65 434T102 436Q119 437 138 438T167 441T178 442H181V402Q181 364 182 364T187 369T199 384T218 402T247 421T285 437Q305 442 336 442Q351 442 364 440T387 434T406 426T421 417T432 406T441 395T448 384T452 374T455 366L457 361L460 365Q463 369 466 373T475 384T488 397T503 410T523 422T546 432T572 439T603 442Q729 442 740 329Q741 322 741 190V104Q741 66 743 59T754 49Q775 46 803 46H819V0H811L788 1Q764 2 737 2T699 3Q596 3 587 0H579V46H595Q656 46 656 62Q657 64 657 200Q656 335 655 343Q649 371 635 385T611 402T585 404Q540 404 506 370Q479 343 472 315T464 232V168V108Q464 78 465 68T468 55T477 49Q498 46 526 46H542V0H534L510 1Q487 2 460 2T422 3Q319 3 310 0H302V46H318Q379 46 379 62Q380 64 380 200Q379 335 378 343Q372 371 358 385T334 402T308 404Q263 404 229 370Q202 343 195 315T187 232V168V108Q187 78 188 68T191 55T200 49Q221 46 249 46H265V0H257L234 1Q210 2 183 2T145 3Q42 3 33 0H25V46H41Z" transform="translate(392,0)"></path><path data-c="73" d="M295 316Q295 356 268 385T190 414Q154 414 128 401Q98 382 98 349Q97 344 98 336T114 312T157 287Q175 282 201 278T245 269T277 256Q294 248 310 236T342 195T359 133Q359 71 321 31T198 -10H190Q138 -10 94 26L86 19L77 10Q71 4 65 -1L54 -11H46H42Q39 -11 33 -5V74V132Q33 153 35 157T45 162H54Q66 162 70 158T75 146T82 119T101 77Q136 26 198 26Q295 26 295 104Q295 133 277 151Q257 175 194 187T111 210Q75 227 54 256T33 318Q33 357 50 384T93 424T143 442T187 447H198Q238 447 268 432L283 424L292 431Q302 440 314 448H322H326Q329 448 335 442V310L329 304H301Q295 310 295 316Z" transform="translate(1225,0)"></path></g></g></g></g><g data-mml-node="mo" transform="translate(2264.6,0)"><path data-c="3D" d="M56 347Q56 360 70 367H707Q722 359 722 347Q722 336 708 328L390 327H72Q56 332 56 347ZM56 153Q56 168 72 173H708Q722 163 722 153Q722 140 707 133H70Q56 140 56 153Z"></path></g><g data-mml-node="msqrt" transform="translate(3320.4,0)"><g transform="translate(1020,0)"><g data-mml-node="mo"><path data-c="27E8" d="M333 -232Q332 -239 327 -244T313 -250Q303 -250 296 -240Q293 -233 202 6T110 250T201 494T296 740Q299 745 306 749L309 750Q312 750 313 750Q331 750 333 732Q333 727 243 489Q152 252 152 250T243 11Q333 -227 333 -232Z"></path></g><g data-mml-node="msup" transform="translate(389,0)"><g data-mml-node="mi"><path data-c="1D445" d="M230 637Q203 637 198 638T193 649Q193 676 204 682Q206 683 378 683Q550 682 564 680Q620 672 658 652T712 606T733 563T739 529Q739 484 710 445T643 385T576 351T538 338L545 333Q612 295 612 223Q612 212 607 162T602 80V71Q602 53 603 43T614 25T640 16Q668 16 686 38T712 85Q717 99 720 102T735 105Q755 105 755 93Q755 75 731 36Q693 -21 641 -21H632Q571 -21 531 4T487 82Q487 109 502 166T517 239Q517 290 474 313Q459 320 449 321T378 323H309L277 193Q244 61 244 59Q244 55 245 54T252 50T269 48T302 46H333Q339 38 339 37T336 19Q332 6 326 0H311Q275 2 180 2Q146 2 117 2T71 2T50 1Q33 1 33 10Q33 12 36 24Q41 43 46 45Q50 46 61 46H67Q94 46 127 49Q141 52 146 61Q149 65 218 339T287 628Q287 635 230 637ZM630 554Q630 586 609 608T523 636Q521 636 500 636T462 637H440Q393 637 386 627Q385 624 352 494T319 361Q319 360 388 360Q466 361 492 367Q556 377 592 426Q608 449 619 486T630 554Z"></path></g><g data-mml-node="mn" transform="translate(792,289) scale(0.707)"><path data-c="32" d="M109 429Q82 429 66 447T50 491Q50 562 103 614T235 666Q326 666 387 610T449 465Q449 422 429 383T381 315T301 241Q265 210 201 149L142 93L218 92Q375 92 385 97Q392 99 409 186V189H449V186Q448 183 436 95T421 3V0H50V19V31Q50 38 56 46T86 81Q115 113 136 137Q145 147 170 174T204 211T233 244T261 278T284 308T305 340T320 369T333 401T340 431T343 464Q343 527 309 573T212 619Q179 619 154 602T119 569T109 550Q109 549 114 549Q132 549 151 535T170 489Q170 464 154 447T109 429Z"></path></g></g><g data-mml-node="mo" transform="translate(1584.6,0)"><path data-c="27E9" d="M55 732Q56 739 61 744T75 750Q85 750 92 740Q95 733 186 494T278 250T187 6T92 -240Q85 -250 75 -250Q67 -250 62 -245T55 -232Q55 -227 145 11Q236 248 236 250T145 489Q55 727 55 732Z"></path></g></g><g data-mml-node="mo" transform="translate(0,120.2)"><path data-c="221A" d="M1001 1150Q1017 1150 1020 1132Q1020 1127 741 244L460 -643Q453 -650 436 -650H424Q423 -647 423 -645T421 -640T419 -631T415 -617T408 -594T399 -560T385 -512T367 -448T343 -364T312 -259L203 119L138 41L111 67L212 188L264 248L472 -474L983 1140Q988 1150 1001 1150Z"></path></g><rect width="1973.6" height="60" x="1020" y="1210.2"></rect></g><g data-mml-node="mo" transform="translate(6591.7,0)"><path data-c="3D" d="M56 347Q56 360 70 367H707Q722 359 722 347Q722 336 708 328L390 327H72Q56 332 56 347ZM56 153Q56 168 72 173H708Q722 163 722 153Q722 140 707 133H70Q56 140 56 153Z"></path></g><g data-mml-node="mi" transform="translate(7647.5,0)"><path data-c="1D44F" d="M73 647Q73 657 77 670T89 683Q90 683 161 688T234 694Q246 694 246 685T212 542Q204 508 195 472T180 418L176 399Q176 396 182 402Q231 442 283 442Q345 442 383 396T422 280Q422 169 343 79T173 -11Q123 -11 82 27T40 150V159Q40 180 48 217T97 414Q147 611 147 623T109 637Q104 637 101 637H96Q86 637 83 637T76 640T73 647ZM336 325V331Q336 405 275 405Q258 405 240 397T207 376T181 352T163 330L157 322L136 236Q114 150 114 114Q114 66 138 42Q154 26 178 26Q211 26 245 58Q270 81 285 114T318 219Q336 291 336 325Z"></path></g><g data-mml-node="msqrt" transform="translate(8076.5,0)"><g transform="translate(853,0)"><g data-mml-node="mi"><path data-c="1D441" d="M234 637Q231 637 226 637Q201 637 196 638T191 649Q191 676 202 682Q204 683 299 683Q376 683 387 683T401 677Q612 181 616 168L670 381Q723 592 723 606Q723 633 659 637Q635 637 635 648Q635 650 637 660Q641 676 643 679T653 683Q656 683 684 682T767 680Q817 680 843 681T873 682Q888 682 888 672Q888 650 880 642Q878 637 858 637Q787 633 769 597L620 7Q618 0 599 0Q585 0 582 2Q579 5 453 305L326 604L261 344Q196 88 196 79Q201 46 268 46H278Q284 41 284 38T282 19Q278 6 272 0H259Q228 2 151 2Q123 2 100 2T63 2T46 1Q31 1 31 10Q31 14 34 26T39 40Q41 46 62 46Q130 49 150 85Q154 91 221 362L289 634Q287 635 234 637Z"></path></g></g><g data-mml-node="mo" transform="translate(0,156.7)"><path data-c="221A" d="M95 178Q89 178 81 186T72 200T103 230T169 280T207 309Q209 311 212 311H213Q219 311 227 294T281 177Q300 134 312 108L397 -77Q398 -77 501 136T707 565T814 786Q820 800 834 800Q841 800 846 794T853 782V776L620 293L385 -193Q381 -200 366 -200Q357 -200 354 -197Q352 -195 256 15L160 225L144 214Q129 202 113 190T95 178Z"></path></g><rect width="888" height="60" x="853" y="896.7"></rect></g></g></g></g></g></g></svg></mjx-container></div><table class="symbols"><colgroup><col><col><col></colgroup><thead><tr><th scope="col">Symbol</th><th scope="col">Meaning</th><th scope="col">Unit</th></tr></thead><tbody><tr><td>N</td><td>Number of independent statistical steps</td><td>1</td></tr><tr><td>b</td><td>Fixed length of each statistical step</td><td>nm</td></tr><tr><td>Lᶜ</td><td>Contour length along the model chain</td><td>nm</td></tr><tr><td>R</td><td>End-to-end distance magnitude in one conformation</td><td>nm</td></tr><tr><td>Rrms</td><td>Root-mean-square end-to-end span</td><td>nm</td></tr><tr><td>⟨R²⟩</td><td>Mean squared end-to-end distance over many conformations</td><td>nm²</td></tr><tr><td>⟨ ⟩、√</td><td>Conformational averaging and square root</td><td>1</td></tr><tr><td>c、rms</td><td>Contour and root-mean-square labels</td><td>1</td></tr></tbody></table><p><span class="eq-label">Reading the relationship</span>Path lengths add directly. Independent isotropic step directions make cross contributions average to zero, leaving N contributions of b²; the square root gives a typical overall span.</p><p><span class="eq-label">A worked example</span>At N = 100 and b = 1 nm, Lᶜ = 100 nm, ⟨R²⟩ = 100 nm² and Rrms = 10 nm. At N = 400, Lᶜ = 400 nm and Rrms = 20 nm.</p><p><span class="eq-label">Conditions</span>A freely jointed ideal chain with independent directions and no self-avoidance or nonlocal interactions. Effective b depends on the chosen material scale; a statistical step need not be one monomer.</p></div>
<p>The simplest chain model replaces detailed chemistry with equal-length statistical steps whose directions are independent. Opposing directions frequently cancel, so overall span grows more slowly than total path length. Distinguish the directed end-to-end vector from its nonnegative distance magnitude. Averaging vector components can give zero because opposite directions cancel; the mean distance does not vanish for that reason. Averaging the squared distance and then taking its square root gives a root-mean-square span that retains spatial size and lets the independent steps contribute through an especially simple sum. In the example, a 100-nanometer path has a typical end-to-end span of only 10 nanometers. Increasing the step count to 400 produces a 400-nanometer path but only a 20-nanometer typical span.</p>
<figure class="science-figure" data-figure="F2"><div class="figure-wrap" role="group" aria-label="The ends of a coiled path are connected by a shorter straight line."><svg xmlns="http://www.w3.org/2000/svg" viewBox="0 0 720 595" role="img" font-family="Arial, sans-serif"><rect x="0" y="0" width="720" height="595" rx="5" fill="#f3f7f5" stroke="none"/><text x="25" y="40" font-size="22" fill="#183c42" text-anchor="start">Following the chain differs from joining its ends</text><path d="M100 200 C180 70 300 80 270 170 C240 250 110 220 160 320 C210 400 390 370 370 270 C350 175 470 90 520 180 C570 270 430 280 490 350 C550 420 630 330 600 260" fill="none" stroke="#4d8386" stroke-width="5"/><path d="M100,200 L600,260" fill="none" stroke="#c2724a" stroke-width="3"/><text x="290" y="215" font-size="20" fill="#ac5d3b" text-anchor="start">End-to-end span</text><circle cx="100" cy="200" r="9" fill="#bd6845"/><circle cx="600" cy="260" r="9" fill="#bd6845"/><text x="35" y="465" font-size="21" fill="#183c42" text-anchor="start">Curved path: contour length</text><text x="35" y="505" font-size="21" fill="#183c42" text-anchor="start">Straight line: span of the current conformation</text><text x="35" y="560" font-size="19" fill="#183c42" text-anchor="start">Schematic shape; quantitative sizes use the ideal-chain model</text></svg></div><figcaption>Figure 2 · A chain can change conformation without changing its along-chain length. The straight line joins endpoints and the curve follows the chain. Typical span requires statistics over many conformations.</figcaption></figure>
<p>Why does an unconstrained flexible chain usually avoid remaining fully extended? Among the allowed local directions, relatively few combinations place almost every segment along the same line. Coiled arrangements have many more realizations. Thermal motion continually explores available possibilities, so commonly observed shapes reflect their statistical abundance. Entropy is a physical measure of such possibilities, rather than simply how messy something looks to the eye. Stretching a chain restricts some conformational choices. After the constraint is released, the chain more frequently returns to states with more possible realizations. Under appropriate conditions, this statistical tendency produces a measurable restoring force without requiring large changes in individual bond length.</p>
<p>The explanation also shows why rubber needs suitable connections. One free chain recovering its own coil shape does not automatically restore the shape of a whole specimen. If many chains slide past one another, macroscopic deformation can remain. Network connections relate local strand deformation to the specimen boundaries, combining the responses of many chains into observable recovery. Excessively dense connections restrict available extension, while local stiffness and interactions also affect the response. Chain length alone therefore does not predict the properties of a rubber network.</p>
<p>Real neighboring directions are correlated, atoms cannot freely occupy the same place, and solvent changes effective interactions between segments. These effects determine when independent statistical steps are appropriate and what effective step length to use. Combining many bonds into one statistical segment is a way to describe a larger scale, not a claim that the molecule consists of structureless physical beads. A model for overall coil size needs different detail from a model for a particular chemical reaction.</p>
