Repository: GellmanSparrowS/ml-biomat-blog

# ML-Biomat · 杨云浩的研究与开源项目

个人介绍、跨尺度生物材料体系与结构研究、机器学习与多尺度模拟教程。网站：<https://ml-biomat.com/>；个人主页：<https://ml-biomat.com/YunhaoYang/>。

## 修改入口

| 内容 | 源文件 |
| --- | --- |
| 中文个人主页 `/YunhaoYang/` | `content/about-body.html` |
| English profile `/YunhaoYang/en/` | `content/about-en-body.html` |
| 中文简历 `/cv/` | `content/cv-body.html` |
| English CV `/cv/en/` | `content/cv-en-body.html` |
| 相册素材与来源 | `content/profile-albums.json`、`static/images/profile/` |
| 活动展示 | `content/about-body.html`、`content/about-en-body.html`；首页共用其中的活动条目 |
| FiberNet 中英文展示 | `content/fibernet-body.html`、`content/fibernet-en-body.html`、`static/css/fibernet.css` |
| 分类与教程 | `content_tools/catalog.py`、`content/tutorials/polymer-ai/`、`content_tools/tutorials.py` |
| 教程图片、数据与下载 | `static/tutorials/polymer-ai/` |
| 教程样式 | `static/css/tutorials.css` |
| 中英文文章 | `content/posts/zh/`、`content/posts/en/` |
| 全站布局与交互 | `static/css/style.css`、`static/css/site-layout.css`、`static/css/site-refinement.css`、`static/js/main.js`、`static/js/site-catalog.js` |
| 个人页与活动图库 | `static/css/profile-layout.css`、`static/js/profile-gallery.js` |
| 公共导航与主题初始化 | `content_tools/chrome.py`、`static/js/main.js` |
| 中英首页、分类与文章合集 | `content_tools/home.py`、`content_tools/catalog.py`、`content_tools/site_layouts.py` |
| 中英工具、隐私与标签页 | `content_tools/utility_pages.py`、`content_tools/tag_pages.py` |
| 页面模板与生成流程 | `build.py` |
| 站点信息与分类 | `config.py` |

`docs/` 是生成后的发布内容，由构建更新；源文件是日常维护入口。

## 本机使用

Python 3.10 或以上即可构建，核心流程只使用标准库。

```powershell
python manage.py doctor
python manage.py build
python manage.py preview
```

预览地址：<http://127.0.0.1:8866/>。构建默认不联网，预览默认只监听本机。绘图功能 `chart_gen.py` 单独需要 Matplotlib/Pillow。

## 发布

完成修改和预览后，由维护助手执行：

```powershell
python manage.py publish --message "Update personal profile"
```

入口会同步远端状态、构建页面、运行检查、暂存约定的项目文件、提交并推送到 `main`，然后核对远端提交。遇到远端更新、检查失败或异常文件时停止，先完成相应修复；不强制推送。

GitHub Pages 使用仓库生成的站点文件。推送后继续检查仓库部署结果，以及线上页面是否出现这次修改。搜索引擎提交是独立操作，站点上线后需要时执行 `python build.py --submit-indexnow`。

GitHub 登录由本机凭据管理工具保存。仓库地址使用普通 HTTPS URL，凭据和本地私有文件不进入代码仓库。

## 内容与检查

文章保留语言、日期、分类、标签等 frontmatter。`python manage.py check` 检查已生成页面，包含文章/RSS/搜索一致性、站点地图、关键页面和解码后的内部链接。个人经历、论文署名和奖项状态以本人确认资料及原始公开来源为准。

相册默认折叠；照片与论文图保持原比例、完整显示，使用统一相框与留白适配尺寸。图片内容变更后构建会更新资源版本。

## 分类与图文教程维护

20篇高分子与生物大分子图文教程按主题融入 `/categories/`，与既有文章使用同一分类列表，不再展示独立系列。中文分类位于 `/categories/` 和 `/categories/{topic}/`，英文对应 `/categories/en/` 和 `/categories/{topic}/en/`。旧教程正文地址保持有效，旧目录 `/tutorials/` 与 `/tutorials/polymer-ai/` 自动进入分类。`manifest.json` 维护标题、介绍、主题及稳定地址；01–20.html 保留完整讲解、代码、预渲染公式和交互。

原始审阅包保持原位。需要重新导入其更新版本时，在装有 Playwright/Chromium 的维护环境运行 `python content_tools/import_polymer_tutorials.py "压缩包路径"`，随后构建与浏览器检查。导入器只转换展示用语、站点路径和样式作用域，不运行科研计算。公式、数据、代码和图片保留原始内容；下载附件分离为独立资源，图片按需加载。

`python manage.py build` 同时验证20篇教程的分类入口、代码与附件、48篇既有文章的双语互链和标题、图文覆盖及全站链接。手机目录默认折叠；正文和间距紧凑呈现，原图保持比例并可放大。

既有文章新增的双语讲解图保存在 `static/images/article-guides/`，可通过 `content_tools/illustrate_mechanics.py` 和 `content_tools/illustrate_computing.py` 复现。教学曲线的生成参数与示意性质在脚本和图注中记录。

## 全站语言与主题

中文首页为 `/`，英文首页为 `/en/`；旧 `/zh/` 显示中文首页。完整内容合集独立在 `/articles/` 与 `/articles/en/`，语言开关只切换同一类页面。中文顶栏为“首页、工具库、分类、个人主页”，英文为“Home、Library、Categories、Profile”，所有页面保持同一套按钮结构和栏目高亮。

默认主题在样式加载前设为暗色；访客手动选择亮色后，跨页和刷新保留。语言由明确URL决定，普通导航和Logo保持当前语言。没有英文译文的20篇教程仍保留EN控件的位置，以禁用状态呈现，不跳转到无关列表。

每篇内容只有一个主分类，其余方法与材料信息用标签表达。中文与英文的主分类按实际收录内容独立计数。`qa_check.py`同时检查各页公共导航、默认主题和首页成对关系；浏览器验收须使用空存储的新会话覆盖系统浅色和深色，实际点击主题及完整导航流程。

## 已确认的研究主页布局

首页与个人页共用活动内容和图库：首页为横向概览，个人页为完整纵向时间线。活动照片与题名直接打开相册；论文题名使用已确认的期刊链接。个人页保留横向合作项目，近期论文及荣誉标题位于内容上方。研究主线使用用户确认文字，不插入强制换行。

布局通过正式源文件维护，`python manage.py build` 会同时生成首页、分类、文章合集和中英文个人页；无须依赖 `.local/` 下的历史预览生成器。

## 生物与高分子材料图文教程（2026-10-29）

新增48篇双语教程，在既有分类中按正文主题分为材料与结构23篇、物理建模与模拟21篇、实验表征与数据分析4篇。中文与英文各有48个独立页面，保留完整讲解、395个公式、228幅图和56个教学交互（每种语言）。全站分类共92篇中文、72篇英文，统一接入搜索、RSS和站点地图。

源码为 `content/tutorials/biomaterials-courses/`，其中 `manifest.json` 记录双语题名、目录、分类及原文摘要校验。`content_tools/biomaterials_courses.py` 生成共享导航页面；`content_tools/import_biomaterials_courses.py` 从原课程文件夹导入正文和实验脚本，保留源文件。页面样式与图示浏览分别为 `static/css/biomaterials-courses.css` 和 `static/js/biomaterials-courses.js`。稳定路由例如 `/tutorials/biomaterials-courses/cp09/` 与 `/tutorials/biomaterials-courses/cp09/en/`，语言切换保持对应章节。

## 首页与网络动态

首页继续显示自动旋转的三维纤维网络，使用 `static/js/fibernet-scene.js`。全站背景在手机上限帧运行，低功耗及慢帧设备进一步降低帧率；返回页面恢复动画，默认自动播放。

FiberNet 首屏使用 `static/js/fibernet-flow.js` 与 `static/data/fibernet-flow.json`。这是种子固定的标量弹簧网络传力与键逾渗示意：330个节点、989条边和31个连通状态，颜色由各状态平衡后的归一化边载荷产生。它与项目展示的FEM计算图例分别维护。`content_tools/generate_fibernet_flow.py` 可用NumPy/SciPy重新生成数据，日常网站构建直接使用已提交数据，不增加构建依赖。动画不设操作控件，画布按设备像素密度绘制。

## 动态设置与轻量图片（2026-10-30）

本站默认自动播放，首次访问或普通刷新均无需启用链接。可选的`?motion=off`暂停、`?motion=auto`跟随系统、`?motion=on`恢复播放都会记住本设备的明确选择，刷新、切换语言和进入其他页面继续生效。清除选择后恢复默认播放。FiberNet图形宽高为最初版本的70%，节点、连线与运动节奏保留。处理后地址自动恢复正常页面路径。共享策略为 `static/js/site-motion.js`，Canvas及CSS过渡使用同一设置；不修改系统设置。验证真实Edge时用Playwright `reduced_motion='null'`，否则默认测试环境会替换系统偏好。

File: docs/posts/biomaterials-mechanical-testing-zh/index.html
生物材料力学测试：试样制备、应变测量与误差 — ML-Biomat

ML-Biomat.
首页工具库教程个人主页

☀
EN中文

分类/实验表征与数据分析

中文
生物材料力学测试：试样制备、应变测量与误差

2026-09-06·14 分钟阅读·实验表征与数据分析

力学测试拉伸测试生物材料仪器数据质量实验规范

目录为什么可重复的力学测试这么难
试样几何与水合状态问题
仪器、对中与边界条件
从力-位移到应力-应变
在数据进入论文前识别伪影
一份实用的报告清单
参考文献
为什么可重复的力学测试这么难

力学测试表面上是一件很简单的事：夹住试样，施加拉伸，记录力和位移，再把结果换算成模量。但实际操作中，几乎每一步都可能悄悄改变最终写进论文的那个数字，而这些改变多数不会出现在最终的图表里。一个在空气中被过快拉伸的干水凝胶、一根被锯齿夹具夹断的肌腱纤维，或者一张横截面积按照块体几何尺寸估算的纳米纤维膜，看起来都可能“很科学”，却可能系统地偏差两倍以上。

生物材料让这一问题更加突出，因为它们是湿的、软的、各向异性的、速率相关的，而且形状往往不规则。适用于钢材试样的协议并不适用于胶原凝胶；适用于单根蚕丝纤维的流程，也不能在未经重新验证的情况下直接搬到厘米级的孔隙支架上。这篇文章的目标是把真正重要的决策点讲清楚，帮助研究者得到“禁得起追问”的数据，而不是仅仅“能发表”的数据。

理解这个问题的一个好类比是：请你在“可以触碰被测物、可以改变它压在秤盘上的部分、还可以自己决定记下哪个读数”的规则下称一个物体的重量。同样的五个人在这样宽松的规则下称同一个物体，会很自然地得到五个不同的数字，而且每个人都能解释自己的做法为什么合理。柔软、含水的生物材料的力学测试，很多时候就处于这种宽松规则之下，区别只是这些“选择”被藏进了方法段的一两句话里，很少再被追问。

真正需要当成手艺来训练、而不是默认“总会做对”的原因在于：每一次测量都是一条链条。试样要制备和平衡，要在不损伤的前提下夹持，要让载荷与位移记录在真正发生变形的部位，最后还要把原始数据规约成除以面积的应力和除以参考长度的应变。这条链条上的每一环都会同时带来随机涨落和系统偏移，而系统偏移不会正负抵消。真实初始长度是 20 毫米，却被记成 25 毫米，应变在机器尚未启动时就已经偏小了 20%；直径偏大 10%，横截面积就会偏大约 21%，计算模量因此偏低约 17.4%；半毫米未被察觉的夹具滑移，会被伪装成额外的伸长。而这些错误都不会让曲线形状变得“看起来很吓人”，所以它们才能一直活到论文发表。

贯穿全文还需要清楚一件事：随机误差与系统误差不同。随机误差可以通过重复测量来压低，也适合用标准差或置信区间报告；系统误差再重复多少次也压不下去，因为每个试样都会朝同一个方向、以大致相同的幅度偏错，直到有人改变协议本身。下文要讨论的克制与规范，主要针对后一种更危险的误差，因为它是那个能在平均之后仍然存活、进而悄悄把不同实验室之间的模量与破坏应变拉开的东西。

试样几何与水合状态问题

第一个需要决定的其实是试样本身。对于纤维、薄膜和片材，标准的哑铃形试样能把断裂限制在标距段内，从而减小夹具处应力集中导致的提前破坏。对于柔软的凝胶和组织，长宽比不低于 4:1 的矩形试样是常见折中，但这一比例必须在夹持之后实测，而不是默认等于模具尺寸。对于压缩测试，上下端面之间的平行度至少和名义尺寸同样重要，因为一个倾斜的压头会把本应均匀的变形场变成额外的接触应力集中。

水合状态并不是一个可有可无的环境变量，它本身就属于材料定义的一部分。丝素蛋白、胶原、纤维素和大多数水凝胶都会持续与周围环境交换水分，其刚度、强度和断裂能都随含水量变化。夹在空气中的试样通常会在暴露表面失水、表面变硬，进而提前断裂，或把表观模量抬得虚高。常用的解决办法是把试样浸在与制备过程相同的缓冲液、生理盐水或培养基中，维持温度恒定，并在正式测试前留出足够的平衡时间。如果无法浸没，就应该把腔体湿度和暴露时间当作一等实验变量如实报告。如果在平衡阶段试样的几何还在可观察变化，那正说明它还没有达到平衡。

样本量应当被写进方案，理由和对照实验必须写进方案一样：样本数决定了你看到的离散度，到底是材料的真实性质，还是你操作过程的产物。即便手法很规范，柔软含水组织也可能出现 15%~20% 的变异系数，因为每个试样都带着略微不同的取材、水合和残余应变史；如果只测三个试样，均值模量的置信区间会宽到让两组之间 30% 的差异在统计上都分不清是真是假。一个实用的起点是：把最初六到十个试样当作预实验，先算出标准差，再判断你计划做的比较是否有足够的把握看到想看到的效应。这听起来像统计，但它保护的正是你最终要发表的力学数字。

切割和成形方法同样容易被轻视。刀刃在软凝胶里拖过时，会在表面留下微小撕裂，而这些撕裂在拉伸下会成为宏观裂纹；激光切割可能在边缘留下热影响区，其交联或结晶程度与内部不同；冲压刀具则可能在网络边缘造成压溃。因此无论用哪种方法，测试前都应在低倍镜下检查试样边缘，并在方案里把切割方式与几何尺寸写在一起。如果需要横向比较，标定试样与测试试样还必须使用完全相同的切割方向，因为很多生物材料保留了在成形后依然存在的优先取向，它会以各向异性的形式出现在测量结果里。

预调是第三个常被漏写的关键步骤。生物材料第一次加载时往往出现再也回不去的响应：纤维被拉直、水分重新分布、弱键结点松弛，局部损伤被消除或产生。第一遍拉伸得到的曲线，因而总是材料历史与材料性质的混合物；把加卸载循环重复到回线稳定，并报告循环次数与幅值，才能把二者分开。前几圈之后的残余应变本身就有信息量：稳定的小残余说明是可逆重排，而随圈数不断增大的残余应变则是损伤累积或失水的早期信号，应当记录而不是默不作声地丢掉。

仪器、对中与边界条件

传感器和位移测量是系统误差最重要的两个来源。一台大载荷量程的机器去测量毫米级的柔软试样时，往往工作在量程的最下端，而这一区域恰恰是标定可信度较低的地方。更稳妥的做法是选择量程更小的传感器，预热后校正零点，并沿实际加载方向用已知质量做一次参考标定。位移如果取自横梁，就不可避免地混入机器柔度、夹具滑移和试样端部效应，因此只要目标是获得模量，就应尽量使用非接触引伸计、视频跟踪或光学应变测量。

夹具的选择本身也是测量的一部分，而不仅仅是硬件。过大的齿形、粗糙的锯齿和过大的夹持力都会在脆性的类陶瓷复合材料和薄生物膜中制造应力集中和提前断裂。柔软的充气夹具、黏结垫片或顺应性背板能把载荷分布得更均匀，通常更适合软生物材料。边界条件还包括加载速率。生物材料是粘弹性和粘塑性的，1 mm/min 的所谓“准静态”试验与 100 mm/min 的试验之间不存在可比性，除非协议同时定义了应变速率和试样历史，包括预调循环。对于需要横向比较的数据，应当用若干次温和的加卸载循环进行预调，并报告循环次数、幅值和速率，因为生物材料的第一圈循环通常会抹掉搬运和装配的历史。

选对仪器，本质上是让三样东西彼此匹配：力程、位移分辨率，以及夹具刚度相对试样的大小。一台带 10 kN 传感器的万能试验机当然也能测蚕丝纤维，但它工作在最下面一段量程，读数会被噪声和之后必须扣掉的机器柔度主导；换成 10 N 甚至 1 N 的传感器，对软试样几乎没有任何损失，却能把测量放到标定真正有效的区间。位移通道需要同样的审视：如果执行器标称 0.1 毫米精度，而试样拉到断裂也不过伸长 1 毫米，那么应变的十分之一就是仪器误差。非接触光学跟踪能消掉大部分这类误差，但必须用与试样同一焦平面的标尺或标定格验证，因为相机角度误差会被一对一地转成应变误差。

柔度校正是“信任机器”与“信任试样”之间的分界线。加载时，机架、传感器、夹具和转接头都会产生一小段不属于样品的变形；当试样相对加载系统较硬时，装夹系统的变形占比更大，可能与试样伸长相当；对于很柔顺的试样，机架变形的相对贡献通常较小，但仍需检查夹持滑移和端部效应。标准做法是拿一个刚性假试样测出机器柔度，记录其力-位移曲线，再在相同装夹配置下从后续每次测试中扣掉这段位移。这种校正是配置相关的，换了夹具、标距或速率，通常就要重新测一次，这也是为什么省略夹具细节的方案无法复现的又一层原因。

夹具策略与环境条件必须放在一起想，因为最糟的边界条件就是：夹具正在撕坏试样的同时，空气流动还在让它失水。薄膜和薄片适合用黏结垫片把载荷摊开，让断裂远离夹口；纤维则适合把一小滴柔性胶黏在刚性模板上，既起到同样作用，又避免了锯齿夹口带来的应力集中；凝胶和组织则必须放进含盐水或恒温的测试槽，理由不是“更真实”，而是让材料状态在测试期间保持稳定。若没有环境槽，退一步也要在控湿箱里测试，并在前后各称一次试样，让后来的审稿人看出测试过程中材料是否变了状态。

光学标记测量的是标距段内的伸长；横梁位移还包含机架和夹具变形、装夹就位及滑移，计算应变时需区分这些来源。

从力-位移到应力-应变

应力是力除以受力横截面积，应变是长度变化除以一个初始参考长度，但这两个定义里都藏着选择。工程应力与工程应变以初始几何为参考，真实应力与真实应变则以瞬时几何为参考。两者在小应变区间差别不大，在大伸展区间会显著背离，而软材料恰恰最关心大应变区间。因此，明确写明使用的是哪一种约定，才能避免高应变下 50% 的分歧被误当成材料本身的差异。

对于各向异性组织，单一标量模量很难说清问题。应力-应变响应应当分区读取：代表纤维逐步拉直的足趾区、斜率即常规模量的线性区，以及代表屈服、软化或破坏的末段区。同时报告足趾应变、线性区斜率和破坏应变，比在任意区间上拟合出一个斜率更有信息量。只要条件允许，就应当把原始的力-位移曲线和规约后的应力-应变数据一起保存，因为原始曲线里正藏着滑移、循环前史和断裂位置等规约后容易被抹掉的信息。

把这些定义落到具体数字上，会更容易看出每一步的选择意味着什么。假设有一根丝素蛋白单丝，直径为 24 微米，圆形横截面积约为 4.52 x 10^-10 平方米，标距为 10 毫米。当伸长 0.25 毫米时，传感器读数为 0.11 牛。此时工程应变为 0.25 除以 10，等于 2.5%；工程应力为 0.11 牛除以 4.52 x 10^-10 平方米，约为 243 兆帕；用应力除以应变，得到约 9.7 吉帕的割线模量，恰好落在熟丝纤维常见量级之内。

同样的数字在伸长变大之后就开始分道扬镳，这正是“约定”不再只是形式的地方。设材料近似不可压缩，那么在 20% 应变时，真实横截面积大约只剩初始面积的 83%，而不是 100%，所以用初始面积算出的工程应力会比真实应力低约 20%。对一根能拉到 50% 的纤维，这个差异更加显著；很多软生物样品的“极限应力”之所以必须和应变约定一起报告，正是为了防止有人用工程应力、有人用真实应力，却都声称自己测的是同一个量。

韧性的估算遵循“曲线下面积”的同一逻辑。若应力从 0 到 243 兆帕按直线上升，对应 2.5% 应变，这一三角形区域贡献的能量密度约为 3.0 兆焦每立方米。真实的丝并非直线：足趾区一开始几乎不贡献面积，而之后的应变硬化区贡献得远比直线三角形多。因此只报告一个“面积”意义的韧性数字，只有在写明积分上下限时才有意义；否则两个课题组完全可以各算出一个自洽的“曲线下面积”，却相差好几倍而不自知。

应力-应变曲线从来不是一种单一响应，而是三四个过程叠起来写成的一段历史。足趾区反映的是初始构型各不相同的纤维或链被依次拉紧；线性区反映的是被招募起来的网络整体刚度；屈服或软化区反映不可逆重排；末段区则反映失效，可能是薄膜中的局部化、纤维中的原纤断裂，也可能是凝胶中的网孔破裂。只说一个“模量”，等于把所有这些历史压成一个斜率，所以模量必须连同它由哪段应变区间算出一起报告；否则两组对同一材料分别报 2 GPa 和 4 GPa，很可能只是测了同一条曲线的两个不同段落。

循环加载把这种读法从一条曲线推广到一族曲线。依次加载到 5%、卸载，再加载到 10%、卸载，如此递进，就能看出线性区斜率是否稳定、残余应变是否累积、滞回面积是否逐圈增大。许多生物材料第二圈比第一圈软很多，第三圈又接近第二圈，这正是“材料在第一圈里记住了制备史，随后才趋于可重复”的特征。因此只报第一圈，描述的是搬运史而不是材料；改报做了相同预调之后的第三圈，才更可能被另一个实验室复现。

对各项异性材料，“一个模量”的含义会整个消失。肌腱、取向电纺膜或蚕丝织物至少有两个主轴方向，二者之比往往比任何单一数值都更能说明机理。测试因此应分别沿优先方向与垂直方向取样，并用一个没有歧义的解剖或工艺参考来定义方向。若确实只能测一个方向，报告就必须明确说明，因为各向异性材料中不带方向的“模量”，与其说是材料常数，不如说只是高维对象上的一个孤立采样。

在力与应变测量不变时，圆截面纤维的计算模量与 d⁻² 成正比。直径高估 10% 时，E报告/E真实 = 1/1.1² ≈ 0.826，即模量低估约 17.4%。图为解析误差传播示例。

在数据进入论文前识别伪影

只要在拟合前检查原始曲线，许多常见测量错误其实很容易识别。曲线起始处突然的载荷跌落通常对应夹具滑移或松弛，而不是材料行为。加卸载之间在首圈之后仍不消失的偏移，说明存在塑性流动、失水或传感器零点漂移。柔软试样出现滞回是正常的，但第一圈面积应当较大，之后各圈应逐渐接近一个可重复的环；如果滞回环一圈比一圈大，那多半是持续损伤或溶剂流失的信号。

断裂位置是最便宜的诊断信息。如果试样总是断在离夹具不足一毫米的位置，那么记录到的强度只是一个下限，模量也可能被造成这一断裂的同一个应力集中所污染。调整装夹、更换夹具或缩短标距，往往就能看出报告值里有多少其实来自伪影。所有这些检查都不需要额外昂贵的设备，却都能实质性地提高可重复性。

一份实用的报告清单

一份禁得起审稿的力学测试报告，至少应当写明试样几何与样本数 n、水合或环境条件、仪器量程与标定、夹具类型、应变速率与预调协议，以及计算应力和应变所用的约定。下表给出了三类干燥试样的常见量级；柔软含水材料通常会低于这些数值，但表格仍可作为数量级检查的参考。

材料类型	典型模量	典型破坏应变	常见注意点	
丝素蛋白纤维	5-15 GPa	10-30%	面积应按单丝直径计算，而非纤维束	
静电纺 PCL 膜	10-100 MPa	50-300%	孔隙率与水合状态主导表观模量	
矿化复合材料	2-20 GPa	1-4%	夹具应力集中会造成脆性提前断裂	

这份清单的目的不是限制实验设计，而是让跨实验室比较成为可能。当一组模量缺少试样状态、速率和面积定义时，它最多只是某个局部条件下的观察，还不是材料属性。

参考文献

Fung, Y. C. Biomechanics: Mechanical Properties of Living Tissues. Springer, 1993.

Lakes, R. Viscoelastic Materials. Cambridge University Press, 2009.

ASTM D882, Standard Test Method for Tensile Properties of Thin Plastic Sheeting, ASTM International.

Meyers, M. A., and Chen, P.-Y. Biological Materials Science: Biological Materials, Bioinspired Materials, and Biomaterials. Cambridge University Press, 2014.

Instron. Universal Testing Machine Compliance.

← Python科学计算环境：安装、配置与版本管理生物分子网络的粗粒化建模：从映射方案到验证方法 →相关阅读
2026-06-26应力—应变分析：弹性模量、强度与能量密度
2026-06-26SEM纤维图像分析：分割、直径与取向测量
2026-06-26AFM力曲线分析：信号标定与弹性模量拟合
请我喝咖啡
微信支付宝
PayPal赞助商链接

© 2026 ML-Biomat · by Yunhao Yang
个人主页工具库教程RSS交互工具站点地图隐私政策

↑
