Repository: GellmanSparrowS/ml-biomat-blog

# ML-Biomat · 杨云浩的研究与开源项目

个人介绍、跨尺度生物材料体系与结构研究、机器学习与多尺度模拟教程。网站：<https://ml-biomat.com/>；个人主页：<https://ml-biomat.com/YunhaoYang/>。

## 修改入口

| 内容 | 源文件 |
| --- | --- |
| 中文个人主页 `/YunhaoYang/` | `content/about-body.html` |
| English profile `/YunhaoYang/en/` | `content/about-en-body.html` |
| 中文简历 `/cv/` | `content/cv-body.html` |
| English CV `/cv/en/` | `content/cv-en-body.html` |
| 相册素材与来源 | `content/profile-albums.json`、`static/images/profile/` |
| 活动展示 | `content/about-body.html`、`content/about-en-body.html`；首页共用其中的活动条目 |
| FiberNet 中英文展示 | `content/fibernet-body.html`、`content/fibernet-en-body.html`、`static/css/fibernet.css` |
| 分类与教程 | `content_tools/catalog.py`、`content/tutorials/polymer-ai/`、`content_tools/tutorials.py` |
| 教程图片、数据与下载 | `static/tutorials/polymer-ai/` |
| 教程样式 | `static/css/tutorials.css` |
| 中英文文章 | `content/posts/zh/`、`content/posts/en/` |
| 全站布局与交互 | `static/css/style.css`、`static/css/site-layout.css`、`static/css/site-refinement.css`、`static/js/main.js`、`static/js/site-catalog.js` |
| 个人页与活动图库 | `static/css/profile-layout.css`、`static/js/profile-gallery.js` |
| 公共导航与主题初始化 | `content_tools/chrome.py`、`static/js/main.js` |
| 中英首页、分类与文章合集 | `content_tools/home.py`、`content_tools/catalog.py`、`content_tools/site_layouts.py` |
| 中英工具、隐私与标签页 | `content_tools/utility_pages.py`、`content_tools/tag_pages.py` |
| 页面模板与生成流程 | `build.py` |
| 站点信息与分类 | `config.py` |

`docs/` 是生成后的发布内容，由构建更新；源文件是日常维护入口。

## 本机使用

Python 3.10 或以上即可构建，核心流程只使用标准库。

```powershell
python manage.py doctor
python manage.py build
python manage.py preview
```

预览地址：<http://127.0.0.1:8866/>。构建默认不联网，预览默认只监听本机。绘图功能 `chart_gen.py` 单独需要 Matplotlib/Pillow。

## 发布

完成修改和预览后，由维护助手执行：

```powershell
python manage.py publish --message "Update personal profile"
```

入口会同步远端状态、构建页面、运行检查、暂存约定的项目文件、提交并推送到 `main`，然后核对远端提交。遇到远端更新、检查失败或异常文件时停止，先完成相应修复；不强制推送。

GitHub Pages 使用仓库生成的站点文件。推送后继续检查仓库部署结果，以及线上页面是否出现这次修改。搜索引擎提交是独立操作，站点上线后需要时执行 `python build.py --submit-indexnow`。

GitHub 登录由本机凭据管理工具保存。仓库地址使用普通 HTTPS URL，凭据和本地私有文件不进入代码仓库。

## 内容与检查

文章保留语言、日期、分类、标签等 frontmatter。`python manage.py check` 检查已生成页面，包含文章/RSS/搜索一致性、站点地图、关键页面和解码后的内部链接。个人经历、论文署名和奖项状态以本人确认资料及原始公开来源为准。

相册默认折叠；照片与论文图保持原比例、完整显示，使用统一相框与留白适配尺寸。图片内容变更后构建会更新资源版本。

## 分类与图文教程维护

20篇高分子与生物大分子图文教程按主题融入 `/categories/`，与既有文章使用同一分类列表，不再展示独立系列。中文分类位于 `/categories/` 和 `/categories/{topic}/`，英文对应 `/categories/en/` 和 `/categories/{topic}/en/`。旧教程正文地址保持有效，旧目录 `/tutorials/` 与 `/tutorials/polymer-ai/` 自动进入分类。`manifest.json` 维护标题、介绍、主题及稳定地址；01–20.html 保留完整讲解、代码、预渲染公式和交互。

原始审阅包保持原位。需要重新导入其更新版本时，在装有 Playwright/Chromium 的维护环境运行 `python content_tools/import_polymer_tutorials.py "压缩包路径"`，随后构建与浏览器检查。导入器只转换展示用语、站点路径和样式作用域，不运行科研计算。公式、数据、代码和图片保留原始内容；下载附件分离为独立资源，图片按需加载。

`python manage.py build` 同时验证20篇教程的分类入口、代码与附件、48篇既有文章的双语互链和标题、图文覆盖及全站链接。手机目录默认折叠；正文和间距紧凑呈现，原图保持比例并可放大。

既有文章新增的双语讲解图保存在 `static/images/article-guides/`，可通过 `content_tools/illustrate_mechanics.py` 和 `content_tools/illustrate_computing.py` 复现。教学曲线的生成参数与示意性质在脚本和图注中记录。

## 全站语言与主题

中文首页为 `/`，英文首页为 `/en/`；旧 `/zh/` 显示中文首页。完整内容合集独立在 `/articles/` 与 `/articles/en/`，语言开关只切换同一类页面。中文顶栏为“首页、工具库、分类、个人主页”，英文为“Home、Library、Categories、Profile”，所有页面保持同一套按钮结构和栏目高亮。

默认主题在样式加载前设为暗色；访客手动选择亮色后，跨页和刷新保留。语言由明确URL决定，普通导航和Logo保持当前语言。没有英文译文的20篇教程仍保留EN控件的位置，以禁用状态呈现，不跳转到无关列表。

每篇内容只有一个主分类，其余方法与材料信息用标签表达。中文与英文的主分类按实际收录内容独立计数。`qa_check.py`同时检查各页公共导航、默认主题和首页成对关系；浏览器验收须使用空存储的新会话覆盖系统浅色和深色，实际点击主题及完整导航流程。

## 已确认的研究主页布局

首页与个人页共用活动内容和图库：首页为横向概览，个人页为完整纵向时间线。活动照片与题名直接打开相册；论文题名使用已确认的期刊链接。个人页保留横向合作项目，近期论文及荣誉标题位于内容上方。研究主线使用用户确认文字，不插入强制换行。

布局通过正式源文件维护，`python manage.py build` 会同时生成首页、分类、文章合集和中英文个人页；无须依赖 `.local/` 下的历史预览生成器。

## 生物与高分子材料图文教程（2026-10-29）

新增48篇双语教程，在既有分类中按正文主题分为材料与结构23篇、物理建模与模拟21篇、实验表征与数据分析4篇。中文与英文各有48个独立页面，保留完整讲解、395个公式、228幅图和56个教学交互（每种语言）。全站分类共92篇中文、72篇英文，统一接入搜索、RSS和站点地图。

源码为 `content/tutorials/biomaterials-courses/`，其中 `manifest.json` 记录双语题名、目录、分类及原文摘要校验。`content_tools/biomaterials_courses.py` 生成共享导航页面；`content_tools/import_biomaterials_courses.py` 从原课程文件夹导入正文和实验脚本，保留源文件。页面样式与图示浏览分别为 `static/css/biomaterials-courses.css` 和 `static/js/biomaterials-courses.js`。稳定路由例如 `/tutorials/biomaterials-courses/cp09/` 与 `/tutorials/biomaterials-courses/cp09/en/`，语言切换保持对应章节。

## 首页与网络动态

首页继续显示自动旋转的三维纤维网络，使用 `static/js/fibernet-scene.js`。全站背景在手机上限帧运行，低功耗及慢帧设备进一步降低帧率；返回页面恢复动画，默认自动播放。

FiberNet 首屏使用 `static/js/fibernet-flow.js` 与 `static/data/fibernet-flow.json`。这是种子固定的标量弹簧网络传力与键逾渗示意：330个节点、989条边和31个连通状态，颜色由各状态平衡后的归一化边载荷产生。它与项目展示的FEM计算图例分别维护。`content_tools/generate_fibernet_flow.py` 可用NumPy/SciPy重新生成数据，日常网站构建直接使用已提交数据，不增加构建依赖。动画不设操作控件，画布按设备像素密度绘制。

## 动态设置与轻量图片（2026-10-30）

本站默认自动播放，首次访问或普通刷新均无需启用链接。可选的`?motion=off`暂停、`?motion=auto`跟随系统、`?motion=on`恢复播放都会记住本设备的明确选择，刷新、切换语言和进入其他页面继续生效。清除选择后恢复默认播放。FiberNet图形宽高为最初版本的70%，节点、连线与运动节奏保留。处理后地址自动恢复正常页面路径。共享策略为 `static/js/site-motion.js`，Canvas及CSS过渡使用同一设置；不修改系统设置。验证真实Edge时用Playwright `reduced_motion='null'`，否则默认测试环境会替换系统偏好。

File: docs/posts/biomaterials-mechanical-testing/index.html
Biomaterial Mechanical Testing: Methods and Protocols — ML-Biomat

ML-Biomat.
HomeLibraryTutorialsProfile

☀
EN中文

Categories/Experimental Characterization & Data Analysis

EN
Mechanical Testing of Biomaterials: A Reproducible Protocol Guide

2026-09-06·20 min read·Experimental Characterization & Data Analysis

mechanical testingtensile testingbiomaterialsinstrumentationdata qualityprotocol

ContentsWhy Reproducible Mechanical Testing Is Hard
Specimen Geometry and the Hydration Problem
Instrumentation, Alignment, and Boundary Conditions
From Force-Displacement to Stress-Strain
Recognizing Artifacts Before They Enter a Paper
A Practical Reporting Checklist
Uncertainty is part of the result
References
Why Reproducible Mechanical Testing Is Hard

Mechanical testing looks deceptively simple. Clamp a specimen, pull it, record force and displacement, and convert the result into a modulus. In practice, nearly every step can quietly change the number that ends up in a figure, and most of those changes are never visible in the published plot. A dry hydrogel tested with a fast crosshead speed, a tendon gripped in knurled serrated clamps, or a nanofiber mat whose cross-sectional area was estimated from bulk geometry can each look perfectly scientific while being wrong by a factor of two or more.

Biomaterials make this problem worse because they are wet, soft, anisotropic, rate-dependent, and frequently irregular in shape. The same protocol that works for a steel coupon will not work for a collagen gel, and a protocol that works for a single silk fiber will not transfer to a centimeter-scale porous scaffold without rethinking the assumptions. This article is a practical guide to the decisions that matter most. It is written for researchers who want their measurements to be defensible rather than merely publishable.

A useful way to think about this problem is to imagine being asked to weigh an object, but being allowed to touch it, change how much of it rests on the platform, and then choose for yourself which reading to record. If the same five people weigh the same object under those loose rules, they will produce five different numbers, and all five will be able to defend their procedure. Mechanical testing of soft and wet materials often looks exactly like that loose rule set, except that the choices are hidden inside a protocol paragraph and rarely re-examined.

The reason artist-level care has to be trained rather than assumed is that every measurement is a chain. The specimen must be prepared and equilibrated, mounted without damaging it, held so that load and displacement are recorded where the deformation actually happens, and finally reduced into an area-normalized stress and a reference-length-normalized strain. Each link in that chain contributes both a random scatter and a systematic offset, and the offsets do not cancel. A gauge length recorded as 25 mm when the true initial length was 20 mm creates a strain that is 20% too small before the machine has even started; a diameter that is 10% too large inflates the cross-sectional area by about 21% and therefore lowers the calculated modulus by about 17.4%; half a millimeter of unnoticed grip slip masquerades as extra elongation. None of these errors changes the shape of the plot enough to look alarming, which is exactly why they survive into print.

The distinction worth keeping in mind throughout this guide is between random error and systematic error. Random error can be reduced by repeating the measurement and is reported by a standard deviation or confidence interval. Systematic error cannot be reduced by repetition; every sample will be wrong by the same direction and roughly the same amount until the protocol is changed. The disciplines described below are mostly aimed at the second, more dangerous kind of error, because it is the one that survives averaging and quietly moves a modulus or a failure strain between laboratories.

Specimen Geometry and the Hydration Problem

The first decision is the specimen itself. For fibers, films, and sheets, the standard dog-bone geometry reduces the chance that failure initiates at the grips by forcing fracture into the gauge section. For soft gels and tissues, a rectangle with a length-to-width ratio of at least 4:1 is a reasonable compromise, but the aspect ratio must be measured after clamping rather than assumed from the mold. For compression, parallelism of the top and bottom faces is at least as important as their nominal dimensions, because a tilted platen converts an apparently uniform deformation field into contact stress concentrations.

The hydration state is not a minor environmental variable; it is part of the material definition. Silk fibroin, collagen, cellulose, and most hydrogels exchange water continuously with the surroundings, and their stiffness, strength, and fracture energy all track water content. A specimen that is mounted in air will generally dry at its exposed surface, become stiffer near the surface, and fail prematurely or inflate the apparent modulus. The standard fix is to immerse the specimen in a temperature-controlled bath of the same buffer, saline, or culture medium used during preparation, and to allow sufficient equilibration time before starting the test. If immersion is not possible, the chamber humidity and exposure time should be reported as first-class experimental variables. A loaded specimen that visibly changes geometry over the equilibration period is telling you that it was not equilibrated.

Sample sizing belongs in the protocol for the same reason a control belongs in an experiment: the number of specimens decides whether the measured scatter is evidence about the material or evidence about your handling. A soft hydrated tissue can easily show a coefficient of variation of 15 or 20 percent even with careful technique, because every specimen carries a slightly different history of extraction, hydration, and residual strain. If only three specimens are tested, the confidence interval for a mean modulus can be so wide that a 30 percent difference between two groups is statistically indistinguishable from zero. A practical starting rule is to treat the first six to ten specimens as a pilot study, compute the standard deviation, and then decide whether the comparison you plan to make actually has the power to see the effect you are looking for. This sounds like statistics, and it is, but it is statistics that directly protects the mechanical numbers you will publish.

Cutting and shaping methods are equally easy to understate. A blade that drags through a soft gel can introduce surface tears that become macroscopic cracks under tension; a laser cut can leave a heat-affected rim whose crosslinking or crystallinity differs from the interior; a punch can crush the network at the edge. Whichever method is used, the prepared edge should be inspected under low magnification before testing, and the protocol should record the cutting method next to the geometry. Where the goal is comparability, prepare calibration specimens and test specimens with exactly the same cutting direction, because many biomaterials retain a preferred orientation that survives shaping and reappears as anisotropy in the measurement.

Preconditioning is the third frequently under-specified step. Biological materials often show a dramatic first-load response that never returns: fibers straighten, water redistributes, weakly bonded junctions relax, and local damage is erased or created. A single stress-strain curve taken on the first pull is therefore a mixture of material history and material property. Repeating a gentle load-unload cycle until the loop stabilizes, and reporting the cycle number and amplitude, separates the two. The residual strain observed after the first cycles is itself informative: a small equilibrium residual suggests reversible rearrangement, while a growing residual strain across cycles is an early warning of accumulated damage or dehydration, and should be recorded rather than silently discarded.

Instrumentation, Alignment, and Boundary Conditions

The load cell and the stroke sensor are the two most important contributors to systematic error. A high-capacity machine measuring a soft millimeter-scale specimen may be operating near the bottom of its range, where the manufacturer's calibration is often the least reliable. It is usually better to choose a lower-capacity load cell, verify the zero value after the pretest warm-up, and perform a reference calibration with a known mass in the actual loading direction. Displacement measured from the crosshead includes machine compliance, grip slip, and specimen end-effects, so non-contact extensometry, video tracking, or optical strain measurement should be used whenever modulus is the quantity of interest.

Grip choice is part of the measurement, not just hardware. Oversized ridges, aggressive serrations, and excessive clamping force create stress concentrations and premature failure, especially in brittle ceramics-like composites and thin biological films. Soft pneumatic grips, adhesive tabs, or compliant backing layers distribute load more uniformly and are usually preferable for soft biomaterials. The boundary condition also includes the loading rate. Biological materials are viscoelastic and viscoplastic, so a "quasistatic" test at 1 mm/min and a test at 100 mm/min can agree only if the protocol defines both the strain rate and the specimen history, including preconditioning cycles. For comparative reporting, precondition a specimen with several gentle load-unload cycles and state the number of cycles, the amplitude, and the rate, because the first cycle of most biological samples erases handling and assembly history.

Choosing the right instrumentation usually comes down to matching three things: the force range, the displacement resolution, and the compliance of the fixtures relative to the specimen. A universal testing machine with a 10 kN load cell can measure a silk fiber, but it will do so near the bottom of its range, where the reading is dominated by noise and by the machine stiffness that must later be corrected away. A 10 N or even 1 N cell sacrifices nothing for a soft specimen and moves the measurement into the region where the calibration has meaning. The displacement channel deserves the same scrutiny: if the actuator reports 0.1 millimeter accuracy and the specimen extends only 1 millimeter before failure, then ten percent of the strain is instrument error. Non-contact optical tracking removes most of this, but it must be validated on a ruler or calibration grid in the same focal plane as the specimen, because a camera angle error is converted directly into a strain error.

Compliance correction is the difference between trusting the machine and trusting the specimen. When load is applied, the frame, load cell, grips, and adapters all deform by a small amount that is not part of the sample. Its relative contribution increases when the specimen is stiff compared with the load train: fixture deformation can then be comparable to specimen extension. For a very compliant specimen the frame contribution is often smaller, although grip slip and end effects still require attention. The standard correction is to measure the machine compliance with a rigid dummy specimen, record its force-displacement response, and subtract that displacement from every subsequent test at the same loading configuration. This correction is configuration-specific; changing the grips, the gauge length, or the loading rate usually changes it, which is another reason protocols that omit fixture details cannot be reproduced.

Grip strategy and environment go together because the worst boundary condition is a clamp that tears the specimen while an ambient air current is simultaneously drying it. For films and thin sheets, adhesive-tabbed specimens spread load over a broad area and keep failure away from the clamp face. For fibers, a small drop of compliant adhesive on a rigid template performs the same function without the stress concentration of serrated jaws. For gels and tissues, saline-filled or temperature-controlled chambers are essential not because they are more realistic but because they make the material state stationary during the test. If an environmental chamber is unavailable, the fallback is to perform the mechanical test inside a humidity-controlled enclosure and to weight the specimen immediately before and after, so that later reviewers can see whether the material changed state during the measurement.

Optical markers measure extension within the gauge section. Crosshead travel also includes fixture deformation, grip seating and slip, so it should not automatically be treated as specimen extension.

From Force-Displacement to Stress-Strain

Stress is force divided by the cross-sectional area over which it acts, and strain is the change in length divided by an initial reference length. Both definitions hide choices. For engineering stress and strain, the reference geometry is the initial geometry; for true stress and strain, it is the instantaneous current geometry. The two are similar in the small-strain regime and diverge substantially at large extensions, which is precisely the regime that matters for soft materials. A clear statement of which convention is used prevents a 50% disagreement at high strain from being mistaken for a material difference.

For anisotropic tissues, a single scalar modulus is rarely sufficient. The stress-strain response should be separated into regions: the toe region that reflects fiber straightening, the linear region whose slope is the conventional modulus, and the terminal region that marks yielding, softening, or failure. Reporting the toe strain, the linear-region slope, and the failure strain together is far more informative than reporting one slope fitted over an arbitrary interval. Whenever feasible, output the raw force-displacement trace alongside the reduced stress-strain data; the raw trace contains exactly the grip slip, cycle history, and failure location that the reduced curve hides.

To make the definitions concrete, consider a single silk fibroin fiber measured with a specimen gauge that is simple enough to verify by hand. Suppose the fiber has a diameter of 24 micrometers, giving a circular cross-sectional area of about 4.52 x 10^-10 square meters, and a gauge length of 10 millimeters. At an extension of 0.25 millimeters, the recorded force is 0.11 newtons. The engineering strain is then 0.25 divided by 10, or 2.5 percent, and the engineering stress is 0.11 newtons divided by 4.52 x 10^-10 square meters, which is about 243 megapascals. Dividing stress by strain gives a secant modulus of roughly 9.7 gigapascals, comfortably inside the range expected for degummed silkworm silk.

The same numbers begin to diverge once the extension becomes large, and this is where the choice of convention stops being cosmetic. At 20 percent strain, the true cross-sectional area of an incompressible fiber is about 83 percent of the initial area rather than 100 percent, so the true stress is roughly 20 percent higher than the engineering stress computed from the original area. For a fiber that stretches to 50 percent, the difference becomes substantial, and for many soft biological samples the difference is the entire reason that "ultimate stress" should always be reported together with the strain convention that defined it.

A worked toughness estimate follows the same logic as the area under the curve. If the stress rises linearly from 0 to 243 megapascals over a 2.5 percent strain, that triangular region contributes about 3.0 megajoules per cubic meter of energy per unit volume. Real silk is not a straight line, however; the toe region adds almost nothing at first, and the later stiffening region adds far more than a triangle would predict. Reporting one integrated toughness number is therefore only meaningful when the integration limits are stated, otherwise two groups can each calculate a defensible "area under the curve" and still disagree by a factor of several.

The stress-strain curve is not a single response but a history written in three or four overlapping processes, and part of reading it well is learning to separate them. The toe region reflects the progressive recruitment of fibers or chains that start in different configurations; the linear region reflects the collective stiffness of the engaged network; the yield or softening region reflects irreversible rearrangement, and the terminal region reflects failure, which may be localization in a film, fibril rupture in a fiber, or mesh breakage in a gel. A single number such as "modulus" necessarily compresses all of this history into one slope, so the slope must always be quoted with the strain interval over which it was computed, otherwise two groups reporting 2 GPa and 4 GPa for the same material may simply have measured two different parts of the same curve.

Cyclic loading extends this logic from one curve to a family of curves. Loading a specimen to 5 percent, unloading, loading to 10 percent, unloading, and so on exposes whether the linear-region slope is stable, whether the residual strain accumulates, and whether the hysteresis area grows with each cycle. For many biomaterials the second cycle is much softer than the first, and the third is close to the second; this is exactly the signature of a material that has "remembered" its preparation history in the first cycle and then behaves more reproducibly. Reporting only the first cycle therefore describes the handling history rather than the material, while reporting the third cycle describes a state that is more likely to be reproduced by another laboratory that preconditions in the same way.

For anisotropic materials, the meaning of "one modulus" disappears entirely. A tendon, an aligned electrospun mat, or a woven silk fabric has at least two principal directions, and the ratio between them is often more mechanistically informative than either value alone. Testing should therefore include specimens cut along and across the preferred axis, and the orientation must be defined relative to an unambiguous anatomical or fabrication reference. When only one orientation is possible, the report should say so explicitly, because a "modulus" without an orientation in an anisotropic material is closer to a single sample from a high-dimensional object than to a material constant.

For a circular fiber with fixed force and strain, the calculated modulus scales as d⁻². A diameter overestimate of 10% gives Ereported/Etrue = 1/1.1² ≈ 0.826, or a 17.4% underestimate. The curve is an analytic error-propagation example.

Recognizing Artifacts Before They Enter a Paper

Many common measurement failures are easy to spot if the raw trace is inspected before curve fitting. A sudden load drop at the very beginning of the trace usually means grip slip or slack take-up, not material behavior. An offset between loading and unloading that persists after the first cycles indicates plastic flow, drying, or an improperly zeroed transducer. Hysteresis in a soft sample is expected, but the first-cycle area should be large and the later cycles should approach a repeatable loop; a loop that grows with every cycle is a sign of continuing damage or solvent loss.

Failure location is the cheapest diagnostic available. If a specimen consistently breaks within one millimeter of a grip, the recorded strength is a lower bound and the modulus may be contaminated by the same stress concentration that caused the break. Repositioning, changing grips, or reducing the gauge length can reveal how much of the reported value was an artifact. None of these checks require expensive new equipment, and all of them materially improve reproducibility.

Modern instruments produce a torrent of data, but a defensible measurement lives or dies in how that data is exported and stored. Force, displacement, and time should be kept as raw machine units together with the calibration factors that convert them into newtons and millimeters; converting too early makes it impossible to correct a wrong area or a wrong zero later. Each specimen deserves a short manifest that links its file to the cutting method, hydration history, mass before and after, gauge length, orientation, and the operator and date. A folder of curves with no manifest is a folder of anecdotes, because three months later nobody can reconstruct which curve was cut with which blade or dried for how long.

Units and significant figures are a quiet source of cross-laboratory divergence. Stress and modulus should be reported in unambiguous pascal multiples, with the energy density for toughness in joules per cubic meter, or at least with the precise unit written out the first time it appears. A modulus of "1.2e9" without a unit is wrong somewhere, and "1.3 ± 0.4 GPa" reported with too many trailing digits invites false precision. The appropriate number of significant figures is usually two or three, because the dominant uncertainty in soft-material testing is rarely the instrument resolution; it is the specimen-to-specimen variation and the systematic choices documented above.

Whenever possible, deposit the raw force-displacement files, the reduced curves, and the analysis script in a public or institutional repository alongside the paper. The script matters more than a spreadsheet because it encodes the exact definitions of stress, strain, and modulus interval that no methods paragraph can fully recover. A reviewer who can rerun the script from raw data does not need to trust that the figure was extracted correctly; a reviewer who can only see the figure has no choice but to trust, and scientific reproducibility is the slow replacement of trust with re-execution.

A Practical Reporting Checklist

A defensible mechanical test report should specify the specimen geometry and n, the hydration or environmental condition, the instrument range and calibration, the grip type, the strain rate and preconditioning protocol, and the convention used to compute stress and strain. The table below collects typical ranges for three classes of dry specimens; soft hydrated materials will generally lie below these values, but the table is useful for sanity checks.

Material class	Typical modulus	Typical failure strain	Common caution	
Silk fibroin fiber	5-15 GPa	10-30%	area from single-fiber diameter, not bundle	
Electrospun PCL mat	10-100 MPa	50-300%	porosity and hydration dominate the apparent modulus	
Mineralized composites	2-20 GPa	1-4%	grip stress concentration causes premature brittle failure	

The goal of this checklist is not to constrain creativity but to make cross-laboratory comparison possible. When a modulus is reported without specimen state, rate, and area definition, it is a local observation rather than a material property.

Uncertainty is part of the result

It is worth being explicit about the two families of uncertainty that mechanical data carry. Repeatability describes how close successive tests on the same specimen or on nominally identical specimens run in the same session are to one another; reproducibility describes how close results are when the operator, instrument, or laboratory changes. Both numbers belong in a report, and they are not interchangeable. A protocol with excellent repeatability and poor reproducibility is almost always hiding a systematic error that every run shares, such as a wrong area calculation or a fixture compliance that was never subtracted. A protocol with poor repeatability but average reproducibility is measuring a genuinely variable material. Reporting both forces the distinction into the open.

The most robust way to turn this into a number is a simple nested measurement design. Prepare several independent specimens from different regions or different batches, test each at least twice with a consistent preload and strain rate, and then separate specimen-to-specimen variance from within-specimen variance. The between-specimen term is the material or preparation variability; the within-specimen term is instrument and handling variability. Most reviewers will tolerate a larger between-specimen term because biological materials are heterogeneous, but a large within-specimen term is a red flag that the fixture or the data reduction is unstable. This decomposition takes minutes to compute once the data table exists and yet is absent from a surprising fraction of published biomechanics.

In the same spirit, the difference between what was planned and what was measured should be reported rather than rounded away. Specimens that were excluded, the reason for exclusion, and the final n that entered each panel are as much a part of the result as the modulus itself. Selective exclusion is one of the few moves that can make an honest protocol stop being honest, and the antidote is trivial: decide the exclusion criteria before unblinding the data and list every excluded specimen. Mechanical testing gains little from secrecy and everything from a complete trail.

References

Fung, Y. C. Biomechanics: Mechanical Properties of Living Tissues. Springer, 1993.

Lakes, R. Viscoelastic Materials. Cambridge University Press, 2009.

ASTM D882, Standard Test Method for Tensile Properties of Thin Plastic Sheeting, ASTM International.

Meyers, M. A., and Chen, P.-Y. Biological Materials Science: Biological Materials, Bioinspired Materials, and Biomaterials. Cambridge University Press, 2014.

Instron. Universal Testing Machine Compliance.

← Setting Up a Python Scientific Computing EnvironmentCoarse-Grained Modeling of Biomolecular Networks: A Practical Guide →Related articles
2026-06-26Stress–Strain Analysis: Modulus, Strength and Energy Density
2026-06-26SEM Fiber Image Analysis: Segmentation, Diameter and Orientation
2026-06-26Practical AFM Force Curve Analysis with Python
Buy me a coffee
WeChatAlipay
PayPalSponsored links

© 2026 ML-Biomat · by Yunhao Yang
ProfileLibraryTutorialsRSSToolsSitemapPrivacy

↑
