Repository: GellmanSparrowS/ml-biomat-blog

# ML-Biomat · 杨云浩的研究与开源项目

个人介绍、跨尺度生物材料体系与结构研究、机器学习与多尺度模拟教程。网站：<https://ml-biomat.com/>；个人主页：<https://ml-biomat.com/YunhaoYang/>。

## 修改入口

| 内容 | 源文件 |
| --- | --- |
| 中文个人主页 `/YunhaoYang/` | `content/about-body.html` |
| English profile `/YunhaoYang/en/` | `content/about-en-body.html` |
| 中文简历 `/cv/` | `content/cv-body.html` |
| English CV `/cv/en/` | `content/cv-en-body.html` |
| 相册素材与来源 | `content/profile-albums.json`、`static/images/profile/` |
| 活动展示 | `content/about-body.html`、`content/about-en-body.html`；首页共用其中的活动条目 |
| FiberNet 中英文展示 | `content/fibernet-body.html`、`content/fibernet-en-body.html`、`static/css/fibernet.css` |
| 分类与教程 | `content_tools/catalog.py`、`content/tutorials/polymer-ai/`、`content_tools/tutorials.py` |
| 教程图片、数据与下载 | `static/tutorials/polymer-ai/` |
| 教程样式 | `static/css/tutorials.css` |
| 中英文文章 | `content/posts/zh/`、`content/posts/en/` |
| 全站布局与交互 | `static/css/style.css`、`static/css/site-layout.css`、`static/css/site-refinement.css`、`static/js/main.js`、`static/js/site-catalog.js` |
| 个人页与活动图库 | `static/css/profile-layout.css`、`static/js/profile-gallery.js` |
| 公共导航与主题初始化 | `content_tools/chrome.py`、`static/js/main.js` |
| 中英首页、分类与文章合集 | `content_tools/home.py`、`content_tools/catalog.py`、`content_tools/site_layouts.py` |
| 中英工具、隐私与标签页 | `content_tools/utility_pages.py`、`content_tools/tag_pages.py` |
| 页面模板与生成流程 | `build.py` |
| 站点信息与分类 | `config.py` |

`docs/` 是生成后的发布内容，由构建更新；源文件是日常维护入口。

## 本机使用

Python 3.10 或以上即可构建，核心流程只使用标准库。

```powershell
python manage.py doctor
python manage.py build
python manage.py preview
```

预览地址：<http://127.0.0.1:8866/>。构建默认不联网，预览默认只监听本机。绘图功能 `chart_gen.py` 单独需要 Matplotlib/Pillow。

## 发布

完成修改和预览后，由维护助手执行：

```powershell
python manage.py publish --message "Update personal profile"
```

入口会同步远端状态、构建页面、运行检查、暂存约定的项目文件、提交并推送到 `main`，然后核对远端提交。遇到远端更新、检查失败或异常文件时停止，先完成相应修复；不强制推送。

GitHub Pages 使用仓库生成的站点文件。推送后继续检查仓库部署结果，以及线上页面是否出现这次修改。搜索引擎提交是独立操作，站点上线后需要时执行 `python build.py --submit-indexnow`。

GitHub 登录由本机凭据管理工具保存。仓库地址使用普通 HTTPS URL，凭据和本地私有文件不进入代码仓库。

## 内容与检查

文章保留语言、日期、分类、标签等 frontmatter。`python manage.py check` 检查已生成页面，包含文章/RSS/搜索一致性、站点地图、关键页面和解码后的内部链接。个人经历、论文署名和奖项状态以本人确认资料及原始公开来源为准。

相册默认折叠；照片与论文图保持原比例、完整显示，使用统一相框与留白适配尺寸。图片内容变更后构建会更新资源版本。

## 分类与图文教程维护

20篇高分子与生物大分子图文教程按主题融入 `/categories/`，与既有文章使用同一分类列表，不再展示独立系列。中文分类位于 `/categories/` 和 `/categories/{topic}/`，英文对应 `/categories/en/` 和 `/categories/{topic}/en/`。旧教程正文地址保持有效，旧目录 `/tutorials/` 与 `/tutorials/polymer-ai/` 自动进入分类。`manifest.json` 维护标题、介绍、主题及稳定地址；01–20.html 保留完整讲解、代码、预渲染公式和交互。

原始审阅包保持原位。需要重新导入其更新版本时，在装有 Playwright/Chromium 的维护环境运行 `python content_tools/import_polymer_tutorials.py "压缩包路径"`，随后构建与浏览器检查。导入器只转换展示用语、站点路径和样式作用域，不运行科研计算。公式、数据、代码和图片保留原始内容；下载附件分离为独立资源，图片按需加载。

`python manage.py build` 同时验证20篇教程的分类入口、代码与附件、48篇既有文章的双语互链和标题、图文覆盖及全站链接。手机目录默认折叠；正文和间距紧凑呈现，原图保持比例并可放大。

既有文章新增的双语讲解图保存在 `static/images/article-guides/`，可通过 `content_tools/illustrate_mechanics.py` 和 `content_tools/illustrate_computing.py` 复现。教学曲线的生成参数与示意性质在脚本和图注中记录。

## 全站语言与主题

中文首页为 `/`，英文首页为 `/en/`；旧 `/zh/` 显示中文首页。完整内容合集独立在 `/articles/` 与 `/articles/en/`，语言开关只切换同一类页面。中文顶栏为“首页、工具库、分类、个人主页”，英文为“Home、Library、Categories、Profile”，所有页面保持同一套按钮结构和栏目高亮。

默认主题在样式加载前设为暗色；访客手动选择亮色后，跨页和刷新保留。语言由明确URL决定，普通导航和Logo保持当前语言。没有英文译文的20篇教程仍保留EN控件的位置，以禁用状态呈现，不跳转到无关列表。

每篇内容只有一个主分类，其余方法与材料信息用标签表达。中文与英文的主分类按实际收录内容独立计数。`qa_check.py`同时检查各页公共导航、默认主题和首页成对关系；浏览器验收须使用空存储的新会话覆盖系统浅色和深色，实际点击主题及完整导航流程。

## 已确认的研究主页布局

首页与个人页共用活动内容和图库：首页为横向概览，个人页为完整纵向时间线。活动照片与题名直接打开相册；论文题名使用已确认的期刊链接。个人页保留横向合作项目，近期论文及荣誉标题位于内容上方。研究主线使用用户确认文字，不插入强制换行。

布局通过正式源文件维护，`python manage.py build` 会同时生成首页、分类、文章合集和中英文个人页；无须依赖 `.local/` 下的历史预览生成器。

## 生物与高分子材料图文教程（2026-10-29）

新增48篇双语教程，在既有分类中按正文主题分为材料与结构23篇、物理建模与模拟21篇、实验表征与数据分析4篇。中文与英文各有48个独立页面，保留完整讲解、395个公式、228幅图和56个教学交互（每种语言）。全站分类共92篇中文、72篇英文，统一接入搜索、RSS和站点地图。

源码为 `content/tutorials/biomaterials-courses/`，其中 `manifest.json` 记录双语题名、目录、分类及原文摘要校验。`content_tools/biomaterials_courses.py` 生成共享导航页面；`content_tools/import_biomaterials_courses.py` 从原课程文件夹导入正文和实验脚本，保留源文件。页面样式与图示浏览分别为 `static/css/biomaterials-courses.css` 和 `static/js/biomaterials-courses.js`。稳定路由例如 `/tutorials/biomaterials-courses/cp09/` 与 `/tutorials/biomaterials-courses/cp09/en/`，语言切换保持对应章节。

## 首页与网络动态

首页继续显示自动旋转的三维纤维网络，使用 `static/js/fibernet-scene.js`。全站背景在手机上限帧运行，低功耗及慢帧设备进一步降低帧率；返回页面恢复动画，默认自动播放。

FiberNet 首屏使用 `static/js/fibernet-flow.js` 与 `static/data/fibernet-flow.json`。这是种子固定的标量弹簧网络传力与键逾渗示意：330个节点、989条边和31个连通状态，颜色由各状态平衡后的归一化边载荷产生。它与项目展示的FEM计算图例分别维护。`content_tools/generate_fibernet_flow.py` 可用NumPy/SciPy重新生成数据，日常网站构建直接使用已提交数据，不增加构建依赖。动画不设操作控件，画布按设备像素密度绘制。

## 动态设置与轻量图片（2026-10-30）

本站默认自动播放，首次访问或普通刷新均无需启用链接。可选的`?motion=off`暂停、`?motion=auto`跟随系统、`?motion=on`恢复播放都会记住本设备的明确选择，刷新、切换语言和进入其他页面继续生效。清除选择后恢复默认播放。FiberNet图形宽高为最初版本的70%，节点、连线与运动节奏保留。处理后地址自动恢复正常页面路径。共享策略为 `static/js/site-motion.js`，Canvas及CSS过渡使用同一设置；不修改系统设置。验证真实Edge时用Playwright `reduced_motion='null'`，否则默认测试环境会替换系统偏好。

File: docs/tutorials/biomaterials-courses/bm05/en/index.md (part 1 of 2)
# The Materials Science of Silk: Assembly, Spinning and Mineralization

Source: https://ml-biomat.com/tutorials/biomaterials-courses/bm05/en/
Language: en

A cocoon, a spider web, a transparent film and a water-rich gel can be built from related protein components yet serve very different purposes. Follow silk from molecular sequence through assembly, spinning and hydration, then use those connections to understand porous scaffolds, mineral composites and short-peptide materials.

## Begin with the job a silk must do

Hold a silk garment and its softness, lightness and lustre are immediately apparent. Look at a spider web and the more striking features are the thin threads suspended in space and their ability to deform during a collision. Both observations concern silk, but they pose different materials questions. A fabric needs many fine filaments to bend and slide against one another. Certain threads in a web must transmit tension and absorb mechanical energy. A cocoon uses layers of fibres to enclose a protective space. The useful starting point is therefore the job: the direction of loading, the amount of moisture, the need for fluid transport and the time for which a shape must be retained. Those conditions determine which properties we should measure.

Silk is a family of materials rather than a single substance with a fixed recipe. The principal load-bearing protein in domesticated silkworm silk is fibroin, while sericin helps bind the filaments. Spiders can produce different silks for draglines, prey capture and wrapping, using different glands and protein compositions. A protein is a long molecule made by connecting amino acids. Each amino acid carries a side group, rather like an attachment projecting from a common rope. The size, electrical charge and affinity for water of these attachments influence how neighbouring chains approach one another. To understand a protein fibre, we therefore need to identify the organism, the type of silk and the treatment the sample has undergone.

A visible filament contains several smaller levels of organisation. Portions of molecular chains pack into ordered regions only nanometres across. These regions connect to more mobile segments and form larger fibrils, bundles and ultimately the filament. A nanometre is one billionth of a metre, far below the detail resolved by an ordinary optical microscope. Pulling a filament consequently does more than stretch a particular chemical bond. Load travels through a hierarchy: bent segments change direction, junctions share the load, some interfaces slip and eventually a region loses its ability to sustain further deformation. The macroscopic response depends on both the molecular components and the way they have been organised.

Textile makers could already turn continuous silk into elaborate fabrics long before molecular structures could be measured. Modern structural research asked why those fine threads could carry load while remaining flexible. In their [1955 investigation of silk fibroin](https://doi.org/10.1016/0006-3002%2855%2990178-5), Marsh, Corey and Pauling used diffraction evidence to examine extended chains and pleated sheets. Such work transformed the impression that silk is strong into spatial questions that experiments could test: how far apart are the chains, in which direction do hydrogen bonds run and where do side groups fit between sheets? This history offers a practical method of investigation: turn an overall property into a structural question, then select an experiment that can probe the relevant scale.

[Figure: diagram](https://ml-biomat.com/tutorials/biomaterials-courses/bm05/en/#en-s1)

Figure 1 · Diffraction turns periodic structure into a measurable pattern that can be compared with chemically possible chain arrangements. The lower diagram shows an antiparallel sheet conceptually, with arrows from amino to carboxyl ends. Pattern and chain geometry are schematic.

The route through this chapter is sequence, processing, internal organisation and properties. Sequence supplies the available chemical components. Processing determines how often they meet and whether they can turn and align. The resulting organisation determines how force, water and ions move through the material. The same route explains natural silk and the different products obtainable from one fibroin solution. If a wet film is too soft, ask which connections water has changed. If a filament breaks early, examine alignment, chain length and defects. If a mineral grows into a different shape, examine its interfaces and growth conditions. Each application becomes a way to test a particular part of the connection.

## From sequence to a structure with order and mobility

Three letters provide a useful entry into silk chemistry. G denotes glycine, A alanine and S serine. Glycine has a particularly small side group, alanine carries a methyl group, and serine has a hydroxyl group that can participate in hydrogen bonding with water and neighbouring groups. The fibroin heavy chain of the domesticated silkworm contains many repeated regions rich in these residues. A residue is the structural unit left when an amino acid becomes part of a chain; the word does not imply waste. Small side groups help certain segments pack closely. A real fibroin chain also contains other sequences and connecting regions, however, which affect solubility, changes in direction and assembly.

Peptide bonds connect the protein backbone, placing carbonyl oxygens and amide N–H groups in positions that can participate in hydrogen bonding. A carbonyl oxygen acts as a hydrogen-bond acceptor, while an amide N–H supplies the donor hydrogen. These names describe their roles in the interaction; forming this hydrogen bond does not transfer the hydrogen atom onto another chain. The amide N–H also has a different chemical environment from a free amino group at a chain end. A hydrogen bond is an attraction with a preferred geometry. An individual hydrogen bond is weaker than a covalent bond holding the backbone together, but many hydrogen bonds arranged cooperatively can form a stable junction. In a beta sheet, relatively extended backbone segments lie beside one another, linked by hydrogen bonds, while side groups project alternately to either side. The sheet has a pleated geometry; the chains have not simply curled into balls. Several strips joined by many small fasteners provide a useful analogy for cooperative resistance to separation, while molecular spacing and thermal motion determine the actual behaviour.

Two different questions about direction must be kept distinct. The first concerns the chemical directions of adjacent beta strands. Protein chains have an amino end and a carboxyl end; neighbouring strands pointing in opposite chemical directions make an antiparallel sheet. The second concerns the orientation of those strands relative to the axis of a fibre. Antiparallel describes the head-to-tail relationship between neighbouring strands and does not mean that the strands lie across the filament. Many ordered chain segments in natural load-bearing silk lie approximately along the filament axis. In certain regenerated silk fibrils with cross-beta organisation, the strands instead lie approximately across the fibril axis. Both structures contain beta sheets, but they transmit load through different arrangements.

[Figure: diagram](https://ml-biomat.com/tutorials/biomaterials-courses/bm05/en/#en-s2)

Figure 2 · Structures containing beta sheets can have different axial organisations. Upper strands lie approximately along the fibre; lower strands lie across the fibril axis. Arrows show orientation rather than molecular scale.

Ordered regions act as firm junctions within a network, while less ordered regions allow changes in conformation and orientation. Less ordered means that the chains lack a persistent, regularly repeating arrangement. These segments can still be constrained by neighbouring ordered regions, entanglements and hydrogen bonds. During stretching, mobile segments can extend and turn before the whole structure breaks, allowing the material to absorb work. Ordered regions transmit load and restrict permanent flow. Increasing their fraction may stiffen the material while reducing some of its capacity to extend. The amount of order, the size of ordered domains and the way those domains are connected are therefore separate structural variables.

Silkworm fibroin also has a more elaborate composition than a single heavy chain. A disulfide bond connects the heavy and light chains, while a glycoprotein commonly called P25 participates through noncovalent interactions. A disulfide is a covalent link between two sulfur-containing side groups. A glycoprotein is a protein carrying carbohydrate modifications. These components contribute to the assembly and secretion of fibroin within the organism. Spider silk proteins have different repetitive regions and terminal structures, so the silkworm heavy-chain–light-chain picture cannot simply be transferred to them. A useful comparison considers amino acid types, sequence, chain length, terminal domains and associated components together.

Silk I and silk II are common names in fibroin structural research. Silk II is associated with the beta-sheet-rich ordered structure of fibres. Silk I describes a different structural organisation and should not be reduced to either an entirely alpha-helical chain or a wholly random coil. Solutions, gels and solids can contain several local conformations at once. Infrared spectroscopy probes the vibrational environments of chemical groups, X-ray scattering reveals periodic packing and orientation, and microscopy shows larger-scale morphology. Combining these observations gives a more useful account of load-bearing structure than assigning a material a single label such as high beta-sheet content.

## Turning a protein solution into a fibre

Natural spinning solves an unusual processing problem. The protein must remain sufficiently mobile during storage in a gland and then form a continuous fibre over a short distance. Extensive solidification in the storage region would obstruct transport. Failure to assemble near the outlet would leave a dispersed solution instead of a load-bearing thread. The gland is therefore both a reservoir and a channel that progressively changes the environment. Protein concentration, acidity, ion composition, water transfer and flow all affect how chains encounter one another and how they align. Their conditions vary along the processing path, making natural spinning much more than drying a liquid.

Two kinds of flow help explain the alignment. In shear, neighbouring layers move at different speeds, like cards sliding relative to one another in a stack. In extensional flow, a small piece of material becomes longer in one direction and thinner in others. Narrow channels and drawing operations can produce both types. Long molecules and existing aggregates can turn in response, giving a preferred orientation. Orientation is distinct from crystallisation: flexible ropes can point in the same direction without having a regular molecular spacing. Conversely, numerous ordered domains pointing in unrelated directions do not provide the same axial load path as domains aligned along a filament.

A concentrated solution can also acquire directional order while remaining fluid, a state called a liquid crystal. In a nematic liquid crystal, elongated segments or anisotropic assemblies favour a common direction within a region. This is orientational order. Their positions can still change and the material can flow. An ordinary three-dimensional crystal additionally repeats its positional arrangement through space, giving translational order. A group of slender rods facing roughly the same way without standing on fixed grid points provides a useful picture of the distinction. At sufficient concentration, the geometry of avoiding one another can favour common alignment. Whether a particular solution develops such a state also depends on chain flexibility, interactions, aggregation and solvent conditions.

A [2001 investigation of liquid-crystalline spider-silk spinning](https://www.nature.com/articles/35069000) connected directional organisation within the gland to subsequent drawing. Flow can adjust regions that already possess local alignment, and later fibre formation can retain some of that organisation. Polarised microscopy probes anisotropy using the direction of light vibration. Different propagation responses for different polarisation directions are called birefringence and can produce brightness changes or textures as the specimen is rotated. Observations before, during and after flow help distinguish persistent directional organisation from temporary flow-induced alignment, because an ordinary polymer solution can also become birefringent when stretched. Liquid-crystalline organisation thus offers a specific structural picture for certain glands and spinning dopes. Its applicability to a particular native or regenerated feedstock is established from composition, concentration and measurements of its actual state.

Acidity influences the electrical state of molecular groups. A lower pH corresponds to a higher effective level of hydrogen ions, making certain groups more likely to bind a proton and change their charge or interactions. A [2014 study of spider silk glands and terminal domains](https://doi.org/10.1371/journal.pbio.1001921) connected acidification along the gland with changes in protein ends. Particular ends became more favourable for association, while changes in the stability of other ends promoted assembly. This helped explain how a concentrated protein system suitable for storage could begin forming a fibre in the duct. The relevant conditions remain tied to the glands and proteins of the particular silk system being examined.

[Figure: diagram](https://ml-biomat.com/tutorials/biomaterials-courses/bm05/en/#en-s3)

Figure 3 · Functional diagram of a spinning path: storage, environmental changes, flow alignment and drawing connect solution to fibre. The geometry is not an anatomical reconstruction of a particular species. pH describes acidity.

Artificial spinning can use fibroin dissolved from natural silk or recombinant silk proteins produced by biological synthesis. Recombinant production places genetic instructions for the desired protein into suitable host cells, which manufacture the molecule. A [2002 study of recombinant spider silk spinning](https://doi.org/10.1126/science.1065780) showed that the concentration of the spinning solution and subsequent drawing strongly affected the resulting fibres. This separates two connected achievements. Producing the intended protein solves a feedstock problem. Converting that protein into a continuous, appropriately aligned filament with few defects solves a processing problem. Success at either stage provides the starting point for the other.

During wet spinning, a protein solution passes through a small opening into a coagulation bath. Exchange between the solvent and the bath changes the environment so that the protein assembles into a solid structure. If the surface solidifies much faster than the interior, a distinct skin and core may form. Excessively rapid drawing can break weak connections that have only just developed. Insufficient drawing can leave chains and aggregates poorly aligned. Further drawing after initial formation encourages alignment, provided the chains retain enough mobility to rearrange. These competing processes create a processing window determined by the balance between solution flow, structural development and solidification.

Regeneration also requires attention to chain integrity. Removing sericin, heating, changing acidity and dissolving the fibre can alter the distribution of chain lengths. A regenerated sample with a similar overall amino acid composition to native silk contains similar building blocks; that observation does not establish that every molecule retains its original length and sequence. Long chains have more opportunities to span junctions and become entangled, while shorter chains may diffuse and rearrange more readily. Chain-length distributions, solution flow behaviour and the structure after spinning together help explain why two batches of nominally similar fibroin yield different filaments.

## Why assembly has a lag and how it accelerates

A fibroin solution may appear unchanged for some time before becoming cloudy or forming a gel. This suggests that assembly passes through stages. Molecules continue to collide through thermal motion throughout the apparently quiet period, but many encounters do not leave stable structures. Very small aggregates can fall apart. A suitable combination of chain orientation and contact can eventually create a nucleus capable of sustained growth. Free chains then associate with an existing surface more readily than they form a new stable nucleus. The lag is therefore a period in which productive structures have not accumulated enough to create a strong experimental signal.

Measurements over time made this distinction accessible. A [2001 study of regenerated fibroin assembly](https://doi.org/10.1046/j.0014-2956.2001.02614.x) examined structural changes and the effect of adding existing aggregates, motivating a separation between nucleation and subsequent growth. A small quantity of suitable seeds can shorten a lag by supplying surfaces on which assembly can continue. The effectiveness of a seed depends on its structure, dispersion, available area and compatibility with the chains in solution. Seeding is therefore an experimental intervention with testable consequences, rather than a command that makes all molecules fold together. Similar reasoning is useful in crystal growth and other protein aggregation processes.

A simple model helps separate lag time from growth rate. Before a chosen starting time, the recorded conversion is zero. After growth begins, a fixed fraction of the material still available converts during each small interval. Initially much remains available, so the change is rapid; later the remaining amount is smaller and growth slows. An exponential describes this decrease in the remaining fraction. The calculated quantity is a normalised conversion between zero and one. Its connection to an experiment must be defined using comparable signals; it does not automatically equal an absolute mass fraction of beta sheets in the sample.

A simple conversion curve after a lagEq. 1

![A simple conversion curve after a lag](https://ml-biomat.com/static/agent-math/6619e795363fee5cd9d4e3ad.svg)

| Symbol | Meaning | Unit |
| --- | --- | --- |
| X(t) | Normalised conversion at time t; zero is the initial level and one the model endpoint | 1 |
| t | Time measured from the start | min |
| t₀ | Onset time in the model | min |
| k | Post-onset rate constant for conversion of the remaining fraction | min⁻¹ |
| exp | Natural exponential function; exp(0)=1 and increasingly negative arguments give values approaching zero | 1 |
| t−t₀ | Time elapsed since onset | min |

Reading the relationshipWhen the remaining fraction decreases by a fixed proportion in each short interval, continuous accumulation gives exponential decay. Subtracting that remainder from one gives conversion. Rate constant times time is dimensionless. The piecewise definition separates the lag from subsequent change.

A worked exampleFor t₀=10 min and k=0.10 min⁻¹, X=0 at t=5 min. At 20 min the exponent is −1, giving X=1−0.3679=0.6321, or 63.21% of the model change. At 40 min, X is approximately 0.9502.

ConditionsThis instructional model uses a specified lag and one subsequent rate constant. Distributed nucleation, secondary nucleation, chain-length variation and network connectivity can produce more complex experimental curves. X must be tied to the normalisation of the measured signal.

[Figure: diagram](https://ml-biomat.com/tutorials/biomaterials-courses/bm05/en/#en-s4)

Figure 4 · Curves use the stated model values to show how changing the lag shifts conversion at the same subsequent rate constant. Experimental seeds can influence several processes, requiring measurement of the resulting curve.

Circular dichroism senses average protein conformation through differences in the absorption of two kinds of circularly polarised light. Infrared spectroscopy follows changes in chemical-bond vibrations. When either signal changes, we need to identify what it responds to and whether concentration, optical path length or scattering are changing as well. Turbidity can interfere with optical measurements, while drying a specimen may alter the structure present in solution. Comparing the onset times detected by different methods often reveals that local conformational change, aggregate growth and the loss of macroscopic flow occur at different stages.

This distinction matters in manufacturing. Filling a fine mould requires time for the solution to enter and release bubbles before a network forms. Spinning requires structure to develop rapidly at the appropriate location. Making uniform particles requires control of large aggregates that might appear too early. Temperature, concentration, agitation and acidity influence motion, contact and stability, and their consequences can be followed in time-dependent measurements. A smooth S-shaped curve is a starting observation. Comparing seeding, concentration and multiple signals helps establish whether its shape comes from nucleation, growth, network connectivity or overlapping processes.

## Reading the mechanical response of a silk

A thick filament can support more force than a thin one simply because it has a larger cross-section. More chains and fibrils can share the load. To compare the material, engineering stress divides force by the original cross-sectional area, while engineering strain divides the increase in length by the original length. Stress expresses load per area; strain expresses extension relative to a reference length. For a nearly circular filament of uniform diameter, the area depends on the square of the diameter. Measuring geometry accurately is consequently an essential part of obtaining meaningful mechanical properties.

Normalising force and extensionEq. 2

![Normalising force and extension](https://ml-biomat.com/static/agent-math/8a2531f04691f91df7d1f96a.svg)

| Symbol | Meaning | Unit |
| --- | --- | --- |
| A₀ | Original circular cross-sectional area | m² |
| π | Pi, approximately 3.14159 | 1 |
| d | Original diameter | m |
| σ | Engineering stress | Pa = N/m² |
| F | Axial tensile force | N |
| ε | Engineering strain; multiply by 100% to express as a percentage | 1 |
| L | Current gauge length | m |
| L₀ | Original gauge length | m |

Reading the relationshipA circle has area pi times radius squared. Its radius is half its diameter, giving πd²/4. Dividing force by area gives force per unit area, while dividing extension by original length gives relative elongation. Squaring the diameter makes area particularly sensitive to measurement error.

A worked exampleFor d=10 µm=10⁻⁵ m and F=0.020 N, A₀=7.854×10⁻¹¹ m² and σ=2.546×10⁸ Pa, approximately 255 MPa. With L₀=10 mm and L=12 mm, ε=0.20 or 20%.

ConditionsThe area formula assumes an initially circular, approximately uniform section. Engineering stress and strain use initial geometry; stress based on the current area at large deformation is a different quantity. A measured actual A₀ can replace the circular estimate.

A circular filament 10 micrometres in diameter carrying 0.02 newtons has a stress of about 255 megapascals. Recording the same diameter as 8 micrometres would underestimate its area and produce a calculated stress of approximately 398 megapascals, even though the measured force has not changed. A micrometre is one millionth of a metre; a megapascal is one million pascals; a pascal is one newton per square metre. Real silk sections may be noncircular and may include grooves or residual sericin. Measuring the actual area, or specifying how an equivalent diameter was obtained, makes comparisons interpretable.

A stress–strain curve records the progression of a tensile test. A steep initial slope means that a small extension requires a substantial increase in stress: the material is relatively stiff. The curve may then become less steep as chain segments and interfaces rearrange. At larger extensions, increasing alignment and stretching of segments can make it rise more steeply again. Maximum stress and strain at break describe different aspects of the response. A fibre can resist initial stretching strongly yet tolerate little extension, whereas another can deform more readily while continuing to carry load through a much larger change in length.

The area beneath the curve combines load and deformation. It gives the mechanical work supplied up to the chosen endpoint, divided by the original specimen volume. When the endpoint is fracture, this is often called tensile toughness or work-to-fracture density. Imagine cutting the area into narrow strips. Each has a height equal to the stress and a width equal to a small increment of strain. Adding the strips gives the work density; an integral represents the limit of making the strips progressively narrower. Some input work is temporarily stored and some is dissipated through internal friction and structural change, so the total area also differs from the energy recoverable on unloading.

Curve area and tensile work densityEq. 3

![Curve area and tensile work density](https://ml-biomat.com/static/agent-math/20ea821fbde4c0feebe0cf6a.svg)

| Symbol | Meaning | Unit |
| --- | --- | --- |
| U | Work supplied up to fracture per original volume | J/m³ |
| σ(ε) | Engineering stress at strain ε | Pa |
| ε | Engineering strain | 1 |
| εb | Engineering strain at fracture | 1 |
| ∫ | Integral sign: continuously sums stress times a small strain increment | — |
| dε | Infinitesimal strain increment | 1 |
| U△ | Work density for a triangular curve rising linearly to fracture | J/m³ |
| σb | Stress immediately before fracture in the triangular model | Pa |

Reading the relationshipFor a small extension, work is force times displacement. Dividing by original volume gives engineering stress times the increment of engineering strain. Summing gives the curve area. A triangle has half its base times its height. Since 1 Pa=1 J/m³, MPa and MJ/m³ correspond numerically.

A worked exampleTriangle A reaches 1000 MPa at strain 0.10 before fracture, giving U=50 MJ/m³. Triangle B reaches 600 MPa at strain 0.30, giving U=90 MJ/m³. B has lower peak stress but higher work density.

ConditionsThe integral applies to an engineering stress–strain record in uniaxial tension. The triangular relation is for the linear illustration; real curves require their actual area. Input work includes stored and dissipated energy. Recoverable energy is obtained from unloading.

Curve A is fixed at 1000 MPa and 10% fracture strain. Adjust curve B to compare peak stress and area. Both curves are linear instructional models.

Change height and width to compare work supplied per original volume before fracture. These illustrative curves have no unloading branch and are not fits to a particular natural silk.

The two idealised curves in the interactive figure isolate this distinction. Increasing peak stress makes a triangle taller. Increasing the strain at break makes it wider. A lower but wider triangle can enclose more area than a high, narrow one. Real silk curves are more complicated, and their areas can be estimated by adding trapezoids between successive measured points. Comparing work densities also requires attention to hydration, stretching speed and temperature. These determine whether segments have time to rearrange, and thus affect the entire curve rather than merely its highest point.

Defects are part of the mechanical story. A surface scratch concentrates stress locally, a void reduces the effective load-bearing section and a weak junction can allow a crack to advance prematurely. A longer specimen is also more likely to contain a serious defect, so breaking strengths measured at different gauge lengths deserve more than a comparison of averages. Conversely, sliding between nanofibrils, separation at interfaces and progressive local failure can distribute damage and consume energy as a crack grows. Durability depends on both the strength of individual connections and the ability of surrounding regions to continue carrying load after some connections fail.

Sericin and its removal also change the measured specimen. Within a cocoon, sericin links fibroin filaments and influences the bundle structure, surface and water uptake. Removing it changes the cross-section and interfilament connections, while sufficiently harsh treatment can damage fibroin chains. Native cocoon threads, degummed fibres and regenerated filaments therefore need separate descriptions. Those distinctions allow an improvement to be associated with better orientation or fewer defects, or reveal that a difference comes from the area used in the calculation. The useful comparison relates a measured property to the condition and structure of the sample.

## When water enters silk: softening, contraction and constraint

A wet sponge feels different from a dry one; in silk, water acts within much smaller molecular spaces. Water enters accessible regions, interacts with protein groups, changes contacts between chains and increases the mobility of certain segments. This increase in mobility is called plasticisation. Hydration can therefore lower initial stiffness, increase extension and change the speed at which a structure recovers. Dense ordered domains and more open regions differ in their accessibility to water, so changing moisture does not affect every segment equally. The response depends on which parts of the load-bearing organisation become more mobile.

Some spider dragline silks shorten substantially when hydrated, a response known as supercontraction. Spinning leaves portions of the chains preferentially aligned, while dry conditions restrict their subsequent rearrangement. Water can relax some of those restrictions, allowing segments to adopt more bent and differently oriented conformations. The filament can shorten while also changing its transverse dimensions. A [2005 investigation of supercontraction and mechanics](https://doi.org/10.1038/nmat1534) linked spinning conditions, contraction and subsequent tensile behaviour. Moisture response thus provides information about processing history as well as the chemistry of the protein.

Whether the ends can move determines what is observed. An unconstrained filament can shorten, allowing its freely contracted length to be measured. A filament held at its original span cannot make the same change in end-to-end length, so molecular rearrangement may instead change its tension. These are different experiments: one concerns displacement, the other force under a constraint. Two filaments with the same free contraction need not develop the same tension because their wet stiffness, kinetics and internal organisation can differ. Contraction alone determines a geometric extension relative to the free wet length; predicting force additionally requires a wet-state mechanical relation.

Different references for free contraction and a fixed spanEq. 4

![Different references for free contraction and a fixed span](https://ml-biomat.com/static/agent-math/8888623d7117abbfea391e87.svg)

| Symbol | Meaning | Unit |
| --- | --- | --- |
| S | Free contraction relative to original dry length | 1 |
| Ld | Original dry length and maintained grip separation | mm |
| Lw | Unconstrained wet length | mm |
| εhold | Geometric strain relative to the free wet length when held at the original dry span | 1 |

Reading the relationshipContraction uses dry length as its denominator, while held extension uses free wet length. Substituting Lw=Ld(1−S) and cancelling Ld gives S/(1−S). The same length difference therefore gives a larger strain when referenced to the shorter wet length.

A worked exampleFor Ld=10 mm and Lw=8 mm, S=2/10=0.20. At a maintained span of 10 mm, εhold=2/8=0.25. A 20% free contraction corresponds to a 25% wet-reference extension.

ConditionsThis is a geometric conversion between free length and fixed span for 0≤S<1. Tension additionally requires wet constitutive behaviour and the relevant time dependence.

The dry reference length is 10 mm. Adjust free contraction to compare the unconstrained wet length with extension relative to that length when the original span is maintained.

The same length change gives two percentages: contraction uses dry length, while held wet strain uses the unconstrained wet length.

If a filament shortens freely from 10 millimetres to 8 millimetres, its contraction relative to the dry length is 20 percent. Holding it at the original 10-millimetre span places it at a 25 percent extension relative to its 8-millimetre free wet length. The percentages differ because the denominators refer to different states. This resembles stretching a shrunken fabric back to its earlier size, although the tension in a silk filament also depends on its microscopic structure. The interactive diagram places the two reference lengths together so that free shrinkage and extension needed to maintain the original span can be read separately.

The rate of hydration matters too. Slowly changing humidity allows segments to adjust progressively. Rapid contact with liquid water can temporarily leave the surface and interior at different water contents. An equilibrium hydrated state, a short-lived transient and repeated wet–dry cycling are different observations. Domesticated silkworm silk, tussah silk and different spider silks have different sequences and organisations, so the contraction of one type cannot stand in for the entire family. Conditioning samples at specified humidity and temperature, then measuring length, mass uptake and tensile response, helps connect water entry with structural change.

Temperature offers another way to alter the timescale of molecular motion. Cooling usually slows many local rearrangements, but fracture also involves nanofibril sliding, crack deflection and interfacial bonding. The low-temperature response therefore needs to be understood through the full mechanical curve and the resulting fracture structure. Slower molecular motion alone does not determine whether a fibre becomes tougher or more brittle. For low-temperature or wet applications, the useful question is which load-transfer paths remain effective in the intended environment. Temperature and moisture become complementary probes of the same internal organisation.

## Remaking silk as films, particles and porous scaffolds

Once fibroin has been dispersed in a suitable solution, it can be given shapes beyond a thread. Spreading the solution on a surface and controlling drying produces a film. Assembly within dispersed droplets can produce particles. Creating connected empty spaces yields a porous scaffold. Extruding and aligning the solution returns it to a fibrous form. These materials share chemical components but provide different routes for water and force. A film covers a surface, particles provide many dispersed interfaces and a porous body creates three-dimensional space. Geometry is therefore a functional design variable in its own right.

During film formation, solvent leaves the surface and the local protein concentration rises. Drying rate, adsorption onto the support and subsequent treatment affect chain rearrangement and residual stress. A film that seems stiff when dry may soften markedly in water as accessible segments become more mobile. For a wet interface, relevant measurements include wet thickness, shape retention, permeability and mechanical response. Junction density and ordered structure help control swelling and water stability, alongside chain continuity, connectivity between domains and the removal of small residual molecules. A single structural percentage cannot describe all these contributions.

Surface area makes the difference between films and particles easier to quantify. Dividing a fixed volume of material into many small spheres increases the total area exposed to the surrounding liquid. For a compact sphere, surface area divided by volume is three divided by radius. Smaller particles therefore expose more interface per unit material volume, often increasing the importance of adsorption and exchange at the surface. Release from the interior also depends on pores, binding to fibroin, swelling and degradation. Geometry identifies a relevant variable; the actual internal structure determines how it interacts with the other processes.

Interface per volume in spherical particlesEq. 5

![Interface per volume in spherical particles](https://ml-biomat.com/static/agent-math/7cc8c347e7f0a610dae418ae.svg)

| Symbol | Meaning | Unit |
| --- | --- | --- |
| A | Sphere surface area | µm² |
| V | Sphere volume | µm³ |
| r | Sphere radius | µm |
| π | Pi | 1 |
| A/V | Surface area per unit volume | µm⁻¹ |

Reading the relationshipArea grows as radius squared and volume as radius cubed. Cancelling the common factor 4πr² leaves 3/r. The same ratio applies to a collection of equal spheres at fixed total solid volume.

A worked exampleAt r=1 µm, A/V=3 µm⁻¹. At r=2 µm, A/V=1.5 µm⁻¹. Making spheres of twice the radius from the same total solid volume halves their exposed area.

ConditionsFor compact, approximately spherical and separated particles. Pores, roughness and aggregation change accessible area. Release also involves diffusion, binding and changes in the material.

[Figure: diagram](https://ml-biomat.com/tutorials/biomaterials-courses/bm05/en/#en-s7)

Figure 5 · Related fibroin chemistry can yield different transport geometries: a thickness direction in films, dispersed interfaces in particles and connected internal passages in scaffolds. Blue arrows and lines indicate possible transport routes.

A porous scaffold reserves space inside the material. One route embeds removable particles, forms fibroin around them and then removes the particles to leave voids. Another allows solvent crystals to displace protein into the spaces between them before the crystals are removed. A [2005 study of aqueous-derived fibroin scaffolds](https://doi.org/10.1016/j.biomaterials.2004.07.044) combined water-based processing with pore formation and structural control. Pores are functional spaces: adding more usually removes some load-bearing solid, while the connections between pores determine whether fluid and cells can reach the interior. Total porosity and pore connectivity are therefore distinct design questions.

Directional freezing can organise those channels. When cooling advances mainly from one side, growing ice crystals create a directional template and concentrate protein between them. Removing the ice can leave channels along the principal freezing direction. Such structures help investigate transport or cell organisation along channels, while producing different mechanical responses along and across the structure. Pore diameter, wall thickness and connectivity together influence compression and water uptake. Images from several locations, overall dimensions and direct flow and mechanical measurements connect the appearance of the scaffold with its function.
