Repository: GellmanSparrowS/ml-biomat-blog

# ML-Biomat · 杨云浩的研究与开源项目

个人介绍、跨尺度生物材料体系与结构研究、机器学习与多尺度模拟教程。网站：<https://ml-biomat.com/>；个人主页：<https://ml-biomat.com/YunhaoYang/>。

## 修改入口

| 内容 | 源文件 |
| --- | --- |
| 中文个人主页 `/YunhaoYang/` | `content/about-body.html` |
| English profile `/YunhaoYang/en/` | `content/about-en-body.html` |
| 中文简历 `/cv/` | `content/cv-body.html` |
| English CV `/cv/en/` | `content/cv-en-body.html` |
| 相册素材与来源 | `content/profile-albums.json`、`static/images/profile/` |
| 活动展示 | `content/about-body.html`、`content/about-en-body.html`；首页共用其中的活动条目 |
| FiberNet 中英文展示 | `content/fibernet-body.html`、`content/fibernet-en-body.html`、`static/css/fibernet.css` |

File: docs/tutorials/biomaterials-courses/bm07/en/index.md
# How Sugars Build Different Materials: Polysaccharides

Source: https://ml-biomat.com/tutorials/biomaterials-courses/bm07/en/
Language: en

Rice, cotton, shells and water-rich joint tissues all organise sugar units into long chains. Linkage positions, stereochemistry, branching and charge turn those chains into stores of energy, structural fibres and hydrated networks. Starting with a single sugar ring, connect molecular structure with material behaviour and the experiments used to identify its linkages.

## From rice and cotton to a sugar ring

Rice softens during cooking, while cotton retains its fibrous shape after soaking in water. Yet their principal long chains can both be made from glucose. Knowing which sugar is present cannot explain the difference. Material behaviour also depends on the positions and directions of the connections, the presence of branches and the way many chains assemble. The same wooden strips can make an articulated folding frame or a tightly arranged floor: components and connections work together. Polysaccharides provide particularly clear examples of how similar molecular building blocks become very different materials.

A monosaccharide is a sugar that cannot be hydrolysed into smaller sugar units; glucose is one example. Connecting sugar residues through glycosidic bonds produces oligosaccharides or polysaccharides. A residue is the structural unit retained when a sugar becomes part of a chain. A homopolysaccharide contains one residue type, while a heteropolysaccharide contains different types. This classification identifies the building blocks but leaves sequence and branching unspecified. Glucose alone can form starch, glycogen or cellulose. A useful description therefore records the components, the linkages and the larger-scale organisation together.

Glucose contains six carbon atoms numbered according to a defined convention. In a common glucopyranose ring, the ring itself contains five carbons and one oxygen, with the sixth carbon in an external side group. Six-membered describes the number of ring atoms, not the number of ring carbons. A flat drawing often uses a hexagon, whereas the actual ring can adopt a chair conformation, with some atoms displaced above and others below. This geometry accommodates bond angles and reduces unfavourable contacts. The drawing is a map for identifying positions; spatial interactions require reconstructing the three-dimensional arrangement.

[Figure: diagram](https://ml-biomat.com/tutorials/biomaterials-courses/bm07/en/#en-s1)

Figure 1 · The upper map numbers glucopyranose atoms and identifies ring oxygen, omitting hydrogen and most hydroxyl groups. The lower comparison shows relative sides of the anomeric group and hydroxymethyl group. Flat projections map structure; real rings have three-dimensional conformations such as chairs.

When the ring forms, the carbon originally involved in the carbonyl group becomes the anomeric carbon, carbon 1 in glucose. Its two possible stereochemical relationships are called alpha and beta. In a conventional drawing of D-glucopyranose, the alpha anomeric substituent lies on the opposite side from the external hydroxymethyl group, while the beta substituent lies on the same side. D and L belong to a separate stereochemical reference system and do not directly specify whether a solution rotates polarised light to the right or left. Keeping these naming systems separate prevents the up and down directions in one drawing from becoming an incorrect rule for every sugar.

Sugars commonly contain several hydroxyl groups, each an oxygen bonded to hydrogen, providing opportunities for hydrogen bonding with water and neighbouring chains. These interactions depend on geometry and distance. Different faces of a sugar ring also present different atomic arrangements and interact differently with water. Many hydroxyls therefore create numerous hydration opportunities without guaranteeing that an entire polysaccharide dissolves. Removing a chain from a solid requires changing its existing intermolecular contacts and the organisation of the surrounding water at the same time. Cellulose makes that competition especially apparent.

## How linkage positions build a chain

A glycosidic linkage name can be read as a directional address. Alpha(1→4) connects the anomeric carbon 1 of one residue in the alpha configuration to oxygen at position 4 of another. Beta(1→4) connects the same positions with a different anomeric configuration. Alpha(1→6) moves the second attachment to the hydroxyl associated with carbon 6. The numbers specify location and the Greek letter specifies the stereochemistry at the first end. Repetition of these local constraints influences whether a chain tends towards curvature, helical arrangements or an extended shape.

Multiple hydroxyls make branching possible. A residue can participate in the main chain while using another hydroxyl to connect a side chain. Compared with a linear string, a branched molecule has additional ends and a different pattern of spatial crowding. Single bonds near a glycosidic linkage permit conformational changes, but steric contacts, adjacent groups, charge and solvent constrain the rotations. Linkage type therefore determines both possible connectivity and the range of accessible three-dimensional conformations. The chain is flexible within a chemical and geometrical framework rather than freely jointed at every bond.

Counting sugar structures requires specifying the objects being counted. Several hydroxyls on a glucose ring do not mean that every hydroxyl independently has alpha and beta identities; those terms describe the anomeric centre. A count of possible disaccharides also depends on the allowed positions, whether the ends are distinguishable, whether an anomeric carbon remains free and whether ring size and stereochemistry are fixed. Biological synthesis uses enzymes to select donors, acceptors and linkages. Reading every bond in a given structure is consequently more useful than memorising a supposedly universal number of possible sugar connections.

Connection also changes mass. Free glucose has a molar mass of about 180.16 grams per mole. Formally comparing glucose units with a conventional glycosidic product subtracts the mass of one water molecule per connection. A connected, acyclic molecule containing n glucose residues has n−1 connections, whether linear or branched, allowing its molar mass to be calculated. Additional ring closure or chemical modifications change that accounting. Biological synthesis commonly uses activated sugar donors; the water difference here describes the mass relationship between free monomers and the final molecule rather than a complete cellular reaction mechanism.

Residue count and molecular molar massEq. 1

![Residue count and molecular molar mass](https://ml-biomat.com/static/agent-math/3164be9ed2c51a04badaa4b5.svg)

| Symbol | Meaning | Unit |
| --- | --- | --- |
| M | Molar mass of the glucan molecule | g/mol |
| n | Number of glucose residues, the degree of polymerisation in this description | 1 |
| MG | Molar mass of free glucose, rounded to 180.16 | g/mol |
| MW | Molar mass of water, rounded to 18.02 | g/mol |
| n−1 | Number of glycosidic connections in a connected acyclic structure | 1 |

Reading the relationshipSum the masses of n free glucose units and subtract water for each of n−1 connections. Acyclic branching changes the placement of connections without changing their total number in a connected tree. Activated biological donors alter the pathway but not this comparison of final composition.

A worked exampleFor n=1000, M≈162.14×1000+18.02=162158.02 g/mol. An ideal 1.000 g sample made entirely of these chains contains approximately 6.17 µmol of molecules.

ConditionsFor one connected, acyclic, unmodified glucan containing conventional glycosidic linkages. Additional rings, modified ends, oxidation or substitution require accounting for actual composition. Numerical coefficients are rounded.

A molecule with 1,000 glucose residues has a molar mass of approximately 162,158 grams per mole using the rounded residue mass in the example. Multiplying 1,000 by the free-glucose value would overcount the atoms lost in forming connections. For a long chain, the contribution of approximately 162.14 per residue dominates and end-group corrections become relatively small. An ordinary acyclic glucan molecule generally retains one reducing end, a free anomeric position able to equilibrate with an open-chain form. Branching increases nonreducing ends without creating a separate reducing end on every branch. A low reducing-end signal per unit mass therefore differs from complete absence of reducing ends.

[Figure: diagram](https://ml-biomat.com/tutorials/biomaterials-courses/bm07/en/#en-s2)

Figure 2 · Circles denote residues and gold marks the retained reducing end. The branched example uses main-chain 1→4 and branch 1→6 connections, omitting atoms and configuration. It remains one connected molecule.

## How starch and glycogen store and release sugars

Plants organise some of their glucose into starch granules, concentrating many sugar units without keeping the same number of small molecules independently dispersed in solution. Starch principally contains amylose and amylopectin. Their proportions, chain lengths and granular organisation depend on botanical origin and growth conditions. Amylose is predominantly alpha(1→4)-linked and usually has relatively few branches. Amylopectin also contains many alpha(1→4) segments, joined into a branched structure through alpha(1→6) connections. Linear in this context describes limited branching, not a molecule that remains as straight as a ruler in water.

Cooking rice or preparing a starch paste allows water and heat to alter organisation within the granules. Water enters accessible regions, some ordered packing is disrupted, granules swell and portions of the polymer enter the surrounding liquid. The resulting changes in flow are associated with gelatinisation. During cooling and storage, some segments reassociate into more ordered contacts, changing firmness and water retention through retrogradation. Hot-water behaviour therefore involves both components, their granular organisation and temperature history, rather than a simple division into completely soluble amylose and wholly insoluble amylopectin.

Iodine colour illustrates how chain conformation and small-molecule binding produce an observable signal. Suitable amylose segments can form helical cavities accommodating iodine-related species, yielding a strong blue absorption. The colour belongs to the electronic structure of the complex; glucose itself has not become a blue molecule. Segment length, branching, solvent and temperature influence the complex and its spectrum. Colour can consequently help compare starch states, while a full molecular-mass or composition analysis requires additional information. Changes caused by shorter segments or more branching make a visible connection between molecular organisation and material appearance.

Glycogen likewise uses alpha(1→4) segments and alpha(1→6) branches, generally arranged with more extensive branching. Several enzymes involved in glycogen construction and breakdown act at nonreducing ends. Additional ends provide multiple positions that can be processed in parallel, like a storehouse with many loading doors. Storage is compact, while access need not occur in a single queue. Branch points require the cooperation of appropriate enzymes, and crowding constrains access, so actual release rates also depend on enzyme availability and regulation.

Liver and muscle glycogen serve different physiological purposes. Liver glycogen contributes to glucose supply for the body, whereas muscle glycogen primarily supports the muscle's own energy requirements. Hormonal signals, energy state and enzyme activities coordinate synthesis and breakdown. Storage structure is therefore linked to function: compact branching supports accumulation, numerous ends support regulated access and the chemical linkage determines which enzymes can release the units. Human starch-digesting enzymes recognise the relevant alpha linkages. They do not provide the same capacity to efficiently dismantle cellulose beta(1→4) chains into glucose.

## Why cellulose absorbs water without readily dissolving

Cellulose connects glucose through beta(1→4) bonds, creating local geometries compatible with relatively extended chains. Many chains organise into microfibrils that provide load-bearing structure in plant cell walls; certain bacteria also produce cellulose. Ordinary animal cells do not possess plant-like cellulose walls, so cellulose is not a universal exterior shell for living organisms. Cotton, wood microfibrils and bacterial cellulose networks share this chain chemistry while differing in surrounding matrix, alignment and pores. Those differences contribute to their water uptake and mechanical behaviour.

Hydrogen bonding, dispersion forces and contacts between different sugar-ring faces all contribute when chains pack together. Water interacts with accessible hydroxyls and enters some spaces, permitting absorption, swelling and changes in flexibility. Complete dissolution requires separating chains from many cooperative contacts while stabilising their dispersed state in the solvent. Crystalline regions still contain hydroxyls; some are occupied by internal interactions or are difficult for water to reach. Water absorption and dissolution are consequently distinct processes. Wet cotton remaining fibrous is an everyday demonstration of that distinction.

Experimental understanding of ordered cellulose has also developed through successive structural refinements. In [2002, Nishiyama, Langan and Chanzy combined synchrotron X-ray and neutron diffraction to study cellulose Iβ](https://doi.org/10.1021/ja0257319). Complementary measurements examined the carbon–oxygen framework and positions involved in hydrogen bonding. The structure contains parallel chain organisation, while parts of the intermolecular hydrogen-bond network display a distribution of positions. An ordered crystal therefore need not hold every hydrogen at a single location at all times. Different atoms and motion scales can show different degrees of order.

[Figure: diagram](https://ml-biomat.com/tutorials/biomaterials-courses/bm07/en/#en-s4)

Figure 3 · The concept shows complementary X-ray and neutron information in the 2002 cellulose Iβ investigation. Arrows denote chain direction and dashed lines hydrogen-bond contacts; this is not an atomic-coordinate or unit-cell reconstruction.

Native cellulose I and cellulose II produced by particular treatments have different chain arrangements, so one unit-cell picture cannot represent every cellulose. A microfibril is also more than an infinitely long perfect crystal. Surface chains, local defects, chain ends and contacts with neighbouring fibrils affect its response. Chain length, order and orientation answer separate questions: how many residues are connected, how regularly local regions pack and where the larger structures point. Loading along the predominant chain direction engages the backbone more directly. Transverse loading or loading across weak interfaces can instead emphasise sliding and separation.

Paper adds another structural level. Its strength depends on a fibre network, including contact area, interfibre connections, pores and alignment, as well as on the fibres themselves. Wetting changes contacts within and between fibres, causing some papers to soften or lose strength substantially. The magnitude depends on treatment, additives and network architecture. A modulus measured along crystalline chains cannot be transferred directly to an entire sheet of paper or piece of wood. Materials design connects those scales to determine which load-bearing element governs the overall response.

A nanometre is one billionth of a metre. Nanocellulose uses these fine-fibre surfaces and networks in films, composites and hydrated structures. A large length-to-width ratio helps fibres form connected networks, while surface chemistry affects dispersion and adhesion. Drying can bring fibrils into close contact and change their ability to redisperse. Comparing cellulose materials therefore benefits from examining chemical integrity, fibril dimensions, surface charge and processing history. These variables turn the question of why one batch disperses more easily or reinforces a composite more effectively into a set of measurable structural differences.

## From chitin to chitosan: changing a side group

Crustacean shells, insect exoskeletons and many fungal cell walls contain chitin. Its backbone also uses beta(1→4) linkages, but the main building block is N-acetylglucosamine. Compared with glucose, the group at carbon 2 contains nitrogen and an acetyl group in place of the hydroxyl. This side-group change introduces different hydrogen-bonding and spatial relationships. Natural shells additionally contain proteins, minerals and layered architectures. The mechanical response of a hard shell belongs to that composite organisation rather than to isolated chitin powder alone.

Chitin forms different crystal organisations. Neighbouring chains are predominantly antiparallel in alpha-chitin and parallel in beta-chitin. Here alpha and beta name crystal forms, whereas the beta in the backbone linkage names stereochemistry at a glycosidic connection. Both crystal forms can contain beta(1→4)-linked chains; they differ in how those chains pack. This resembles the distinction between cellulose crystal forms. Reading the structural level being described is essential when the same Greek letter appears in different naming systems.

Removing part of the N-acetyl groups produces chitosan materials containing more free amino groups. Degree of deacetylation gives the fraction of relevant residues whose acetyl groups have been removed. It changes both average composition and the number of protonatable positions. Samples with the same average degree can still differ if those positions occur in blocks or are more evenly distributed. Chain-length distribution, residual acetyl placement and chain cleavage during processing therefore complement degree of deacetylation when describing the product.

Deacetylation and positively charged residuesEq. 2

![Deacetylation and positively charged residues](https://ml-biomat.com/static/agent-math/47b4e440b18a7c353c48752e.svg)

| Symbol | Meaning | Unit |
| --- | --- | --- |
| DD | Degree of deacetylation expressed as a fraction between 0 and 1 | 1 |
| nD | Number of deacetylated residues bearing amino groups | 1 |
| nA | Number of residues retaining N-acetyl groups | 1 |
| αH | Fraction of amino groups in the protonated positive state | 1 |
| pH | Negative base-ten logarithm of hydrogen-ion activity; lowering pH by one raises that activity tenfold | 1 |
| pKₐ | Apparent acid–base parameter for proton loss from protonated amino groups; in this single-equilibrium model half the amino groups are protonated when pH equals pKₐ | 1 |
| f₊ | Fraction of all these residues carrying positive charge | 1 |
| 10ˣ | Base-ten exponential; an exponent difference of 1 corresponds to a factor of 10 | 1 |

Reading the relationshipFirst count the residues that possess protonatable amino groups, then multiply by the fraction protonated. A single acid–base equilibrium gives an unprotonated-to-protonated ratio of 10^(pH−pKₐ), so the protonated fraction is one divided by one plus that ratio.

A worked exampleFor DD=0.80 and an illustrative apparent pKₐ=6.3, pH 6.3 gives αH=0.50 and f₊=0.40. At pH 5.3, αH≈0.909 and f₊≈0.727, or about 72.7% of the relevant residues carrying positive charge.

ConditionsSimplified counting with one shared apparent pKₐ for amino groups. Charge coupling, salt, residue distribution and other modifications affect actual titration behaviour. The pKₐ here is an illustrative setting.

[Figure: diagram](https://ml-biomat.com/tutorials/biomaterials-courses/bm07/en/#en-s5)

Figure 4 · Circles denote the sugar framework, highlighting the nitrogen-containing group at carbon 2. Deacetylation changes covalent composition; protonation changes the charge state of an existing amino group. They depend on structure and environment respectively.

Under suitably acidic conditions, more amino groups gain protons and become positively charged. Hydration and interchain repulsion change, making many chitosan samples easier to disperse or dissolve. Raising pH removes some of these protons, reduces charge and can promote reassociation. Degree of deacetylation, chain length, salt and local organisation all affect the outcome. The worked example uses a specified apparent pKₐ to separate two quantities: how many amino groups are present and how many of them are protonated under the selected conditions.

Positively charged chitosan can associate with negatively charged polymers, surfaces and other molecules to form coatings, particles or composite networks. Near charge balance, the complex may become relatively compact. An excess of one component can leave a net surface charge and change its dispersion. Added salt commonly screens part of the electrostatic interaction while leaving other contacts and solvent effects active. Recording acidity, salt, component ratio and mixing order connects the resulting particles or gels with the interactions responsible for their formation.

## How charged sugar chains organise hydrated space

Water-rich tissues in joints, skin and the eye reveal another task for polysaccharides: organising a space that holds water, allows exchange and responds to motion. Hyaluronan is an important example. In [1934, Meyer and Palmer described a high-molecular-weight polysaccharide associated with the vitreous humour](https://doi.org/10.1016/S0021-9258%2818%2975338-6), connecting its chemistry with the physical character of a hydrated biological material. The underlying question was concrete: which molecules help sustain the water-rich environment of a transparent, viscous tissue?

Hyaluronan alternates D-glucuronic acid and N-acetyl-D-glucosamine. Carbon 1 of glucuronic acid connects through beta(1→3) to position 3 of N-acetylglucosamine, whose carbon 1 then connects through beta(1→4) to the next glucuronic acid. Repeating both sugars and both linkages produces an unbranched chain. Glucuronic acid contains a carboxyl group that can release a proton and is largely negatively charged in common near-neutral environments. The chain consequently carries many fixed charges. Fixed means attached to the polymer rather than able to diffuse independently like a small ion. Water interacts with polar groups, surrounding ions redistribute and repulsion between charged regions is moderated by salt. The chain adopts a dynamic, condition-dependent conformation in solution rather than a single double-helical form under all circumstances.

Hyaluronan belongs to the glycosaminoglycan family, whose members commonly contain repeating disaccharides including an amino sugar. Many additionally carry sulfate esters, producing different densities and patterns of negative charge. Chondroitin sulfate, dermatan sulfate, heparan sulfate and keratan sulfate have distinct building blocks and modifications. Keratan sulfate illustrates why the entire family cannot be defined by one universal uronic-acid combination. Hyaluronan is usually unsulfated and is not covalently attached to a core protein in the same way as the other major glycosaminoglycan chains, enabling a different role in larger assemblies.

Proteoglycans covalently connect glycosaminoglycan chains to a core protein. A bottlebrush is a useful picture: the protein forms the handle and long carbohydrate chains project outward. Many chondroitin sulfate and heparan sulfate chains use a linker containing xylose, galactose, galactose and glucuronic acid near a serine attachment. That linker contains four sugar residues. Proteoglycans such as aggrecan can also bind noncovalently to a long hyaluronan chain through specialised regions assisted by link protein, creating a much larger aggregate. Covalent glycan attachment and noncovalent organisation on hyaluronan are separate connections.

[Figure: diagram](https://ml-biomat.com/tutorials/biomaterials-courses/bm07/en/#en-s6)

Figure 5 · The upper concept shows aggrecan-like bottlebrushes binding to hyaluronan. The lower common GAG linker uses Ser for serine,Xyl for xylose,Gal for galactose andGlcA for glucuronic acid. Substructures and actual chain counts are simplified.

The distinction between glycoproteins and proteoglycans is similarly structural. Many glycoproteins carry relatively short, often branched glycans, including typical N-linked chains attached through asparagine and certain O-linked chains attached through serine or threonine. Proteoglycans are characterised by their particular glycosaminoglycan chains. Carbohydrate mass fractions can overlap, so a single percentage does not reliably separate the categories. Glycans also influence recognition, protection and local organisation. Describing different glycoforms of the same protein requires retaining information about attachment sites, branches and modifications.

Flow of these polymer solutions has a timescale. At low shear, contacts and entanglements continually rearrange. At higher shear rates, chains may become more organised along the flow, reducing apparent viscosity: this is shear thinning. Elasticity concerns the storage and return of deformation energy and requires suitable time-dependent or oscillatory measurements. A decrease in viscosity does not by itself mean a transition from viscous to elastic behaviour. A sample can simultaneously dissipate energy and exhibit elastic response, with their relative contributions depending on the measurement conditions.

Apparent viscosity from shear stressEq. 3

![Apparent viscosity from shear stress](https://ml-biomat.com/static/agent-math/6b73d9795385361b22a82a37.svg)

| Symbol | Meaning | Unit |
| --- | --- | --- |
| ηapp | Apparent viscosity at the specified shear rate | Pa·s |
| τ | Shear stress: tangential force per area driving relative motion of neighbouring layers | Pa |
| γ̇ | Shear rate, the velocity gradient across neighbouring layers; the dot denotes a time rate | s⁻¹ |

Reading the relationshipDividing the stress driving relative layer motion by the resulting velocity gradient measures resistance in that flow state. A ratio that decreases as shear rate rises indicates shear thinning. Elasticity is assessed through recovery or phase-dependent measurements.

A worked exampleAt 10 s⁻¹ and 3 Pa, ηapp=0.30 Pa·s. At 100 s⁻¹ and 10 Pa, ηapp=0.10 Pa·s. Stress increases while apparent viscosity decreases.

ConditionsFor a specified shear flow and measurement condition at nonzero shear rate. Time-dependent restructuring additionally requires reporting shear history and the time at which the reading is taken.

## Water, salt and networks share the load

Water-rich cartilage responds to compression differently from a dry piece of rubber. Water must travel through narrow pathways to escape, so fluid pressure can share the load over short times. As flow adjusts, collagen, proteoglycans and their hydrated environment contribute to the evolving mechanical state. Collagen supplies tensile restraint, while charged glycans help maintain the tendency to take up water and swell. A water-filled sponge constrained by a net illustrates the balance between swelling and restraint. Real tissues additionally have direction-dependent structures and complex pore networks.

Fixed negative charges alter the distribution of small ions inside and outside the network. More positive ions are required internally to approach electroneutrality, while mobile positive and negative ions must also satisfy electrochemical equilibrium between regions. The total concentration of small ions can consequently differ across the boundary, creating an osmotic contribution favouring water entry. Adding external salt reduces the relative imbalance associated with the fixed charges, commonly reducing this ionic swelling contribution. This provides a basic explanation for the salt response of charged gels.

A simple calculable model considers a negatively charged network in contact with a large reservoir of monovalent salt. Small ions can exchange while fixed charges remain inside. Electroneutrality specifies the difference between internal positive and negative ion concentrations. Ideal Donnan equilibrium specifies their product relative to the external salt concentration. Solving these relations gives the total internal ion concentration, and the ideal dilute-solution osmotic relation converts the concentration difference into a pressure difference. The square root in the expression arises from solving the two ion-balance relations.

Ideal ionic osmotic pressure from fixed chargeEq. 4

![Ideal ionic osmotic pressure from fixed charge](https://ml-biomat.com/static/agent-math/95953031c71932767a19aa46.svg)

| Symbol | Meaning | Unit |
| --- | --- | --- |
| c₊ | Internal mobile monovalent cation concentration | mol/m³ |
| c₋ | Internal mobile monovalent anion concentration | mol/m³ |
| cf | Magnitude of internal fixed negative-charge concentration | mol/m³ |
| cs | External monovalent salt concentration, equal to each external ion concentration | mol/m³ |
| Δπion | Ideal internal minus external small-ion osmotic pressure | Pa |
| R | Gas constant 8.314 | J·mol⁻¹·K⁻¹ |
| T | Absolute temperature, Celsius temperature plus 273.15 | K |
| √ | Square root; the positive concentration sum follows from the coupled equilibrium relations | — |

Reading the relationshipElectroneutrality requires cations to balance mobile anions and fixed negative charge. Ideal monovalent Donnan equilibrium gives the product relation. The square of the sum equals the square of the difference plus four times the product, giving the square root. Multiplication of the total mobile-ion concentration difference by RT gives the ideal pressure difference.

A worked exampleFor T=298.15 K,cf=100 andcs=150 mol/m³, the internal total is√100000≈316.23 mol/m³ versus 300 mol/m³ outside. Multiplying the difference by RT gives about 40226 Pa or 40.2 kPa. Internal c₊≈208.11 andc₋≈108.11 mol/m³.

ConditionsIdeal mobile monovalent ions, a large external reservoir and specified fixed-charge density. The calculation describes the ionic contribution. Full swelling equilibrium additionally includes mixing, network elasticity, nonideal ionic interactions and volume changes.

Temperature 25 °C. Fixed negative charges remain inside, while mobile monovalent ions exchange with an external salt reservoir. Adjust charge and salt to explore ideal ionic partitioning.

Explore the ideal equilibrium contribution of monovalent ions. Final network dimensions additionally depend on mixing, elastic restraint and dilution of fixed charges during swelling.

At 25 degrees Celsius, a fixed-charge concentration of 100 millimolar and an external monovalent salt concentration of 150 millimolar give an illustrative ionic pressure difference of about 40.2 kilopascals. Millimoles per litre and moles per cubic metre have the same numerical value, allowing consistent use of the SI gas constant. The interactive figure calculates the ionic contribution. Equilibrium of a complete material additionally involves polymer–water mixing, network elasticity and volume change. Swelling itself dilutes the fixed charges, so a prediction of final dimensions must solve these contributions together.

Direct osmotic measurements test how this reasoning participates in real materials. Measurements of [chondroitin sulfate solutions at different salt concentrations](https://pubmed.ncbi.nlm.nih.gov/15980166/) show that polymer concentration and salt both affect pressure, with molecular contributions beyond ionic partitioning. For design, changing salt, fixed-charge density or network restraint changes different parts of the response. Observing salt sensitivity, compression relaxation and water uptake together helps identify which pathway governs a particular change.

Lubrication likewise spans several scales. Fluid layers reduce direct contact, hydrated groups help maintain local water-rich interfaces, and surface molecules and surrounding networks determine whether those interfaces persist during repeated loading. High viscosity affects flow without determining every frictional response. Comparisons of polysaccharide lubricants therefore specify load, sliding speed, surface type and liquid composition, then follow friction over time. Viscosity, hydration and load support each provide a distinct part of the explanation.

## How long are the chains in a polysaccharide sample?

A polysaccharide sample normally contains chains of different lengths and can also vary in branching and modification. Asking for its molecular mass is therefore first a question about a distribution. A number average gives each molecule equal counting weight. A weight average gives heavier molecules more influence according to their mass contribution. Their difference commonly indicates the breadth of the distribution. If chemically different components are also present, those must be distinguished from the length distribution within one structural family.

Two molar-mass averages and dispersityEq. 5

![Two molar-mass averages and dispersity](https://ml-biomat.com/static/agent-math/ebef48ea8331b1a7c667258e.svg)

| Symbol | Meaning | Unit |
| --- | --- | --- |
| Mn | Number-average molar mass | g/mol |
| Mw | Weight-average molar mass | g/mol |
| Mi | Molar mass of chains in class i | g/mol |
| Ni | Number of chains in class i, or relative count on a common scale | 1 |
| i | Index distinguishing mass classes | 1 |
| Σ | Summation over all mass classes | — |
| Đ | Dispersity, weight average divided by number average | 1 |

Reading the relationshipThe number average treats each molecule as one counting unit. The weight average uses NiMi to determine each class mass contribution and weights Mi by that fraction, producing Mi squared in the numerator. Their ratio is a dimensionless description of distribution breadth.

A worked exampleFor equal numbers at M₁=10000 andM₂=30000 g/mol, Mn=(10000+30000)/2=20000 andMw=(10000²+30000²)/(10000+30000)=25000 g/mol, giving Đ=1.25.

ConditionsFor the molar-mass distribution of defined chain molecules. Detectors can apply different weighting or depend on calibration. Chemical contaminants and mixtures of linkage structures require separate description.

Equal numbers of chains with molar masses of 10,000 and 30,000 grams per mole give a number average of 20,000 and a weight average of 25,000, with dispersity 1.25. The larger molecules are not more numerous but contribute more total mass. A chemically clean sample can consequently have a broad chain-length distribution. A single broad chromatographic peak can also contain several linkage structures. Purity, homogeneity and dispersity describe related but distinct features that require suitable measurements.

Separation methods provide information through different physical properties. Size-exclusion chromatography principally separates by effective size in solution. Larger molecules entering fewer pores usually emerge earlier. A compact branched molecule and an extended linear one can have different hydrodynamic sizes at the same molar mass. Conversion using a calibration curve from another polymer therefore produces a calibration-dependent estimate. Combining separation with light scattering and concentration detection, using parameters appropriate to the sample, helps examine molar mass and conformation together.

Preparation can change the population being measured. Precipitation enriches components according to solvent conditions. Dialysis removes small molecules able to cross the membrane. Filtration may remove dust, aggregates or some larger structures of interest. Acidity, alkalinity or heat can cleave chains, producing a distribution different from the starting material. Residual water, salts and counterions also affect concentrations calculated from weighed mass. Connecting recovery, composition and solution state before and after processing reveals whether an operation mainly purifies the target or additionally selects part of its population.

Optical rotation, viscosity, sedimentation and electrophoresis each report part of the structure, while similar readings can arise from different molecular mixtures. Electrophoresis depends on charge, shape, drag and the medium. Viscosity responds to chain length, concentration, branching and salt. Used together, these observations narrow the possible structural explanations. A useful sample description includes building-block composition, linkage features, molar-mass distribution and measurement environment, providing the information needed to interpret subsequent differences in material behaviour.

## Recovering linkage structures from chemical evidence

Complete hydrolysis identifies the monosaccharide building blocks but loses their original connections. Structural analysis therefore leaves recognisable marks before cleavage or breaks only part of a chain to preserve local relationships. In his [1937 Nobel lecture, Haworth discussed methylation and end-group analysis](https://www.nobelprize.org/uploads/2018/06/haworth-lecture.pdf) as tools for investigating complex carbohydrates. Early work had to identify small derivatives while also controlling unintended breakdown of long chains during treatment. Those challenges remain helpful for understanding what information a particular analysis preserves.

Methylation analysis begins by marking hydroxyls that are free at that stage. Positions occupied by glycosidic linkages cannot be methylated in the same way. Hydrolysis then breaks those connections, exposing hydroxyls at formerly linked positions. Identifying methylated and unmethylated positions in the resulting derivatives helps reconstruct linkage locations. A branch-point residue leaves a different substitution pattern from an ordinary linear-chain residue because more positions had participated in connections. Complete methylation, correct treatment of ring-related positions and controlled subsequent processing are essential to translating the pattern into structure.

[Figure: diagram](https://ml-biomat.com/tutorials/biomaterials-courses/bm07/en/#en-s9)

Figure 6 · Selected positions of an internal 1→4-linked glucose residue illustrate methylation analysis;OMe denotes a methoxy marker. Anomeric processing and later derivatisation are omitted to compare positions 2,3,6 with the former linkage at 4.

Periodate oxidation provides a complementary chemical view. Certain carbon–carbon bonds with suitably arranged neighbouring hydroxyls can be cleaved oxidatively. Participation in glycosidic connections changes the local combinations available for reaction. Reagent consumption and small products, followed by reduction and hydrolysis, therefore provide clues about local structure. Smith degradation combines these operations so that different linkages leave different fragments. Configuration, end groups and branches all enter the interpretation, because distinct starting structures can produce the same small product and require other evidence to distinguish them.

Partial hydrolysis and selective enzyme digestion preserve more direct local sequence information. Obtaining an identified disaccharide or oligosaccharide demonstrates the presence of its corresponding local connection. Structures resistant to a particular enzyme can help identify branches or modifications. Ring type, substituents and environment affect cleavage rates, so product abundances need not equal the original proportions of linkages. Time-dependent observations, known standards and complementary enzymes help establish which fragments are released preferentially and why.

For glycans attached to proteins, analysis must also choose whether to preserve the attachment information or release the carbohydrate first. Appropriate chemical elimination can release certain O-linked chains, while enzymes such as PNGase F release many typical N-linked glycans. Enzyme recognition depends on the substrate: core alpha(1→3)-linked fucose changes the suitability of PNGase F. Released-glycan analysis facilitates examination of composition and branching. Retaining glycopeptides helps map glycoforms back to protein positions. When chemical release alters additional groups, interpretation follows those actual transformations.

Chemical glycan-release methods leave different structural traces. Beta-elimination of suitable O-linked glycans breaks the attachment through an elimination reaction under alkaline conditions. Reducing the newly exposed reducing end converts it to an alditol, helping suppress sequential loss of residues from that end, called peeling. Hydrazinolysis instead uses hydrazine reactions with relevant amide and other groups to release glycans, commonly followed by restoration of altered N-acetyl groups. [A systematic 1993 investigation of defined glycoproteins](https://pubmed.ncbi.nlm.nih.gov/8422375/) compared conditions for releasing N- and O-linked glycans, showing why release and preservation must be designed together. Trifluoroacetolysis using trifluoroacetic acid and its anhydride is another historical route in glycoconjugate analysis. It also changes some acyl groups and can damage particular terminal sugars. Choosing among these routes starts with identifying the linkage or end that must survive, followed by checking recovered products from known samples so that treatment-induced changes are recognised.

Locating O-acetyl groups on a polysaccharide can separate three operations: protect, uncover and mark. First, removable protecting groups cover hydroxyls that were originally free. Removing O-acetyl groups then exposes hydroxyls at the formerly acetylated positions, and methyl groups are added to those newly exposed sites. After removal of the protecting groups and cleavage into analysable sugars, the methyl positions record the original O-acetyl positions. Protection with methyl vinyl ether implements this logic, provided protection is complete, deacetylation does not relocate other substituents and the products are correctly identified. A free hydroxyl missed in the first step will also be methylated later, falsely appearing to mark an acetylated site. Establishing adequate protection and preservation of the carbohydrate structure therefore belongs to the structural inference itself.

Nuclear magnetic resonance probes atomic environments and relationships, mass spectrometry compares molecular and fragment masses, and chromatography separates mixtures. Together with chemical marking and enzyme digestion, they advance a description from contains glucose to specified residues, ring forms, configurations, linkages and branches. Returning to rice, cotton and hydrated tissues, those are the structural variables responsible for the contrasting behaviours. Changing connections, tuning charge and organising chain interfaces then become evidence-based materials choices rather than simply substituting one natural feedstock for another.

Exercise: why can two polysaccharides containing only glucose have entirely different uses?

Composition identifies the building blocks. Alpha or beta configuration, linkage positions, branching, chain-length distribution and intermolecular packing determine which enzymes recognise the chain, how readily it bends, whether ordered fibres form and whether water can disperse it. Starch and cellulose provide the clearest comparison. Even with the same linkage, fibril size, alignment and processing history further change the behaviour of the bulk material.
