Repository: GellmanSparrowS/ml-biomat-blog

# ML-Biomat · 杨云浩的研究与开源项目

个人介绍、跨尺度生物材料体系与结构研究、机器学习与多尺度模拟教程。网站：<https://ml-biomat.com/>；个人主页：<https://ml-biomat.com/YunhaoYang/>。

## 修改入口

| 内容 | 源文件 |
| --- | --- |
| 中文个人主页 `/YunhaoYang/` | `content/about-body.html` |
| English profile `/YunhaoYang/en/` | `content/about-en-body.html` |
| 中文简历 `/cv/` | `content/cv-body.html` |
| English CV `/cv/en/` | `content/cv-en-body.html` |
| 相册素材与来源 | `content/profile-albums.json`、`static/images/profile/` |
| 活动展示 | `content/about-body.html`、`content/about-en-body.html`；首页共用其中的活动条目 |
| FiberNet 中英文展示 | `content/fibernet-body.html`、`content/fibernet-en-body.html`、`static/css/fibernet.css` |

File: docs/tutorials/biomaterials-courses/cp03/index.md
# 一条链能占多大空间：理想链的构象统计

Source: https://ml-biomat.com/tutorials/biomaterials-courses/cp03/
Language: zh-CN

沿链量出的长度、两端之间的距离和整条链的空间尺寸，为什么是不同的量？从随机步子出发，逐步理解回转半径、库恩长度、概率分布和熵弹性，再比较柔性链、半刚性链与环状和支化结构。

## 一根很长的链，为什么能装进很小的地方

把一根细绳放在桌上，沿绳子量得到的长度不会改变，但两个端点之间的直线距离可以很短，也可以很长。高分子链也有这样的区别：组成链的单元很多，并不意味着分子在溶液里始终伸成一根长杆。链上许多位置能够转动，热运动不断改变它的弯曲方式，于是同一条链在不同时刻呈现不同的空间形状。这些在不改变连接关系的情况下得到的形状叫作构象。理解构象，是理解溶液中的分子尺寸、橡胶的回复力，以及柔性连接臂怎样影响生物分子相遇机会的起点。

例如，把两个能够结合的生物分子用一条柔性链连起来，连接臂的作用并不只是防止它们分开。链的长度和柔顺程度决定它们通常能相隔多远、靠近时有多少种安排，以及把两端拉开需要多大力。相同分子量的线性链、环状链和支化链，也可能占据不同大小的空间，影响它们在孔道中移动和在溶液中相互接近。要比较这些情况，需要能反映大量构象的尺寸指标，而不是选择一张看起来最典型的分子图。

[库恩在1934年关于链状分子形状的研究](https://doi.org/10.1007/BF01451681)把统计思路带进了这个问题：分子形状可以从许多局部转动的共同结果来理解。把一条链画成接连迈出的步子，便能用随机行走分析整体尺寸。这里的随机不是没有物理规律，而是每次具体运动都受热扰动影响，我们改为计算哪些结果更常出现。大量单链照片虽然不同，它们组成的尺寸分布和平均值仍然可以稳定，并与实验相联系。

[Figure: diagram](https://ml-biomat.com/tutorials/biomaterials-courses/cp03/#zh-s1)

图 1 · 库恩统计链思路的原创图解：区分沿链长度与端到端距离，并把一条链理解为许多构象的集合。 下方三条开链具有相同的段数与段长，端点以橙色标出。

本章从理想链开始。理想链保留连接关系和必要的局部几何，但在指定尺度上忽略远距离链段之间的排斥或吸引对构象统计的改变。这是一个便于建立基准的模型，并不是说化学键消失，也不是说真实链段能够毫无代价地穿过彼此。真实溶剂中，排除体积、电荷、特殊结合和拥挤都可能使结果偏离这个基准。先把理想情况算清楚，便能判断一条链变大或变小时，到底是哪一类相互作用改变了它。

## 先把方向、长度和平均分开

把链的起点放在坐标原点，沿链走过第一段、第二段，直到最后一段。每段位移既有长度，也有方向，因此用矢量表示。矢量可以理解为一支箭头：在三维空间中，它需要分别记录沿三个互相垂直方向走了多少。把这些小箭头首尾相接，最后得到从起点直接指向终点的大箭头，称为末端距矢量。它的大小才是两个端点之间的直线距离。沿着全部小箭头走过的总路程则是轮廓长度，两者回答不同的问题。

直线距离与沿链长度式 1

![直线距离与沿链长度](https://ml-biomat.com/static/agent-math/55107d014d9ae1be28d52333.svg)

| 符号 | 含义 | 单位 |
| --- | --- | --- |
| R (vector) | 末端距矢量 | nm |
| b_{i} (vector) | 第i个链段的位移矢量，长度均为b | nm |
| R | 末端距矢量的大小 | nm |
| N, i | 链段总数与编号 | 1 |
| b, L | 单段长度与轮廓长度 | nm |
| Σ, \| \| | 依次相加；取矢量大小 | — |

怎样理解位移矢量首尾相接后相加，得到起点到终点的净位移。轮廓长度把各段的正长度相加。

算一个例子两段各1 nm，一段向右、一段向上：轮廓长度2 nm，末端距为√(1²+1²)=1.414 nm。

使用条件本式轮廓长度采用N个等长模型段；不等长时应逐段相加。

现在想象拍摄许多没有外力、没有优先方向的链。某次终点偏右，另一次可能偏左，方向相反的位移在平均时相互抵消，所以平均末端距矢量为零。这不意味着所有链都缩成一个点。就像一群人均匀站在广场中心的四周，平均位置可以位于中心，而每个人仍离中心有一定距离。要描述尺寸，可以先对距离平方，再平均，最后开平方。这样所有构象都以非负数贡献尺寸，而且平方展开后能够把不同链段之间的相关性分开。

尖括号表示对构象集合取平均：每个构象按它在给定条件下出现的机会加权。若我们抽取的样本符合这些概率，就可以用许多样本的算术平均来近似。先平均再平方，与先平方再平均是两种运算，结果一般不同。对于三个末端距大小分别为1、2、3纳米的样本，平均距离为2纳米，而均方根距离约为2.16纳米；较大的值经过平方后获得了更大的权重。纳米是一米的十亿分之一，适合描述分子尺度。

自由连接链的平均尺寸式 2

![自由连接链的平均尺寸](https://ml-biomat.com/static/agent-math/e8bd557bb6efbcba18bffd16.svg)

| 符号 | 含义 | 单位 |
| --- | --- | --- |
| R (vector), R | 末端距矢量及其大小 | nm |
| b_{i} (vector), b_{i}, b | 第i段位移矢量、其长度及共同长度 | nm |
| N, i, j | 段数及两个段的编号 | 1 |
| 〈 〉 | 按构象概率取平均 | — |
| Σ_{i}, Σ_{i}<j | 所有段求和；每一对不同段只计一次 | — |
| · | 点积，描述方向投影关系 | — |
| R_{rms} | 均方根末端距 | nm |
| √, 0 (vector) | 平方根；零矢量 | — |

怎样理解平方展开产生自身项和交叉项。独立且各向同性的方向使不同段交叉项平均为零，自身项各为b²。

算一个例子N=100、b=1 nm时，〈R²〉=100 nm²，均方根末端距10 nm，轮廓长度100 nm；N增至400时，两者分别20和400 nm。

使用条件无外力、独立等长步子、各向同性；单张构象的交叉项一般不为零。

对自由连接链，每一段长度相同，方向独立且在空间中均匀分布。平方展开时，每一段与自身的点积贡献一份长度平方；不同段之间的点积有正有负，平均后抵消。点积衡量两个箭头在彼此方向上的投影关系，同向为正，反向为负，垂直时为零。于是均方末端距与段数成正比，均方根尺寸只与段数的平方根成正比。将段数增加到四倍，轮廓长度增加四倍，典型端到端距离却只增加两倍，这就是长链能够明显卷曲的基本统计原因。

## 从两端走向整条链：回转半径

末端距只看两个端点。它能抓住线性链的一项重要尺寸，却无法描述全部质量怎样分布。一个闭合的环没有相互分离的首尾，即使环占据很大的空间，把同一处当作起点和终点仍会得到零末端距。支化分子又有许多末端，任意挑选一对会让结果依赖选择。回转半径解决的是另一件事：以整条分子的质心为参照，计算所有部分距离质心有多远。质心是按质量加权的平均位置，好比一块物体能够平衡在支点上的中心。

如果每个模型珠子的质量相同，质心就是所有珠子坐标的平均。先计算每个珠子到质心的距离平方，再对珠子求平均，得到一个构象的回转半径平方；随后还可以对不同构象求平均。这两个平均层次应当分清：前一个描述一张照片中的质量分布，后一个描述许多照片的统计结果。回转半径适合线性链、环和支化链，也广泛用于解释静态散射测量。它不是必须画出的一圈分子外边界，链的一些部分可以在这个半径之外。

整条链的质量分布式 3

![整条链的质量分布](https://ml-biomat.com/static/agent-math/0cc5dff8fc24ea7e868b8008.svg)

| 符号 | 含义 | 单位 |
| --- | --- | --- |
| r_{i}, r_{j} (vector) | 第i或j个珠子的空间位置 | nm |
| r_{cm} (vector) | 质心位置 | nm |
| R_{g}² | 一个构象的回转半径平方 | nm² |
| N, N+1 | 链段数与等质量珠子数 | 1 |
| b | 自由连接段长 | nm |
| i, j, Σ | 珠子编号与对所列编号求和 | — |
| 〈 〉, \| \| | 构象平均；矢量大小 | — |
| ≃ | 长链近似 | — |

怎样理解质心定义使两两距离展开中的交叉项抵消，得到等价配对公式。自由连接链两珠子间均方距离等于连接段数乘b²，求和得到最后一行。

算一个例子N=100、b=1 nm时，〈R_g²〉=100×102/(6×101)=16.8317 nm²，其平方根约4.103 nm；长链近似给4.082 nm。

使用条件前三行适用于等质量珠子的一般构象；最后一行仅用于自由连接线性链，末项需N足够大。

[Figure: diagram](https://ml-biomat.com/tutorials/biomaterials-courses/cp03/#zh-s3)

图 2 · 等质量珠子的质心与距离分布。回转半径统计所有珠子，不是只测末端，也不规定一条硬边界。

公式还给出了一个等价算法：把所有珠子两两之间的距离平方相加，再除以规定的计数因子。双重求和把有顺序的两种配对都数进去，因此分母有一个2。这个关系很有用，因为理想链上两个位置之间的均方距离，可以从连接它们的链段数直接得到。对于很多段的理想线性链，均方回转半径约为均方末端距的六分之一；这里比较的是平方，半径本身的比例要再开平方。有限段数时，则应使用保留端点计数的精确表达。

不同实验中的“半径”也要按定义理解。动态光散射分析散射信号随时间的涨落，通常先得到平移扩散信息，再换算为与该扩散速度对应的水动力学半径。这个半径描述分子拖动溶剂时的等效阻力，回转半径描述质量或散射对比的空间分布。柔软线团内部可以有溶剂穿行，所以两个数不必相同，也不能只因都叫半径就直接替换。比较尺寸时，先看测量对应哪一种物理量，往往比先比较数值大小更重要。

## 局部化学怎样改变整条链的尺寸

真实化学键不像任意转向的球形铰链。以常见的四面体成键几何为例，相邻键的夹角受到限制；绕单键转动也可能受到侧基拥挤和电子作用的影响。自由旋转链先保留固定键角，再假定绕键的转动方向没有偏好。这样相邻步子的方向相关，隔得越远，方向记忆通常越弱。为了避免角度定义混淆，下面的夹角取沿链向前走的相邻两个位移矢量之间的角，而不是在中心原子处向外画出的两根化学键夹角；这两个角互为补角。

固定键角留下方向记忆式 4

![固定键角留下方向记忆](https://ml-biomat.com/static/agent-math/03ce248881ab2a06df2a8855.svg)

| 符号 | 含义 | 单位 |
| --- | --- | --- |
| α | 相邻向前位移矢量的夹角 | 弧度（无量纲） |
| q, cos | 相邻方向余弦及余弦函数 | 1 |
| l_{i}, l_{i}+s (vector) | 相隔s根键的位移矢量 | nm |
| l | 固定键长 | nm |
| N, i, s | 键数、编号与间隔键数 | 1 |
| R | 端到端距离 | nm |
| 〈 〉, ·, Σ | 构象平均、点积与逐项求和 | — |

怎样理解自由方位旋转使每隔一步的方向记忆乘q；相隔s步的配对有N−s对。把这些相关项加入自身项得到有限链结果，再取长链极限。

算一个例子q=1/3时，长链因子(1+q)/(1−q)=2。平方尺寸为自由连接基准的两倍，均方根尺寸为其√2倍。

使用条件固定键长与角度、均匀自由方位旋转；长链极限要求相关长度远小于链长，|q|<1。

当向前的相邻位移有正相关时，一小段链较倾向于保持大致方向，因此同样数量、同样长度的键，整体均方末端距会比自由连接链更大。以向前夹角的余弦为三分之一作示例，长链的尺寸平方是自由连接基准的两倍，尺寸本身则乘以根号二。这个结果来自对所有不同间隔的方向相关求和。它只保留固定角度的影响，尚未加入真实分子中各类内旋转偏好，因此不宜直接当成任何一种实际聚合物的完整尺寸预测。

进一步描述内旋转时，可以把一个键附近的常见状态分为反式和两种旁式。反式与旁式描述的是相邻骨架片段绕键转动后的相对方向，而不是把化学连接顺序改变。各状态的能量不同，因此出现概率不同；同一种能量可能对应不止一种状态，这种状态数也要计入。用玻尔兹曼权重把能量转换成概率，便能看到温度如何改变局部选择。指数函数在这里的作用是使高能状态受到抑制，同时保留热运动让它们偶尔出现的可能。

化学中常把许多分子的能量合在一起报告，因此这里需要说明“摩尔”。一摩尔表示6.02214076×10²³个所指定的对象，这个每摩尔的数目是阿伏伽德罗常数N_A；对象可以是分子，也可以是模型中正在比较的内旋转单元。每摩尔3千焦的能量差，是这么多个相同单元的能量差之和，分到一个单元约为4.98×10⁻²¹焦耳。焦耳是能量单位，1千焦等于1000焦耳。热运动的每个单元能量尺度由玻尔兹曼常数k_B与绝对温度T相乘给出，其中k_B为1.380649×10⁻²³ J/K；把它乘以N_A，就得到按每摩尔计量的气体常数R，约为8.314 J/(mol·K)。绝对温度用开尔文K表示，把摄氏温度数值加273.15即可换算，所以300 K约为26.85 ℃。在相同计量基础上，能量差除以RT比较的是该状态代价与热运动尺度，两者的单位抵消；这样才适合放进指数函数，而不是直接把带单位的能量当作指数。

三个内旋转状态的概率式 5

![三个内旋转状态的概率](https://ml-biomat.com/static/agent-math/bbb4500257bc156fe46ce929.svg)

| 符号 | 含义 | 单位 |
| --- | --- | --- |
| Δε | 每种旁式相对反式的摩尔能量差 | kJ mol⁻¹ |
| R | 气体常数0.008314 | kJ mol⁻¹ K⁻¹ |
| T | 绝对温度 | K |
| w | 一种旁式相对于反式的权重 | 1 |
| p_{t}, p_{g}+, p_{g}− | 反式及两种旁式各自的概率 | 1 |
| exp | 自然指数函数 | 1 |

怎样理解把反式能量作为零点，其权重为1；两种等能旁式各有权重w，总权重为1+2w。各自除以总权重使概率之和为1。

算一个例子Δε=3 kJ/mol、T=300 K时，w约0.300，反式概率约0.625，两种旁式各约0.188。Δε为0时三种状态各占1/3。

使用条件三种离散状态、两旁式等能、局部状态独立；相邻耦合需要引入组合权重。

三态例子如果把每个位置独立处理，已经比完全自由旋转更接近化学直觉，但相邻旋转还可能相互影响。前一个旁式会改变后一个位置的拥挤程度，使某些组合更难出现。旋转异构态模型正是把这类离散状态与相邻状态之间的权重联系起来。对于蛋白质骨架、带大侧基的合成链或某些多糖，还要采用适合其键角和化学结构的局部描述。柔顺性由这些微观选择共同产生，因此“键可以转动”不等于“所有转动都同样容易”。

## 库恩长度：把化学细节换成有效步长

如果关心整条长链占据多大空间，逐个追踪每一根化学键可能过于繁琐。可以把局部的许多键合成一个较粗的有效单元，让化学细节主要通过有效步长体现。粗粒化就像把一条曲折的小路换成地图上较少的转折点：保留研究所需的大尺度距离关系，减少暂时不需要的局部细节。但有效单元不是随意截取的一小段，也不要求它的每一种微观构象都像一根刚棒。它是在明确匹配条件下定义的统计描述。

一种常用定义同时匹配轮廓长度和长链的均方末端距。把原链换成有效自由连接链后，库恩长度就是这条等效链的步长，等效步数则由轮廓长度除以它得到。两项匹配一起决定有效参数，因此不能只凭“每三四个单体算一段”给所有材料套同一个值。轮廓长度也要明确采用怎样的骨架路径或连续链定义；原子级锯齿路径与平滑后的中心线之间，可能需要几何转换。参数与定义配套，比较不同分子才有意义。

匹配轮廓与均方尺寸式 6

![匹配轮廓与均方尺寸](https://ml-biomat.com/static/agent-math/543c4d1982e3cb02a4a1ce81.svg)

| 符号 | 含义 | 单位 |
| --- | --- | --- |
| b_{K} | 库恩长度 | nm |
| N_{K} | 等效库恩段数，可以为非整数 | 1 |
| L | 采用明确路径定义的轮廓长度 | nm |
| 〈R²〉₀ | 无扰链的均方末端距；下标0表示无扰统计 | nm² |

怎样理解等效自由连接链同时满足L=N_Kb_K和均方尺寸N_Kb_K²，联立后确定两个参数。

算一个例子L=200 nm、〈R²〉₀=400 nm²时，b_K=2 nm，N_K=100，均方根末端距20 nm。

使用条件长链、局部相关已粗粒化且远程作用不改变无扰统计；轮廓定义随参数一起保留。

[Figure: diagram](https://ml-biomat.com/tutorials/biomaterials-courses/cp03/#zh-s5)

图 3 · 粗粒化示意与库恩匹配条件。连接少数点说明降低分辨率的想法，具体库恩步长仍由轮廓和均方尺寸共同确定。

保持轮廓长度相同，较大的库恩长度对应较少、较长的有效步子，链在整体上较伸展。保持库恩长度相同而增加轮廓长度，则增加了有效步数，链的尺寸按平方根规律长大。这两种改变都能使线团变大，但物理原因不同：前者改变局部刚性，后者增加链的长度。若一条链只有很少几个有效单元，很多长链近似就不够准确；这时应回到有限链或半刚性链模型，保留仍然重要的方向相关。

把许多独立步子再合成一组，这组的均方位移等于组内各步均方位移之和。组数减少，组的典型尺寸相应增大，整条链的总体均方末端距保持不变。这种统计自相似性是理想链大尺度描述的基础：换一个观察分辨率，仍然看见同一种平方根标度。它不是说每一小段的精确形状都和整条链相同，也不是说化学键尺度和整条链尺度之间没有区别。它适用于已经越过局部相关长度、又尚未受到其他大尺度约束主导的范围。

## 为什么末端距形成一条概率曲线

平均尺寸把许多构象压缩成一个数，但做连接、捕获或拉伸实验时，我们还想知道某段距离出现得多不多。许多独立小位移相加后，每个坐标方向的总位移趋近钟形的高斯分布，这是中心极限定理在链模型中的体现。它要求有足够多的有效步子，并且单步变化没有被少数极端贡献主导。三维中的末端距矢量由三个坐标分量组成，分布密度可以写成只依赖距离平方的形式，因为各方向在无外力时等价。

概率密度不是某个精确点的概率。把密度乘以一个很小的空间体积，才近似得到终点落入该体积的机会；把整个空间中的贡献相加，总概率为一。如果每根步子长度固定，单步终点只能在球面上，数学上可以用狄拉克δ分布表达这一约束。δ分布是积分中的集中权重，不应解释成某个点具有“无限概率”。本章直接从许多步子的平滑分布入手，避免让这种记号遮住最重要的空间计数。

矢量密度与距离密度式 7

![矢量密度与距离密度](https://ml-biomat.com/static/agent-math/7baa3f327bdb1ae705acd3ff.svg)

| 符号 | 含义 | 单位 |
| --- | --- | --- |
| Q | 均方末端距 | nm² |
| N, b | 独立段数与段长 | N：1；b：nm |
| R (vector), R | 末端距矢量及其大小，R非负 | nm |
| p(R (vector)) | 单位空间体积的末端位置概率密度 | nm⁻³ |
| w(R) | 单位距离区间的径向概率密度 | nm⁻¹ |
| R_{mode}, R_{rms} | 最可能距离与均方根距离 | nm |
| π, exp, √ | 圆周率、自然指数与平方根 | — |

怎样理解三个坐标分量的高斯分布相乘给出矢量密度。把半径R薄球壳内的所有方向相加，乘球面面积4πR²得到径向密度。

算一个例子N=100、b=1 nm时，Q=100 nm²，径向峰位约8.165 nm，均方根距离10 nm；矢量密度仍在原点最大。

使用条件足够多独立有效段的三维长链近似，典型卷曲距离范围；固定段链的真实末端距不超过轮廓长度。

矢量密度在原点最高，而只按距离大小统计的曲线却在非零距离达到最高。原因是半径越大的薄球壳包含越多不同方向的位置。想象在城市地图上统计住户：中心一小块区域可以很密，但离中心稍远的一整圈面积很大，其中总人数可能更多。径向概率密度把所有方向的机会合并，因此要乘上球壳面积因子。这个区别还能解释为什么平均矢量为零、最常见距离不为零、均方根距离又是另一个数；它们分别使用了不同的统计规则。

三维自由连接链的构象样本。每次计算2000条链，采用相同随机序列以便比较；曲线是长链近似，数值同时给出有限自由连接链的回转尺寸。

交互中每条链都在三维生成，图上的单条链只是其二维投影，距离计算仍使用全部三个坐标。改变段数时，比较轮廓长度、均方根末端距和回转半径如何变化；再保持段数不变，改变步长，所有空间距离会按相同比例缩放。直方图统计许多独立构象，平滑曲线是长链高斯近似。有限样本会有起伏，较短链的尾部也会偏离近似。这些差别恰好说明一张照片、有限样本平均和理论极限是三个层次，不能把其中一个当成另一个。

高斯近似还有一个明确的几何边界：固定长度的真实步子全部排直时，端到端距离最多等于轮廓长度，而高斯曲线在任意远处都有很小的尾巴。在典型卷曲范围，这个差别对长链很小；接近拉直时，它却决定了模型能否正确描述力。使用概率曲线时，应当让所考察的距离范围与近似的推导范围一致。下面讨论弹性时，这条看似细小的区别会变得十分重要。

## 没有拉长化学键，也会产生回复力

轻轻拉开柔性链的两端，最先改变的通常是许多局部段的方向，而不必明显拉长每一根化学键。没有拉力时，链可以采用大量不同的卷曲安排；两端被固定在较远位置后，满足条件的安排减少。熵衡量这种可用微观安排的多少，安排减少使自由能提高，于是链对固定端表现出向回拉的平均作用。这个回复力来自构象统计，称为熵弹性。橡胶网络中许多连接在一起的链段，就能把这种单链趋势传递为宏观回复力。

从高斯矢量概率密度可以求出固定末端位置的自由能代价。自然对数把乘法权重转成可以相加的自由能，再对位移求变化率，就得到维持该位移所需的平均外力。这里固定的是末端在空间中的位置，不是只固定距离大小而允许端点在整个球壳上自由移动，因此应使用矢量密度。若误把径向曲线直接代入，便会把球壳位置的计数混入不同的约束问题，产生额外的项。约束条件决定应该使用哪一种概率。

单链受力很小，通常用皮牛顿pN表示：1 pN等于10⁻¹² N。力与沿力方向的位移相乘具有能量的单位，因此1 pN·nm等于10⁻²¹ J。这样可以把分子距离和分子力放在同一组便于阅读的单位中：300 K时的热能尺度k_BT约为4.142 pN·nm。下面的自由能差正使用这种能量单位，对纳米表示的位移求变化率后，单位便成为皮牛顿，得到维持端点位置所需的力。

固定末端位置的熵弹性式 8

![固定末端位置的熵弹性](https://ml-biomat.com/static/agent-math/c25a81a4ee410a72b2811b98.svg)

| 符号 | 含义 | 单位 |
| --- | --- | --- |
| ΔF | 相对于端点位于原点的自由能差 | pN nm |
| k_{B} | 玻尔兹曼常数0.01380649 pN·nm/K | pN nm K⁻¹ |
| T | 绝对温度 | K |
| R (vector), R, 0 (vector) | 末端距矢量、其大小与零矢量 | nm |
| p | 末端矢量位置的概率密度 | nm⁻³ |
| N, b | 有效段数与段长 | N：1；b：nm |
| ln | 自然对数；密度比是无量纲 | 1 |
| f_{hold} | 保持该末端位移所需的平均外力大小 | pN |
| dΔF/dR | 自由能对距离的变化率 | pN |

怎样理解固定端点时可用构象权重下降，−k_BT乘其对数给出自由能代价。对位移求导得到外力；链的回复力方向相反。

算一个例子T=300 K、N=100、b=1 nm、R=5 nm时，k_BT=4.142 pN·nm，弹簧常数0.1243 pN/nm，保持力约0.621 pN。

使用条件平衡高斯链、固定矢量端点、伸长远小于轮廓长度；Nb²在比较中按指定条件使用。

[Figure: diagram](https://ml-biomat.com/tutorials/biomaterials-courses/cp03/#zh-s7)

图 4 · Rouse珠簧思想的示意：粗粒化连接承载子链的熵弹性。两行仅对照构象自由度，不是实测力—位移曲线。

这个关系类似普通弹簧：在适用范围内，拉开得越多，维持它所需的力越大。但弹簧常数来自温度与链的统计尺寸。其他参数不变时，温度提高会放大熵变化的自由能代价；链更长则有更多可调整的构象，同样的端点位移通常需要较小的力。真实材料升温时，库恩长度、相互作用和网络结构也可能变化，因此实验中的温度效应应把这些因素一起考虑。单链公式提供的是明确参数下的比较，而不是所有橡胶材料的统一温度规律。

当链被拉到接近轮廓长度时，可用方向越来越少，有限伸长变得关键，线性高斯弹簧便需要被更合适的关系替代。更强的拉力还可能改变键长、打开局部折叠或破坏结合，这些过程分别有自己的能量和时间尺度。单分子拉伸实验之所以有价值，正是因为力与位移曲线能够把不同阶段分开：先调整构象，再限制弯曲，随后可能进入分子内部结构变化。看清曲线转折对应什么，才能把测得的“硬”解释成具体机制。

## 从柔性线团到半刚性细杆

一根短竹条看起来近似直杆，一根很长的同类细条却可以明显弯曲。高分子的柔软或刚硬也取决于观察长度。持久长度用来描述方向记忆沿链衰减的尺度：从某一点沿着链走，局部切线方向与起点方向的相关性逐渐减小；走过一个持久长度后，简单蠕虫链模型中的相关性降至原来的约37%。这里测量的是沿链走过的弧长，而不是两点之间的空间直线距离。持久长度越大，局部方向能够维持得越远。

[Kratky与Porod在1949年的研究](https://doi.org/10.1002/recl.19490681203)把链的局部刚性与溶液散射行为联系起来。蠕虫链把骨架描述为连续且能够弯曲的细线，适合研究从局部杆状到整体线团的过渡。轮廓长度远短于持久长度时，链几乎没有空间积累大幅弯曲；远长于持久长度时，不同远处的方向逐渐失去相关，整体又接近随机线团。一个模型由此包含了两种看似不同的形态，而不需要给同一材料贴上永远柔软或永远刚硬的标签。

连续弯曲链的方向相关与尺寸式 9

![连续弯曲链的方向相关与尺寸](https://ml-biomat.com/static/agent-math/eee2bf7a02ebc3fb618e681a.svg)

| 符号 | 含义 | 单位 |
| --- | --- | --- |
| t(s), t(0) (vector) | 弧长位置s与0的单位切线矢量 | 1 |
| s, L | 沿链弧长间隔与总轮廓长度 | nm |
| ℓ_p | 持久长度 | nm |
| R | 端到端距离 | nm |
| b_{K} | 长链等效库恩长度 | nm |
| 〈 〉, ·, exp | 构象平均、点积与自然指数函数 | — |
| ≫, ≃ | 远大于；相应极限的近似 | — |

怎样理解链的总位移由沿轮廓的切线累加得到；把两处切线的指数相关对整条链积分，得到均方末端距。长链时端部修正相对较小。

算一个例子L=100 nm、ℓ_p=10 nm时，〈R²〉≈1800.009 nm²，均方根约42.43 nm；长链首项2000 nm²尚高约11.1%，说明此处保留有限长度修正有用。

使用条件三维、无外力、均匀不可伸长蠕虫链；局部弯曲刚性恒定，忽略远程相互作用。

[Figure: diagram](https://ml-biomat.com/tutorials/biomaterials-courses/cp03/#zh-s8)

图 5 · Kratky–Porod连续链中的方向相关示意。棕色曲线采用更大的持久长度，因此方向记忆沿轮廓衰减得更慢。

在长链极限下，这个模型的库恩长度为持久长度的两倍。这个二倍关系来自连续蠕虫链的方向相关积分以及轮廓长度的匹配，使用其他离散角度模型或有限短链时，应先说明具体定义，再讨论换算。特征比则用实际无扰链的均方末端距除以相同化学键数和键长下的自由连接基准，提供另一种衡量局部结构影响的办法。它比较的是选定化学骨架的统计结果，所以单体数、骨架键数和有效库恩段数仍需分开记录。

双链DNA提供了很直观的生物例子：在短距离上双螺旋有明显弯曲刚性，在足够长的尺度上却仍能形成线团。[Marko与Siggia在1995年分析DNA拉伸](https://doi.org/10.1021/ma00130a008)时，用蠕虫链统计解释力与伸长之间的关系，并讨论了电荷作用和更强拉力带来的改变。盐条件会影响带电链段之间的作用，局部结构也可能随条件变化，因此持久长度应与测量环境一起使用。对蛋白质细丝、多糖或核酸，选择模型的关键同样是链长与局部方向记忆尺度的比较。

## 环、星形与支化：连接方式也在决定尺寸

总链段数相同，连接方式不同，分子的平均尺寸仍会改变。线性链的两端自由，闭环要求首尾相接，这个全局约束改变了链上不同位置之间的距离统计；星形分子则把多条臂连接到同一个中心。这里的拓扑结构指谁与谁连接，不是某一时刻在纸上画出的轮廓。把一条链弯成星形外观并不会产生真正的分支，必须有相应连接点。天然分子中，糖原具有支化连接，纤维素的基本链则是线性的，二者不应只因都属于多糖就归成同一种结构。

[Zimm与Stockmayer在1949年研究了含支链和环的链分子尺寸](https://doi.org/10.1063/1.1747157)。对理想链，两点间的统计距离可以结合分子连接结构计算，再汇总成回转半径。没有环的支化树中，任意两点之间只有一条沿链路径，因此可以把路径上的独立段贡献相加；出现闭环后，不同路径受到闭合约束，便不能简单当成互不相关的自由行走。这种把连接图与空间统计分开处理的思路，是理解复杂分子构筑的重要工具。

相同总链长下的拓扑比较式 10

![相同总链长下的拓扑比较](https://ml-biomat.com/static/agent-math/cd2b03d9b296d0ac16ca1df3.svg)

| 符号 | 含义 | 单位 |
| --- | --- | --- |
| R_{g}² | 回转半径平方 | nm² |
| 〈 〉 | 构象平均 | — |
| N, b | 全部结构的总统计段数与共同段长 | N：1；b：nm |
| lin, ring, star, architecture | 线性链、环、等臂星形和所比较结构的下标 | — |
| g | 均方回转半径之比，称为收缩因子 | 1 |
| f | 等臂星形的臂数 | 1 |

怎样理解回转半径来自所有点对的均方距离。环闭合约束和分支路径改变这些距离；在总段数相同条件下与线性链比较得到g。

算一个例子N=120、b=1 nm时，线性链平方回转半径约20 nm²，环约10 nm²。四臂星形g=10/16=0.625，平方回转半径约12.5 nm²。

使用条件理想高斯长链、相同总段数与段长，星形各臂等长；不含排除体积、结或穿套约束。

[Figure: diagram](https://ml-biomat.com/tutorials/biomaterials-courses/cp03/#zh-s9)

图 6 · Zimm–Stockmayer拓扑尺寸比较：示意线性、环和等臂星形连接，数值采用理想长链且总统计段数相同。

收缩因子比较的是非线性结构与相同总段数、相同统计步长的线性链的均方回转半径。理想长环的这个比值为二分之一，因此半径比约为0.707，而不是半径减半。等臂星形中，臂数增多时，每条臂变短，平均质量分布更靠近中心。若各臂长度不相等，总量相同也不能只用臂数决定尺寸；长臂会把一部分质量带到更远处。梳形链还需要给出主链长度、侧链长度与接枝位置，才能从连接图得到有意义的比较。

真实高支化分子可能因侧链拥挤而明显伸展，环也可能受到结、穿套和其他链的约束。这些作用会改变理想模型的预测。即便在理想模型中，一张单链照片也通常不是完美球形：沿不同主方向的展开程度可以不同。回转张量把各方向的质量分布及其相关性记录在一个表中，转到主轴后，三个非负主值之和就是回转半径平方。若先对所有随机朝向平均，空间看起来可以各向同性；若先找每条链自己的长轴再比较，形状的不对称仍然保留。

即便是同一条线性链，不同位置的活动空间也不相同。在线性高斯长链中，端点到质心的均方距离通常比链中点更大，因为中点两侧都连着长链，端点只有一侧受到连接限制。例如整条链的均方末端距为100平方纳米时，连续链模型给出端点到质心的均方距离约33.3平方纳米，中点约8.33平方纳米。平方量相差四倍，对应的均方根距离相差两倍。这是许多构象的统计比较，并不要求每张照片里端点都比中点更远，也没有说端点一定在一层固定的球壳上。

## 把单链统计接到材料与实验

理想链的几种模型像同一张地图上的不同分辨率。自由连接链适合建立独立步子的基准，自由旋转和旋转异构态模型保留更多局部化学，库恩链将这些影响压缩为有效步长，高斯链进一步描述大量步子的总体分布，蠕虫链则保留连续弯曲刚性。它们在适当大尺度上可能给出相同的平均尺寸，却不一定在短距离、强拉伸或动力学上等价。选择模型时，先明确要预测的是整体大小、局部弯曲、端点靠近概率还是力学响应，再决定需要保留哪些细节。

[Rouse在1953年提出的珠簧描述](https://doi.org/10.1063/1.1699180)把较长子链替换成具有熵弹性的连接，并把与溶剂有关的阻力放在粗粒化珠子上。珠子不是必须对应一个真实单体，弹簧也不是链内存在的小金属弹簧；它们分别承载保留下来的摩擦和构象自由能。这样，单链的统计尺寸可以进一步接到形变后的恢复过程。加入时间后，还需要说明热扰动、摩擦以及流体或其他链带来的耦合，静态平均本身并没有给出全部运动规律。

以柔性连接臂为例，设计时可以先估计它的有效段数与典型尺寸，再比较两个结合部位之间需要跨越的距离。如果距离远大于典型尺寸，符合要求的构象较少，连接会受到明显熵代价；如果距离较近，还要考虑端基的朝向、局部位阻和真正发生结合的化学条件。对环化反应也是如此，两端接近只是其中一个要求，合适取向和反应时间同样重要。统计模型告诉我们空间机会怎样变化，再由具体化学决定这些机会有多少转化为反应。

一次清楚的尺寸比较，应同时写明链的连接结构、总长度或分子量、统计段定义、溶剂与温度，以及测量的是哪一种半径。若结果随浓度变化，要考虑链间相互作用；若随盐变化，要考虑电荷与局部结构；若拉伸响应偏离线性，要检查有限伸长和内部转变。这样，理想链不只是一组平方根公式，而是一套逐层提问的方法：先确定几何量，再确定概率规则，最后检查现实中哪些相互作用使基准发生改变。

实际比较时，可以让同一份样品接受几种互补测量。静态散射观察空间分布，扩散测量观察分子与溶剂一起移动时的阻力，端点标记观察特定位置之间的距离。一个模型若能同时解释这些量，比只匹配其中一个平均值更容易辨认其物理含义。若平均尺寸相同而分布宽度、形状或拉伸响应不同，也说明仍有结构信息没有被一个尺寸参数概括。先选择所需的观测，再判断最简单的充分模型，能够让计算保持清楚，同时保留实验真正关心的细节。

File: docs/tutorials/biomaterials-courses/cp04/index.md
# 链遇到自己和溶剂时：排除体积与溶液行为

Source: https://ml-biomat.com/tutorials/biomaterials-courses/cp04/
Language: zh-CN

同一种长链放进不同液体，为什么会舒展、收缩，甚至让溶液变浑？从一根绳子的空间占据开始，理解分子之间的接触如何改变线团大小，再把这些变化与混合、渗透压和溶液浓度联系起来。

## 同一条链，为什么换一种液体就不一样

把一滴水落在干燥的棉布上，水会沿纤维间的空隙铺开；把少量能够溶于水的聚合物撒入水中，等它充分分散，液体又可能逐渐变得黏稠。这两种现象都涉及水和长分子的接触，却发生在不同层次。棉布中的纤维素链被结晶和分子间作用组织成纤维，水进入空隙并不意味着整条链已经独立溶解。真正的高分子溶液中，长链被溶剂包围，可以在热运动中不断改变形状。本章研究的起点，就是这样一条被液体包围、能够弯曲的分子链。

先把“分子链”想成一根许多短节连接起来的软绳。沿绳走完的总长度不变，软绳占据的空间却可以改变：松散地放着是一团，挤在掌心里是更紧的一团。对于分子，改变形状的动力来自热运动，周围液体则改变不同形状出现的机会。链并没有判断哪种姿势舒服；某种形状如果允许更多细微变化，或者使分子接触在能量上更合适，就会在大量观察中更常出现。我们要解释的是这种统计上的偏好，而不是给单个分子安排一条确定的运动轨迹。

这里还需要区分溶解和溶胀。糖分子可以分散在水中，许多可溶的高分子也能以独立分子链的形式分散；如果长链之间有足够的永久连接，它们便无法各自离开，溶剂进入后通常使整个网络膨胀，形成含有大量溶剂的凝胶。单链的舒展与凝胶的体积增大都与溶剂相互作用有关，但凝胶还受到网络弹性约束。先把独立链的行为弄清楚，之后遇到吸水树脂、蛋白质凝胶或溶剂浸泡的橡胶，才容易判断增加了哪一层约束。

描述溶剂时，“好”和“差”说的是它对某一种聚合物、在某一温度和组成下的作用。它不是液体自身永久不变的品质标签。一个溶剂可能使某种链舒展，却使另一种链聚集；同一对聚合物与溶剂也可能随温度改变而出现不同状态。因此，比较线团尺寸时应同时固定链的化学结构、链长、温度和浓度。把这些条件放在同一个问题里，我们就能分清“链变长了”和“同样长的链变松了”这两种完全不同的变化。

[Figure: 同一链长在三种溶剂条件下的构象示意](https://ml-biomat.com/tutorials/biomaterials-courses/cp04/#zh-s1)

图 1 · 同样长的柔性链可以具有不同的构象分布。图中比较空间舒展程度；链的化学连接保持不变。

## 链不能随意穿过自己：排除体积的直觉

理想链模型把一条很长、很复杂的分子简化成许多统计链段。一个统计链段代表一小段已经包含局部弯曲规律的链，长度记为b；链段总数记为N。它通常不等于一个化学键，也不一定等于一个重复单元。经过这种简化，足够分开的链段方向近似互不关联，我们便可以像研究随机走路一样计算链的典型尺寸。起点到终点的向量有方向，长度却没有；对许多形状求平均时，向量可能相互抵消，距离的平方则会保留链到底伸展了多远的信息。

理想链的典型尺寸式 1

![理想链的典型尺寸](https://ml-biomat.com/static/agent-math/f55f080b601cbb7baed9bab7.svg)

| 符号 | 含义 | 单位 |
| --- | --- | --- |
| R₀ | 理想链末端距的均方根 | m |
| R | 某一个构象中两端的直线距离 | m |
| ⟨R²⟩₀ | 对理想链构象总体求得的距离平方平均值 | m² |
| b | 统计链段长度，包含局部柔顺性 | m |
| N | 统计链段总数 | 1 |

怎样理解先平方再平均，使朝不同方向伸出的链不会在统计中相互抵消；最后开平方，把单位从平方米还原成米。对于独立、各向同性的链段方向，距离平方的平均值逐段相加，所以得到N个b²，再开平方。

算一个例子取b=1 nm、N=1000，根号1000约为31.6，得到R₀约31.6 nm。沿链走完的长度为1000 nm，而两端的典型距离小得多，因为链在不同方向弯曲。这里的31.6 nm描述一组构象的统计尺寸，不是每一张构象照片都具有的距离。

使用条件适用于足够长、可用独立统计链段描述的理想柔性链；局部刚性通过b处理。

这个模型中有一个值得注意的方便之处：计算时没有逐一排除远隔链段在同一位置相遇的情况。真实原子占有空间，当两段链距离很近时，电子分布和短程排斥会使它们继续靠近变得非常困难。把一根绳子绕回自己已经占据的位置，你会发现绳子必须避开那一段。这种约束称为排除体积作用。它并不是只检查一对相邻链段的夹角，而是让链上相隔很远、却在三维空间里接近的部分也彼此影响。

为什么这种限制通常使稀溶液中的链变大？设想从一根已经走出很多步的链的末端再延长一步。向线团内部走，碰到已有链段的机会较多；向外走，找到未被占据空间的机会较多。长期积累后，紧缩形状被排除得更厉害，剩下的形状平均更舒展。这不意味着每一个瞬间的链都比理想链大，也不意味着链会成为直棒。它仍然是弯曲、波动的线团，只是各种尺寸的概率分布向较大尺寸偏移了。

“远程”在这里是沿着链的连接次序而言的。第一百个链段和第一千个链段沿链相距很远，却可能折回来在空间里接触；实际的硬性排斥仍发生在很短的空间距离内。区分这两种距离十分重要，否则容易误以为原子具有一种跨越整条线团的特殊排斥力。长链的特别之处，在于局部接触约束通过连续的连接关系，改变了整条链可以实现的形状。

空间维数也会改变这种相遇的机会。铺在平面上的链比可以向上、向下绕行的链更难避开自己，所以二维自避链与三维自避链有不同的尺寸规律。数学上可以研究四维及更高维的空间，这里的额外维度是模型中的独立空间坐标，并不是把时间直接加到三维空间里。维数越高，随机路径再次相遇的机会通常越少；这一事实后来成为理解高分子标度和临界现象之间联系的重要线索。

## 溶剂改变的，是接触的代价与排列的机会

只有硬性的空间占据还不足以解释所有溶液。链段靠近时，会替换原先的接触：链段与溶剂分子的接触减少，链段彼此及溶剂彼此的接触增加。研究者比较的是这整笔变化，而不是单独询问某一根化学键强不强。可以把它想成几个人重新安排座位：要判断新安排是否合适，必须比较被拆开的邻座关系和新形成的邻座关系。对分子而言，这些关系由分散作用、偶极相互作用、氢键及其他作用决定，并随温度和环境改变。

与此同时，混在一起通常会增加排列的可能性。两种颜色的小珠子分放在盒子两边，允许的摆法较少；让它们在整个盒子中自由分布，摆法就多得多。统计物理把与可能状态数有关的量称为熵。高分子的特殊之处是珠子被连起来了：一段链移动时，其他链段必须跟着满足连接约束，不能像同样数量的独立小分子那样任意交换位置。因此，长链与溶剂混合的熵收益，不能简单地按链段总数当作独立分子数计算。

1941至1942年，Maurice Huggins和Paul Flory分别发展了长链溶液的格子理论。格子不是说真实液体里存在一排排固定方框，而是一种计数方法：用等体积小格记录空间怎样被溶剂分子和相连的链段占据。这个处理把“分子很长”转化成了“占据许多相连格点”的限制，使混合熵和接触能能够写进同一个表达式。下图保留的正是这一关键思想，连接关系改变排列数量，而不只是把一个小分子放大。

[Figure: 格子模型对比独立分子与相连链段的排列限制](https://ml-biomat.com/tutorials/biomaterials-courses/cp04/#zh-s3)

图 2 · Flory–Huggins格子思想：橙色位置占据数量相同，但连接成链后，相邻单元的位置不能独立选择。浅绿色点表示溶剂占据的位置。

格子模型中的混合自由能式 2

![格子模型中的混合自由能](https://ml-biomat.com/static/agent-math/3d9fc91049e24dbb4490fd3e.svg)

| 符号 | 含义 | 单位 |
| --- | --- | --- |
| ΔGmix | 混合前后Gibbs自由能之差 | J |
| nsite | 混合体系的格点总数 | 1 |
| kB | 玻尔兹曼常数，连接温度与单个粒子的热能 | J·K⁻¹ |
| T | 绝对温度 | K |
| φ | 聚合物占据的体积分数 | 1 |
| m | 本格子模型中一条聚合物占据的格点数 | 1 |
| χ | 以热能为单位汇总异类与同类接触差别的参数 | 1 |
| ln | 自然对数函数 | 1 |

怎样理解先把总混合自由能除以格点数和热能，得到每格点的无量纲变化。第一项数的是被连接成链的聚合物，因而出现除以m；第二项数可独立移动的溶剂；最后一项以两组分同时出现的比例估算接触贡献。m表示格子占位数，与前式统计链段数N采用不同计数约定。

算一个例子若φ=0.10、m=100、χ=0.40，三项依次约为−0.00230、−0.09482和+0.03600，合计约−0.06113。负值表示该均匀混合态比所选纯组分参照态的自由能低；判断是否还会分成两种组成，需要进一步比较其他组成组合的自由能。

使用条件采用等体积格点、近似不可压缩和平均接触描述；此处χ视为给定温度与组成下的有效参数。

公式里的自然对数，可以先理解成把相乘的可能性关系变成可相加数值的一种运算。当体积分数处于零和一之间时，它的对数为负；两项混合熵因此降低混合自由能，而不利的接触项可以提高自由能。自由能则把能量变化和熵的影响放到同一套比较中：在温度、压力和组分总量给定时，平衡状态使适当的自由能达到较低值。这个表达式的价值，是让我们知道该比较哪几种贡献，并看出链越长，其独立平移带来的混合熵收益越小。

对于具有强氢键、离子基团、特定结合位点或复杂溶剂结构的体系，一个固定的χ数值往往不足以概括所有行为。χ是把许多微观细节收拢起来的有效参数，可以依赖温度和组成。特别是蛋白质、多糖和带电聚合物，改变盐浓度或酸碱度可能改变电荷与结合状态，进而改变有效接触。因此，使用简单模型时，应先问自己保留了哪些作用、哪些条件保持不变，再把参数变化与具体分子机制相联系。

## 把舒展和回缩放在一起计算

现在回到一条稀溶液中的长链。把线团压得很小，许多链段挤在同一片空间中，彼此接触的机会增加；把线团拉得非常大，链段方向又必须相互配合，许多原本可选择的弯曲姿势被排除。两端都需要付出代价，因此典型尺寸来自这两种趋势的竞争。Flory的一个有影响力的处理，是不逐个追踪接触位置，而用整个线团中的平均链段密度估算相互作用，再用理想链的统计弹性估算舒展的代价。

这里的统计弹性，可以用一串自由转动的小棒来理解。小棒若指向四面八方，有许多组合方式；若要求整串的两端相距很远，大量小棒必须朝相近方向排列，可选组合随之减少。即使没有把化学键像金属弹簧一样拉长，链也会出现恢复到更常见弯曲形状的趋势。温度通过热能尺度影响这种熵的代价，所以高分子弹性中的“弹簧”常常指构象的统计行为，而非某一根键的机械伸长。

线团舒展与链段接触的竞争式 3

![线团舒展与链段接触的竞争](https://ml-biomat.com/static/agent-math/17ee653c95fc8111aae7ddbb.svg)

| 符号 | 含义 | 单位 |
| --- | --- | --- |
| F(R) | 以典型尺寸R描述的构象自由能，略去与R无关的常数 | J |
| R | 代表线团空间范围的典型长度 | m |
| kB | 玻尔兹曼常数 | J·K⁻¹ |
| T | 绝对温度 | K |
| N | 统计链段数 | 1 |
| b | 统计链段长度 | m |
| v | 有效两体排除体积参数 | m³ |

怎样理解线团内平均密度约为N/R³，可能接触的链段对数随密度平方增加，再乘体积得到N²/R³。前面的弹性项随R²增加，反映强烈舒展减少构象选择的代价。两个项除以kBT后均无量纲；用R³代替精细包络体积是此平均场估算的一部分。

算一个例子取b=1 nm、N=1000、v=1 nm³。在R=30 nm时，两项约为1.35和18.52；在R=60 nm时，两项约为5.40和2.31。增大尺寸减轻了拥挤，却增加了舒展代价。继续增大到100 nm时，弹性项升至15，而接触项约为0.50，说明总和不会一直下降。

使用条件用于三维稀良溶剂中的柔性长链标度估算，v为正；接近θ条件或进入紧密球团时需加入其他贡献。

把总自由能想成一条有谷底的曲线。左边较小的R对应拥挤的线团，相互作用项较大；右边较大的R对应强烈舒展的线团，统计弹性项较大。谷底给出模型偏好的尺寸。求谷底常用的数学操作是求导：导数表示横坐标稍微改变时，曲线高度改变得有多快；谷底处向左、向右的微小变化不再有一阶优势，斜率为零。若先只关心尺寸随N变化的幂次，也可以让两个竞争项处于相近量级，得到同样的标度结果。

良溶剂中链尺寸的Flory标度式 4

![良溶剂中链尺寸的Flory标度](https://ml-biomat.com/static/agent-math/0cc2e0327efa6966640f57f0.svg)

| 符号 | 含义 | 单位 |
| --- | --- | --- |
| R | 典型线团尺寸 | m |
| b | 统计链段长度 | m |
| N | 统计链段数 | 1 |
| v | 正的有效排除体积参数 | m³ |
| ∼ | 随参数变化的比例关系，未保留所有数值系数 | 1 |

怎样理解让上一式对R的变化率为零，会得到R的五次方与vb²N³成正比；再取五次方根便得到此式。五分之三次方可以看成先取五次方根、再取三次方。v/b³没有单位，因此右侧整体仍是长度。这里保留的是参数依赖，不把平均场估算中的前置系数当作普适常数。

算一个例子若b=1 nm、v/b³=1，并为标度对照取比例系数为1，N=1000给出约63.1 nm。把N增加十倍，尺寸乘以10的五分之三次方，约为3.98；理想链在同样变化下只乘以根号10，约为3.16。比较倍率比直接比较一个尺寸更能看出指数的作用。

使用条件三维良溶剂长链的平均场标度；精确自避统计的长链指数约0.588，与3/5估算有所区别。

[Figure: 舒展自由能和接触自由能之和具有一个最小值](https://ml-biomat.com/tutorials/biomaterials-courses/cp04/#zh-s4)

图 3 · 横轴以总自由能最低时的尺寸为单位，纵轴以总自由能的最小值为单位。减小线团提高接触代价，过度舒展提高构象代价；总和在中间达到最低。

这条关系最值得记住的，是链长增加时尺寸增长的方式。在三维良溶剂中，Flory估算给出五分之三次方；更精确的长链自避统计给出的指数约为0.588。两者都高于理想链的二分之一次方，说明链增长得越长，排除体积对尺寸的累积影响越明显。三分之一的指数则对应近似保持内部密度的紧密球团。指数描述许多链长之间的比例变化，不保证任何一条实际短链都精确落在一条无系数的幂函数上。

平均场的直觉也告诉我们其计算方式省略了什么。真实线团的内部密度并不处处相同，链段的接触也有相关性；某处已经有一段链，会改变附近其他链段出现的机会。把所有这些局部起伏替换为一个平均密度，得到的是清晰、便于推理的近似。在接近θ条件、链很短或相互作用十分特殊时，需要保留更多项或者采用更细的描述。这样理解模型，会使公式成为判断尺度和趋势的工具，而不会把一个漂亮的指数误当成所有聚合物的固定尺寸。

## θ条件：抵消的是有效作用，原子仍然占空间

如果改变溶剂或温度，使链段相互接近的有效吸引逐渐增强，原先由空间排斥推动的舒展就会减弱。在某个条件附近，两体层面的有效排斥与吸引相互抵消，长链呈现接近理想链的尺寸标度，这称为θ条件。这里的“有效”很重要：溶剂分子虽然没有出现在画出的链上，却参与了接触交换和自由能比较。原子仍有有限尺寸，链段仍不能真的占据同一个微小空间；被抵消的是经过统计与溶剂影响汇总后的净效应。

可以把有效排除体积v理解为接触对在统计上表现出的净空间代价。v为正时，靠近受到抑制，线团倾向舒展；v为负时，靠近更有利，链可能收缩；v接近零时，两体贡献较小。正负号并不是说一个原子有正体积或负体积，而是在比较有相互作用和无相互作用时，近距离状态的统计权重。类似地，购物优惠可能抵消一部分账单金额，却不会让商品本身消失。

有效排除体积与溶剂参数的联系式 5

![有效排除体积与溶剂参数的联系](https://ml-biomat.com/static/agent-math/51f91487c83013fd627c9728.svg)

| 符号 | 含义 | 单位 |
| --- | --- | --- |
| v | 有效两体排除体积 | m³ |
| vs | 所选粗粒化格子中一个链段的参考体积 | m³ |
| χ | 聚合物与溶剂的有效接触参数 | 1 |

怎样理解格子混合自由能在稀聚合物极限展开后，二阶浓度项包含1−2χ。它把占位造成的排斥贡献与接触引起的吸引贡献汇总到同一个系数中。参考体积vs给这个无量纲差别补上体积单位；vs由粗粒化约定确定，不必等于统计链段长度的立方。

算一个例子取vs=1 nm³。χ为0.30时，1−2χ为0.40，故v约0.40 nm³；χ为0.50时，二体近似给出v为零；χ为0.70时，v约−0.40 nm³。最后一个负值表示净接触趋势有利于靠近，不是说链段拥有负的几何体积。

使用条件这是简单格子平均场中的近似联系。实验θ条件应结合长链极限和第二维里系数判断，实际χ也可能依赖组成。

θ条件常用稀溶液渗透压中的第二维里系数趋近于零来辨认。下面会看到，第一项反映独立分子的数目，第二项记录分子之间的有效相互作用，因此让第二项消失有明确的实验意义。对于有限长度的链，高阶相互作用和端部效应仍可能产生修正；把θ条件理解成一个清楚的长链参照状态，比把它当作“所有真实作用都消失”的瞬间更有用。它让研究者能够比较链本身的局部柔顺性与溶剂引起的额外膨胀。

无热溶剂与θ溶剂也需要分开。无热模型把混合的能量差理想化为零，但硬性的占位限制仍然存在，所以它通常对应明显的自避舒展，并不等于把链放进真空。θ条件则允许吸引与排斥在有效两体层面相互抵消。真空中的链缺少溶剂包围，其内部吸引、温度和化学结构会共同决定构象，不能仅凭“没有溶剂”就判断它是一条无热自避链。这些不同环境都可以被简化建模，前提是清楚说明哪一组相互作用被保留。

再往较差的溶剂条件移动，链会逐渐形成更紧密的球团，许多链还可能彼此聚集，出现浑浊或分相。单链收缩与多链相分离有关，却不是同一个观察量。前者问一条链的大小，后者问不同区域的平均组成是否不同。蛋白质折叠还包含序列特异性接触、氢键方向性和特定结构，通常比均匀柔性链的球团形成更精细。把一般收缩机制作为基础，再加入序列和局部结构，才能解释生物大分子的更多行为。

## 看不见线团时，怎样知道它在舒展

一条溶液中的高分子通常小得无法用普通显微镜直接看清，但它会影响周围液体和外加探测信号。研究者可以利用这些影响反推分子尺寸与相互作用。最容易建立直觉的实验是渗透：用一张让溶剂通过、却阻挡高分子的膜，把纯溶剂和聚合物溶液隔开。在适当条件下，溶剂向溶液一侧进入，产生液面差；对溶液一侧施加足够的压力，可以阻止净进入。这个平衡所需的额外压力就是渗透压。

把渗透简单说成“溶质把水吸过来”容易漏掉关键点。膜两边的溶剂在化学势上不同，加入聚合物改变了溶剂在混合状态中的自由能；压力又会改变溶剂的化学势。平衡发生在两种影响相互补偿时。对于十分稀的溶液，许多相互作用尚不明显，渗透压首先与能够独立移动的高分子个数有关。因此，同样质量的短链通常比长链提供更多独立分子，对渗透压的第一项贡献也更大。

从渗透压读出分子数与相互作用式 6

![从渗透压读出分子数与相互作用](https://ml-biomat.com/static/agent-math/4e8ab656a8329f811906bad8.svg)

| 符号 | 含义 | 单位 |
| --- | --- | --- |
| Π | 渗透压 | Pa |
| Rg | 摩尔气体常数，此处不是回转半径 | J·mol⁻¹·K⁻¹ |
| T | 绝对温度 | K |
| c | 聚合物质量浓度 | kg·m⁻³ |
| Mn | 数均摩尔质量 | kg·mol⁻¹ |
| A₂ | 按质量浓度定义的第二维里系数 | m³·mol·kg⁻² |
| ⋯ | 更高次浓度项 | mol·m⁻³ |

怎样理解c除以Mn得到单位体积中的链的摩尔数，乘RgT便得到理想稀溶液的压力。A₂c²描述分子成对相互作用的首个修正，更多分子共同作用会进入高次项。左侧和右侧都具有每立方米多少摩尔的单位，因此不能把质量浓度与链段数浓度直接互换。

算一个例子取T=298 K、c=1 kg/m³、Mn=100 kg/mol，并暂取A₂为零。每立方米有0.010 mol链，乘以8.314 J/(mol·K)和298 K，得到渗透压约24.8 Pa。若同质量浓度下Mn减半，理想第一项加倍，因为独立链的数目加倍。

使用条件用于接近平衡的稀溶液维里展开，膜阻挡聚合物而允许溶剂通过；保留项数应与所用浓度范围一致。

第二维里系数A₂给出了超出独立分子计数的第一个修正。它为正时，在相同质量浓度下，渗透压高于理想稀溶液的第一项；它为负时，修正方向相反。把一系列低浓度数据除以浓度并外推到零浓度，可以从截距识别数均摩尔质量，并从最初的斜率识别A₂。这是在实验上区分“分子有多大”和“它们怎样相互作用”的一种办法。浓度升高后，若高阶项已经明显，就需要相应扩大模型，而不能继续用两项直线替代所有数据。

黏度提供另一扇窗口。让一支细管中的溶液缓慢流动，加入的长链会扰动流场，使流动阻力发生变化。比较溶液与纯溶剂，再把浓度逐渐降低，能够提取每单位聚合物质量对黏度的贡献，称为特性黏度。它的名字虽有“黏度”，单位却不是普通动力黏度的帕·秒，而是体积除以质量。原因就在于定义中额外除以了质量浓度。一个较大的线团会在流动中影响更大区域，但实际关系还受链形状和溶剂穿流等因素影响。

特性黏度：每单位质量的流动影响式 7

![特性黏度：每单位质量的流动影响](https://ml-biomat.com/static/agent-math/14c3e8d6a7f5a101e8b9cdc3.svg)

| 符号 | 含义 | 单位 |
| --- | --- | --- |
| [η] | 特性黏度，方括号是该量的记号 | m³·kg⁻¹ |
| η(c) | 浓度c时溶液的零剪切动力黏度 | Pa·s |
| ηs | 相同温度下纯溶剂的动力黏度 | Pa·s |
| c | 聚合物质量浓度 | kg·m⁻³ |
| lim c→0 | 沿低浓度测量结果外推到零浓度的极限 | — |

怎样理解先减去溶剂黏度，再除以溶剂黏度，得到没有单位的相对增加量；随后除以聚合物质量浓度，得到每单位浓度的贡献。外推至零浓度能减轻不同链之间相互作用对测量的影响。这个操作说明特性黏度为什么具有体积除以质量的单位。

算一个例子若c=0.10 kg/m³时，溶液黏度比溶剂高2%，该浓度处的比值为0.02/0.10，即0.20 m³/kg。继续测量更低浓度，并将比值外推，才能得到[η]；单个浓度的0.20只是外推序列中的一个数据点。

使用条件比较在相同温度、溶剂和足够低剪切速率下进行，并采用稳定分散的稀溶液。

在同一种聚合物、同一种溶剂和固定温度下，特性黏度还常常随着摩尔质量呈现一段近似的幂函数关系。这就是Mark–Houwink关系。它把容易测量的流动响应与链的质量尺度联系起来，但其中的系数和指数必须针对相应体系确定。若样品含有许多不同长度的链，由黏度得到的是黏均摩尔质量，属于一种按黏度响应加权的平均；它与渗透压给出的数均摩尔质量一般不同。因此，同一份多分散样品出现两种不同的平均值，并不意味着仪器必然有一台出错，而是两种实验对链长分布的权重不同。

特性黏度与摩尔质量的幂律式 10

![特性黏度与摩尔质量的幂律](https://ml-biomat.com/static/agent-math/12769af35b6e1f1422a23dcc.svg)

| 符号 | 含义 | 单位 |
| --- | --- | --- |
| [η] | 特性黏度 | m³·kg⁻¹ |
| K | 给定聚合物、溶剂、温度和单位约定下的系数 | (m³·kg⁻¹)/(kg·mol⁻¹)^a |
| Mη | 黏均摩尔质量 | kg·mol⁻¹ |
| a | Mark–Houwink指数 | 1 |
| ν | 链尺寸随链长增加的标度指数 | 1 |

怎样理解对于流体主要随线团共同运动的柔性链估算，特性黏度与线团的流体力学体积除以链质量同阶。尺寸的三次方带来3ν，除以质量再减去一次幂，于是得到a约为3ν−1。这一联系解释了幂律的物理来由；测量中K与a仍按具体体系确定。

算一个例子若在选定体系和摩尔质量范围内a=0.8，将黏均摩尔质量增加两倍，特性黏度按2的0.8次方增加，约为原来的1.74倍。这个倍率与K无关，但只有两次比较采用相同K和a时才成立。

使用条件适用于给定体系的稀溶液关系；a与ν的联系采用柔性、近似非穿流的线团假设。

光散射和中子散射则通过不同角度的散射强度读取空间结构信息。可以把光想成具有一定波长的探针：来自不同位置的散射会相互增强或抵消，而强度随观察角度的变化包含了这些位置之间的距离信息。中子实验还能利用氢和氘的散射对比，在许多化学上相近的链中突出观察一部分链。多种方法测量的是不同响应，合起来才有助于判断变化来自链尺寸、摩尔质量分布、聚集还是溶剂性质。一次黏度增加，本身并不能告诉我们这些原因各占多少。

## 当线团彼此重叠：浓度怎样成为新的尺度

稀溶液中的“稀”不只是质量百分数小，还意味着不同线团大多数时候彼此相距较远。长链像一朵非常疏松的云：它的空间包络内有大量溶剂，真正由链段占据的体积只是一部分。因此，即使聚合物只占很小质量比例，许多长链的线团范围也可能已经彼此重叠。要判断是否稀，应该把一条链的质量与它在溶液中占据的典型空间体积联系起来，而不是给所有聚合物规定同一个浓度界线。

用线团体积估算交叠浓度式 8

![用线团体积估算交叠浓度](https://ml-biomat.com/static/agent-math/ad9aa8333c188188c84ae081.svg)

| 符号 | 含义 | 单位 |
| --- | --- | --- |
| c* | 质量浓度表示的交叠尺度 | kg·m⁻³ |
| M | 所比较链的摩尔质量 | kg·mol⁻¹ |
| NA | 阿伏伽德罗常数 | mol⁻¹ |
| Rgyr | 回转半径，描述链段相对质心的分布范围 | m |
| π | 圆周率 | 1 |

怎样理解M/NA是一条链的质量，把它除以用回转半径画出的球形包络体积，就得到每个包络平均放一条链时的质量浓度。球形包络是便于估算的统一约定，真实线团没有固定球壳；因此交叠浓度的数值前因子随尺寸约定而变。

算一个例子取M=100 kg/mol、Rgyr=20 nm，球形包络体积约3.35×10⁻²³ m³，一条链的质量约1.66×10⁻²² kg，得到c*约4.96 kg/m³，也就是4.96 g/L。若链的质量不变而半径扩大两倍，交叠浓度便约降至原来的八分之一。

使用条件适合比较链长分布较窄时的典型交叠尺度；很宽的分布需要考虑不同链长先后参与交叠。

交叠浓度是一种尺度估算，并不是说所有线团在某一瞬间像硬球一样同时碰到邻居。线团边缘不断波动，分子长度也可能不相同；所谓交叠，是链的空间分布开始显著穿入彼此的范围。随着浓度上升，一条链某处的链段不仅会遇到本链远处的链段，也越来越经常遇到其他链。原先让孤立链舒展的有效排除体积作用，因周围链的存在而在较大尺度上受到屏蔽。

[Figure: 稀溶液与亚浓溶液的交叠及相关团块示意](https://ml-biomat.com/tutorials/biomaterials-courses/cp04/#zh-s7)

图 4 · 当线团的空间包络明显交叠，较大尺度的统计开始受到邻链影响。虚线圈标出一个相关长度ξ的示意尺度，并不表示一层真实的膜。

为了描述这种尺度差别，可以把一条链想成由许多“相关团块”串成。团块不是一种新生成的化学颗粒，而是一种观察尺度：在其尺寸以内，链段主要体现类似稀溶液中的自避统计；超过这一尺寸，许多链共同构成的环境变得重要，大尺度统计逐渐接近被屏蔽的情形。团块的典型尺寸记为ξ，称为相关长度。这个想法保留了局部与整体之间的区别，因此比一句“排除体积消失了”更能说明为什么同一条链在不同放大倍数下呈现不同规律。

亚浓溶液中的相关长度式 9

![亚浓溶液中的相关长度](https://ml-biomat.com/static/agent-math/5f4ccffdf02a0e00cb67e53f.svg)

| 符号 | 含义 | 单位 |
| --- | --- | --- |
| ξ | 相关团块的尺寸 | m |
| Rgyr | 同种链在稀良溶剂中的回转半径尺度 | m |
| c | 当前聚合物质量浓度 | kg·m⁻³ |
| c* | 同一尺寸约定下的交叠浓度 | kg·m⁻³ |
| ν | 团块内部的链尺寸标度指数 | 1 |
| ∼ | 省略数值前因子的标度关系 | 1 |

怎样理解团块内仍保持良溶剂的链尺寸规律，同时一个团块内的平均链段浓度应与溶液浓度同阶。把这两个要求联立，就能消去团块中的链段数，留下相关长度随浓度的幂次。c/c*没有单位，负指数说明浓度越大，相关长度越小。

算一个例子用ν=3/5作Flory估算，指数为−3/4。若Rgyr=20 nm、c/c*=10，并取标度系数为1，则ξ约20×10⁻³ᐟ⁴ nm，即3.56 nm。这里的团块比整条稀溶液线团小，表示邻链影响已进入其内部的较大尺度。

使用条件用于三维柔性链良溶剂的亚浓区，相关长度仍大于局部链段尺度；进入高度浓缩或特殊缔合体系后需要调整描述。

Pierre-Gilles de Gennes把标度和相关长度的思想广泛用于高分子与其他软物质。他在1991年的诺贝尔演讲中讨论了这类物质如何因细小的分子约束改变而呈现明显的宏观差别。这里的关键方法，是找出当时真正控制行为的长度，而不试图一开始就描述每一个原子。对亚浓溶液来说，增加浓度会使相关长度缩小；一个链段能够像孤立链那样自由舒展的空间区域也随之缩小。渗透压、散射和链尺寸便可以围绕同一个尺度相互联系。

交叠、缠结和凝胶化还应分别理解。线团相互进入各自的空间范围称为交叠；长链互相阻碍大尺度运动，涉及拓扑约束和时间尺度，称为缠结；形成能够在观察时间内保持贯通连接的网络，则涉及凝胶。一个溶液可以已经交叠，却还没有明显的缠结平台或持久网络。静态尺寸帮助我们判断空间组织，运动和力学实验则告诉我们这些组织能保持多久。把三个问题分开，才能准确描述一种黏稠溶液为什么仍会缓慢流动。

## 把尺寸、相互作用和浓度一起判断

设想你有三瓶同一种聚合物溶液，链长和聚合物质量浓度都相同，只改变溶剂条件。第一瓶中的链较舒展，第二瓶接近θ条件，第三瓶中的链倾向收缩。对一条链来说，这表现为典型尺寸的差别；对许多链来说，舒展的线团占据更大的空间范围，因此在相同质量浓度下也更容易达到交叠。由此可见，溶剂质量不只改变“一个分子是什么形状”，还会改变同一瓶溶液处于稀溶液还是亚浓溶液的判断。

下面的交互图把三种尺寸标度放在同一坐标中。移动链段数，观察链长增加十倍时，理想链、良溶剂链和紧密球团的尺寸分别怎样增长。为了单独比较幂指数，图中统一把链段长度设为1 nm、比例系数设为1；这使曲线成为清楚的标度对照。改变溶剂选项会突出相应曲线，并显示当前尺寸。对于具体材料，实际链段长度和前置系数还需要由化学结构或测量确定。

[Figure: 链尺寸与链段数的双对数图](https://ml-biomat.com/tutorials/biomaterials-courses/cp04/#zh-s8)

改变链长，在相同坐标中比较三种标度。双对数坐标把幂函数画成直线，其斜率就是相应的尺寸指数。

试着把问题换成一个材料判断：假如一种水溶性长链的溶液在降温后黏度明显下降，能否立即断定化学链断裂了？我们已经有了至少三种需要区分的可能性。链可能因溶剂条件改变而收缩；溶剂本身的黏度可能变化；也可能真的发生了摩尔质量变化或者聚集。要判断链是否断裂，需要结合摩尔质量测量和相同溶剂条件下的比较。把温度调回去之后现象是否恢复，可以提供有用线索，但仍应和其他测量一起解释。

另一个常见问题是为什么长链特别容易改变液体的流动。相同质量下，长链的分子数更少，所以理想稀溶液的渗透压第一项会减小；与此同时，单条链影响的空间范围增大，交叠浓度下降，流动中的相互约束可能变得更明显。两个趋势并不矛盾，因为渗透压的分子计数和黏度的流动响应回答不同的问题。学会先识别测量量，再寻找对应的结构尺度，是把公式用于材料解释的关键一步。

阅读一组新数据时，可以沿着一条具体的推理顺序前进：先确认聚合物与溶剂、温度、质量浓度和链长范围；再判断链的局部结构是否适合柔性链描述，以及体系是否带电或存在特殊结合；随后比较尺寸与交叠浓度，选择稀溶液或亚浓溶液的模型。最后把渗透压、散射或黏度所测的对象逐一对应到模型中的参数。这样得到的解释能够指出下一步测什么，而不会停留在“作用变强了”这样的宽泛说法。

思考：同一链的回转半径增大一倍，估算的交叠浓度怎样变化？

在链的摩尔质量不变、采用相同球形包络约定时，包络体积随半径的三次方变化。半径增大一倍，体积变为原来的八倍，因此交叠浓度变为原来的八分之一。这说明判断溶液是否稀时，必须同时考虑链在当前溶剂中的尺寸。增加的空间包络主要由溶剂填充，不能把八倍包络体积误认为聚合物自身的实体体积也增加了八倍。

思考：为什么θ条件下仍然可以观察到高分子效应？

θ条件抵消的是有效两体相互作用的主要贡献，并没有把一条相连的长链拆成独立小分子。链仍有很长的轮廓长度、许多受连接约束的构象，以及与小分子不同的运动时间。局部链刚性、摩尔质量分布、高阶相互作用和浓度也仍会影响测量。因此，接近理想的尺寸统计与明显的高分子流动、扩散或混合行为可以同时存在。

File: docs/tutorials/biomaterials-courses/cp05/index.md
# 许多长链聚在一起：共混、微相结构与结晶

Source: https://ml-biomat.com/tutorials/biomaterials-courses/cp05/
Language: zh-CN

两种塑料混合后可能形成均匀材料，也可能分成微小区域；把不同链段接在同一分子上，又能得到规则的层和柱。沿着这些现象，从长链的混合自由能走向微相分离与折叠链晶体，理解分子连接、界面和构象如何共同决定材料内部的组织。

## 从一杯混合物到一块塑料

把两杯水倒在一起，很快便看不出原来的边界；把油和水摇匀，出现的细小液滴却会逐渐合并。两种塑料在加热、搅拌后也可能经历类似的选择，只是其中的分子长得多，运动慢得多。一个刚刚挤出的透明薄膜可能暂时十分均匀，放置或再次加热后才出现浑浊；一块外观均一的抗冲塑料，内部也可能分布着许多橡胶颗粒。理解多链体系，需要分别追问分子是否愿意混在一起、内部区域有多大，以及结构是否来得及继续变化。这三个问题分别涉及热力学、空间结构和时间，不能用一次肉眼观察互相替代。

高分子是一串由化学键连接的重复单元。化学键使相邻单元保持连接，而单键附近的转动又允许整条链弯曲。许多链聚在一起时，每条链周围都挤满其他链段；材料看似连续，内部却保留着每一条链的身份。所谓共混，是把两种或更多种高分子放在同一材料中，并不要求它们已在分子尺度完全相溶。所谓相，则是性质在适当观察尺度上相对均匀的一部分；一种材料可以含有两个组成不同的相，两个相中又各自含少量另一种高分子。把“共混物”直接读成“均匀混合物”，会跳过最需要研究的结构问题。

观察尺度尤其重要。一纳米是十亿分之一米，接近数个小分子的尺度；一微米是一百万分之一米，已经容得下许多长链。白色橡胶颗粒若小到远低于可见光波长，或两相折射率十分接近，材料仍可能透明。反过来，浑浊也可能来自晶体、空穴或表面粗糙，而非两种聚合物分离。因此，透明度能够提供线索，却要与散射、显微观察和热分析配合，才能把外观变成内部结构的解释。

还有一种改变组织方式的办法：先把性质不同的两段长链用化学键连在一起。由一段A和一段B构成的分子称为AB二嵌段共聚物。“嵌段”强调连续的一段重复单元，而不是每隔一个单元交替一次。如果A和B彼此接触不利，分子仍会尝试把同类聚在一起；但连接点不允许两段走到样品的相反两端。于是，分离可以停留在有限尺度，形成交替的层、柱或球形区域。相同的化学偏好，在连接约束不同的时候，会产生不同的空间结果。

结晶提出了另一种组织问题。即使材料只含一种聚合物，链段也可能从杂乱的构象中排成有规则的晶格。晶体内，许多链段共同维持相近的方向和间距；晶体外，链还可以弯折、穿行或连接另一个晶区。常见聚合物固体因而常是晶区与非晶区共存的半结晶材料。共混改变“谁挨着谁”，微相结构同时受“谁和谁相连”约束，结晶还要求“怎样有规则地排列”。把这三个问题区分清楚，后面的自由能计算便有了具体对象。

多链体系的静态理论寻找在给定温度、压力和组成下较有利的组织方式。这里“静态”并不表示分子停止运动，而是统计性质在观察期间保持稳定：单个链段不断移动，平均组成和平均晶体结构仍可不变。对于实际加工，还需要知道熔体多久才能重排以及冷却何时阻止重排。热力学可以指出往哪里走，动力学决定在给定时间内走到哪里；把两者连接起来，才能说明同样配方为什么会因冷却和退火条件不同而产生不同性能。

[Figure: 三种多链组织方式示意](https://ml-biomat.com/tutorials/biomaterials-courses/cp05/#zh-s1)

图 1 · 上：两种独立链可进入不同富集区。中：二嵌段连接点限制两种链段完全远离。下：有规则的链茎形成局部晶体。图示强调连接和排列，并非同一材料的连续时间快照。

## 链很多时，为什么还可以讨论一条链

先想象在一杯良溶剂中放入极少量长链。溶剂能够进入链团内部，而不同线团大多相隔较远。链段不能占据同一空间，这种排除体积效应使一条足够长的柔性链比简单的随机行走更加舒展。继续加入高分子，线团的空间包络开始交叠。这里交叠的是线团占据的疏松范围，并不是两个原子可以穿过彼此；线团本身含有大量可供溶剂或邻链进入的空间。理解这个区别，才能避免把浓溶液想成一袋相互碰撞的实心毛球。

在亚浓溶液中，可以取出一个相关长度以内的小区域。在这个尺度内，某段链仍明显感受到自身的排除体积，表现得像良溶剂中的一段链。再把观察范围放大，周围便混入许多其他链的链段。假如选定链在某处多放了几个链段，邻链通常需要让出一些位置；总浓度却不容易发生很大的改变。因此，大尺度上那种单链不断把自己胀开的趋势受到周围链的共同约束。称这种有效相互作用的减弱为屏蔽，强调的是集体响应改变了长尺度统计。

把每个相关区域看成一个团块，整条链就像由许多团块连接成的路径。团块内部和团块之间采用不同的统计描述，便能把局部自避与大尺度近似随机行走放在同一图景中。团块是粗粒化时选择的观察单位，没有真实的外壳，也不需要每个团块恰好含相同数量的单体。这个方法的价值在于分清尺度：某个接触力在纳米尺度显著，并不要求它在每一个更大的尺度都以同样方式影响链的形状。

当溶剂几乎全部除去，得到的无定形熔体由高密度长链构成。在足够长、柔性、线性的链所形成的均匀熔体里，链在较大尺度上常接近理想链统计：平方平均端距大体随所含统计链段数增加。这个结论并不把熔体变成稀溶液，也不要求原子体积消失。稀溶液在θ条件附近的近理想行为，来自有效两体作用的平衡；熔体中的近理想行为，来自高密度环境的屏蔽和近似不可压缩性。两条途径可以给出相似的尺寸关系，却对应不同的物理环境。

屏蔽也没有解除链不能相互穿越的约束。长链可以在静态尺寸上接近随机行走，同时在移动时受到缠结限制。可以把它类比为许多柔软绳子穿行于同一盒中：绳子最终占据多大范围，与把其中一根绳子抽出需要多长时间，是不同的问题。真实熔体中的缠结并非固定的打结点，而是周围链带来的运动约束；随着链逐渐移动，这些约束也会更新。于是，单链静态近似能够很简单，熔体黏度却仍可能随链长迅速增加。

这个尺度图景为共混理论准备了一个实用起点：在已充分交叠的两种柔性链之间，先用平均浓度估计接触，再计算不同组成的自由能。它同时提醒我们保留局部结构。链很短、靠近界面、具有强刚性、带电，或者链的拓扑结构改变时，简单的高密度理想链图景都需要相应调整。讨论一种材料时，应先辨认它的链形、密度和所观察的距离，再决定哪些自由度可以平均掉。

## 混合收益为何被长链削弱

判断混合是否有利，需要把接触能和排列自由放到同一尺度比较。在固定温度和压力下，这个尺度是吉布斯自由能。接触能描述不同邻居改变分子相互作用所带来的代价或收益；熵则计量在宏观条件相同的情况下，微观上可以怎样安排。混合通常增加可用排列，因此获得熵收益。温度越高，同样的熵变化在自由能中的分量越大。说“系统倾向低自由能”，就是同时考虑相互作用和可实现排列的统计偏好，而不是说每个分子会有意识地寻找目标。

长链混合的关键在于排列并不独立。把一百颗珠子分别放进一百个位置，与把它们先穿成一根绳再放入，允许的排列数并不相同。珠子连接后，移动一个单元往往要求其邻居配合；不能把每个重复单元当作一整个独立小分子来数。Flory和Huggins在1941—1942年分别发展了以格子计数为基础的高分子溶液理论，把这种分子大小差异纳入混合熵。格子只是把空间分成等大小小格的计数工具，并不宣称液态高分子真的坐在规则晶格上。

对于两种柔性高分子的简单格子模型，可以把每一个A链分配给若干相连格子，B链也作同样处理。设整个样品共有M个格子，A占据其中比例φ，B便占据剩余比例。若每条A链占100个格子，10000个A格子只对应100条能够整体重新安排的分子。自由能中的混合熵因而含有链长的倒数。这直接解释了一个常见现象：两种小分子容易获得较大的混合熵收益，换成长链后，同样大小的不利接触便更有机会压过这个收益。

每格混合自由能式 1

![每格混合自由能](https://ml-biomat.com/static/agent-math/81881ba39c97a13ea346f42f.svg)

| 符号 | 含义 | 单位 |
| --- | --- | --- |
| g | 以每格热能归一化的混合自由能 | 1 |
| φ | A的体积分数；1−φ为B的体积分数 | 1 |
| ΔGmix | 混合相对于分开的纯组分的吉布斯自由能变化 | J |
| M | 参考格子总数 | 1 |
| kB | 玻尔兹曼常数，1.380649×10⁻²³ | J K⁻¹ |
| T | 绝对温度 | K |
| NA, NB | A链与B链各自占据的格子数 | 1 |
| χ | 相对于热能的有效异类接触参数 | 1 |
| ln | 自然对数，以e为底；将独立排列数的乘法变为加法 | 1 |

怎样理解前两项计数相连链的混合排列，链长放在分母体现可独立移动分子的减少；最后一项以A和B相邻的平均机会φ(1−φ)估计接触贡献。

算一个例子NA=NB=100、φ=0.50、χ=0.01时，g=0.01ln(0.5)+0.0025=−0.004431。每格值为无量纲；乘M kB T得到焦耳。

使用条件不可压缩二元柔性链的平均场格子模型，使用统一参考格子体积；这里χ不依赖组成。靠近纯组分端点时用φ lnφ趋于0的极限。

式中的自然对数把排列数相乘转成熵的相加。例如两次独立选择各有若干可能，总可能数是两者相乘，而总熵应是两部分相加；对数正好具有这种性质。体积分数在0和1之间时，对数为负，所以两个组合项降低混合自由能。交互作用参数χ则把A—B接触相对于同类接触的平均差别除以热能。正的χ表示在这一模型中异类接触有代价，负的χ表示异类接触受偏好。实验上得到的有效χ还可能综合局部结构和非组合熵的影响，不必只来自一种化学键能。

以两种链长都为100的聚合物各占一半为例，两个组合项合计约为−0.00693；若χ为0.01，接触项为0.0025，和为−0.00443。这意味着均匀混合比把样品分成两种完全纯的组分有更低的自由能。不过，体系还可以选择两个“各自含一些对方”的相；它们的总体自由能有可能比均匀态更低。因此，混合自由能为负只是一次特定比较，确定相平衡还需要比较所有允许的组成安排。

同一个χ还必须与链长一起理解。把两条链都加长十倍，组合项缩小十倍，而在每格表示法下，接触项保持不变。材料便更容易失去分子尺度相溶性。比较不同聚合物的χ和链长时，还要使用相同的参考格子体积；改变一个“链段”代表的体积，会同时改变计数和参数，不能只把其中一个数字拿来比较。实际配方常通过特定相互作用改善异类接触，或加入能够停留在界面的相容剂来调节结构。相容剂有时显著减小分散相尺寸、提高界面结合，却仍保留两相；“更好用的共混物”与“热力学单相”是两个可以分别实现的目标。

## 从自由能曲线读出分相

把横轴画成A的体积分数，纵轴画成每格混合自由能，就得到一条可以直接比较不同组织方式的曲线。均匀样品对应曲线上的一点。如果把样品分成两个组成不同的相，总组成仍要保持不变；两相自由能按各自体积分数加权求和。几何上，这个加权平均落在连接两个组成点的直线上。只要某条连线在总组成处低于均匀态的曲线，样品就有通过分成这两相来降低自由能的机会。

真正的平衡两相，由一条同时与曲线两处相切的直线确定。这就是公切线构造。相切表示两个相交换少量A或B时，已没有能够继续降低总自由能的方向，等价于每种组分在两相中的化学势分别相等。化学势可以理解为在固定温度和压力下，多加入一点某种组分所增加的自由能；它是物质迁移的热力学判据。公切线两端给出两个相的组成，总组成则决定各自有多少，并不改变同一温度下这两个端点。

例如，假设平衡两相中A的体积分数分别是0.20和0.80，而整个样品中A占0.50，便需要等量的两相。总组成改为0.35时，富A相占四分之一、贫A相占四分之三：把0.80乘四分之一，再把0.20乘四分之三，相加就是0.35。这是杠杆规则，背后只是A和B的体积守恒。在近似不可压缩且采用同一参考格子体积的模型中，体积分数可直接这样加权；若实际混合伴随显著体积变化，应使用相应的质量或物质的量守恒重新计算。

比公切线更局部的问题，是均匀态能否抵抗极小的组成起伏。让相邻两块区域的组成分别略增和略减，总组成仍不变。曲线向上弯时，这样的起伏提高平均自由能，均匀态能够把小起伏压回去；曲线向下弯时，起伏反而降低自由能，微小扰动会获得放大的驱动力。数学上，曲率用二阶导数描述。一次求导给出曲线的局部斜率，再求导便询问斜率随组成怎样变化，正负号正好区分上述两种弯曲。

小组成起伏的局部稳定性式 2

![小组成起伏的局部稳定性](https://ml-biomat.com/static/agent-math/8b51f3a95b06902b05caa1cd.svg)

| 符号 | 含义 | 单位 |
| --- | --- | --- |
| g | 每格热能归一化的混合自由能 | 1 |
| φ | A体积分数；1−φ为B体积分数 | 1 |
| g″, d²g/dφ² | g对φ的二阶导数，即自由能曲率 | 1 |
| NA, NB | 两种链的格子链段数 | 1 |
| χ | 组成无关的接触参数 | 1 |

怎样理解对混合自由能连续求两次导数。总组成不变的小起伏的一阶贡献相消，剩下的二阶贡献由曲率正负决定：正值抵抗起伏，负值推动起伏。

算一个例子NA=NB=100、φ=0.5时，g″=0.04−2χ。χ=0.01时为0.02；χ=0.03时为−0.02；χ=0.02时恰好为0。

使用条件判断均匀态对极小组成扰动的局部稳定性；全局两相平衡还需公切线。χ若依赖组成，求导时必须计入其导数。

局部曲率为零的边界称为旋节线。公切线决定的两相共存边界称为双节线。两条边界之间的均匀态可以抵抗小扰动，却会被足够大的新相核取代，称为亚稳态；进入曲率为负的范围，小的组成起伏就能增长，称为旋节分解的热力学条件。界面仍有代价，扩散仍需要时间，因此“局部不稳定”不会使样品瞬间分成两大块。它只是明确了最初驱动力的性质，后续纹理的波长与长大速度还要加入空间梯度和运动规律。

二元共混物的平均场临界点式 3

![二元共混物的平均场临界点](https://ml-biomat.com/static/agent-math/d8ef7db9c5249446bcbf08d9.svg)

| 符号 | 含义 | 单位 |
| --- | --- | --- |
| φc | 临界点处A的体积分数 | 1 |
| χc | 临界接触参数 | 1 |
| NA, NB | 两种链的格子链段数 | 1 |
| √ | 平方根；例如√100=10 | 1 |

怎样理解临界点是两相组成汇合处，同时满足自由能二阶和三阶导数为零。先由三阶导数确定组成，再代入零曲率条件得到χc。

算一个例子NA=NB=100得到φc=0.5、χc=0.02。NA=100、NB=400时，φc=20/(10+20)=2/3，χc=(0.1+0.05)²/2=0.01125。

使用条件适用于本章二元不可压缩、组成无关χ的Flory–Huggins平均场模型。临界涨落与真实材料的非理想体积响应可改变定量相图。

对链长相等的两种聚合物，临界组成在各占一半处，链长100对应临界χ为0.02。增加链长会降低这个临界值，正好呼应混合熵被连接削弱的图景。临界点处，两个共存组成最终汇合，组成涨落在越来越大的范围内相关。下面的交互让链长和χ共同变化，同时显示自由能曲线与局部曲率。先固定χ加长链，再固定链长增加χ，就能分别看见组合收益减弱与接触代价增加如何改变稳定性。

[Figure: 对称高分子共混物自由能曲线](https://ml-biomat.com/tutorials/biomaterials-courses/cp05/#zh-s4)

改变链长、接触参数和所观察的组成，查看自由能、公切线及局部曲率。这里两种链长度相同，χ与组成无关；所有图中自由能均以每格热能归一化。滑块只改变平衡自由能比较，不播放动力学过程。

## 给熔体留出体积：状态方程的作用

格子模型把每个位置填满，并把混合前后的总体积看作相同，这使连接与接触的影响十分清楚。真实液体却会热胀冷缩，也会在压力下压缩。把两种液体混合后，总体积甚至未必等于两个纯组分体积的简单和。分子附近可用的空间影响它们能够怎样运动和接触，因此体积变化可以进入混合自由能，而不仅是实验记录上的附带数字。在高分子共混中，这一点能改变温度和压力对相溶性的影响。

状态方程把压力、体积和温度联系起来。对于固定数量的某一种物质，测量不同温度和压力下的体积，就得到描述其体积响应的一组关系。热膨胀系数告诉我们温度每提高一度，体积相对于原来增加多少；压缩系数告诉我们压力每增加一定量，体积相对于原来减少多少。这里使用“相对于原来”的变化，避免把一大桶材料必然比一小滴材料产生更大绝对体积变化误读为材料性质不同。

体积对温度和压力的响应式 4

![体积对温度和压力的响应](https://ml-biomat.com/static/agent-math/0199891444a751fbe2e57666.svg)

| 符号 | 含义 | 单位 |
| --- | --- | --- |
| αP | 定压体积热膨胀系数 | K⁻¹ |
| κT | 等温压缩系数 | Pa⁻¹ |
| V | 固定物质数量的样品体积 | m³ |
| T | 绝对温度 | K |
| P | 压力 | Pa |
| ∂V/∂T, ∂V/∂P | 偏导数：固定括号外下标所示变量时，体积对另一变量的局部变化率 | 分别为m³ K⁻¹、m³ Pa⁻¹ |

怎样理解除以体积得到相对变化率。普通稳定液体加压时体积减少，故压缩系数定义中加负号，使其为正。偏导数说明只改变一个控制量。

算一个例子若αP=5×10⁻⁴ K⁻¹，升温10 K且系数近似不变，则体积增加约0.5%。若κT=5×10⁻¹⁰ Pa⁻¹，加压10 MPa则体积减少约0.5%。

使用条件上述定义为局部响应；算例采用小变化线性近似，不跨相变，物质数量固定。

Flory在1960年代的液体理论中，把纯组分的体积和热响应带入混合性质的计算，扩展了只看格子组合数与接触参数的描述。其思路是先让模型能描述各纯液体随温度和压力怎样改变，再问把它们混合会怎样扰动这些状态。这样，即便混合体积变化很小，也不能直接推定非组合熵贡献为零。不同组分对温度和压力的响应不同，仍可能通过自由能改变相平衡。

理解这一步不必把“自由体积”想成材料内部固定排列的一批空洞。分子始终运动，局部可用空间也在变化；自由体积是某些模型对可运动空间的有效描述，其定义依赖具体理论。把它画成固定小气泡，容易误导读者以为普通致密熔体由实心聚合物和真空孔洞组成。真正可测量的是总体积、膨胀、压缩和混合引起的变化，再由这些数据约束所选择的液体模型。

一个常见温度趋势是升温促进混合：热运动提高组合熵在自由能中的权重，体系越过上临界溶解温度后成为单相。也有体系升温反而分相，出现下临界溶解温度。理解后者需要考虑随温度改变的特定相互作用、溶剂化、体积响应和非组合熵，具体机制依化学体系而定。把χ永远固定写成一个正数除以温度，会把模型预先限制在某一种温度趋势；拟合前应先看真实相图，并说明参数是否随温度、压力和组成变化。

实际使用时，可把固定格子的结果看成第一层问题：链长和异类接触是否已经解释了主要趋势？若温度或压力效应仍要求更细描述，就加入纯组分的压力—体积—温度数据和混合体积数据，使模型能够接受独立测量的约束。这样，复杂化有明确目的。理论中的每一个额外参数都对应一个可讨论的物理响应，而不是单纯让一条曲线更加贴近某一组实验点。

## 把两种链连在一起，为什么长出微相结构

现在把A和B从两种独立分子变成同一个分子的两个嵌段。异类接触仍可能增加自由能，组合自由仍然重要，但宏观分相多了一项无法回避的障碍：每一个A嵌段都拴着一个B嵌段。若A全部聚到样品左边、B全部聚到右边，几乎每条链都必须从内部伸到两大块之间的界面；随着样品尺寸增加，这种伸展无法维持。合理的空间组织是让A富集区和B富集区在有限距离内反复相邻，使连接点主要分布在界面附近。

这种有限尺度的分离称为微相分离。它与把普通共混物快速冷却后暂时冻结的小液滴不同：在合适条件下，嵌段连接能够使有限尺度的有序结构成为平衡组织。对称二嵌段中，两种嵌段体积分数相近，层状结构能让它们各占相近空间。某一嵌段较少时，把少数组分排成柱或球可以更有效地安排体积与链伸展；另一些组成和条件下还会出现相互贯通的曲面网络。形态选择来自多项自由能的共同比较，不能只凭画出来的形状是否整齐决定。

决定结构大小的核心竞争是界面代价与链伸展代价。把许多小区域合并成较大的区域，可以减少每单位体积的A—B界面，降低异类接触代价；但区域越厚，连接点附近的链越需要伸展才能填满内部，允许的构象就越少。过细的结构界面多，过粗的结构链拉得太长，中间便可能出现自由能最低的周期。这个结果把分子尺度的连接约束转成了几十纳米量级结构的设计思路，具体尺寸仍由链长、链刚性和相互作用等条件决定。

[Figure: 层状微相中界面面积和链伸展的竞争](https://ml-biomat.com/tutorials/biomaterials-courses/cp05/#zh-s6)

图 2 · 绿色与橙色表示不同嵌段的富集区，深色点为两段的连接点。细层结构单位体积界面较多；粗层结构需要链从界面伸入更远。二者平衡可选择有限周期。

Leibler在1980年的理论研究中，把均匀二嵌段熔体里的组成起伏按空间波长分析。普通共混物可以偏好越来越大范围的组成分离，嵌段共聚物却会在有限波长附近出现特别强的组成响应。这个观点让“出现规则间距”成为可计算的稳定性问题。对体积分数相等、链段统计对称的二嵌段平均场模型，一个常用参照是χN约等于10.495的无序态不稳定阈值。这里N是同一参考体积约定下整条二嵌段链的链段数；涨落、有限链长和不对称性会改变实际有序—无序转变，因此应先说明模型再使用数字。

对称二嵌段的分离强度参照式 5

![对称二嵌段的分离强度参照](https://ml-biomat.com/static/agent-math/b6d9d329fe9d13ffe87ee2be.svg)

| 符号 | 含义 | 单位 |
| --- | --- | --- |
| Λ | 整条链尺度的分离强度 | 1 |
| χ | 按所选参考链段定义的A—B接触参数 | 1 |
| N | 整条AB链的参考链段数，等于两段链段数之和 | 1 |
| ΛMF | 统计对称二嵌段平均场无序态不稳定阈值；MF表示平均场 | 1 |
| ≃ | 在给定模型和近似下约等于 | 1 |

怎样理解χ描述每个参考链段的接触代价，乘整条链的链段数得到链尺度的竞争强度。10.495来自对称二嵌段组成起伏的平均场稳定性分析。

算一个例子χ=0.02、N=400时，Λ=8；链长增为600而χ不变时，Λ=12，越过该平均场参照值。

使用条件A、B体积分数各一半且链统计对称的不可压缩二嵌段熔体；实际有序—无序转变受涨落、链长和不对称性影响。

这也解释了为什么只报告χ不够。同样的局部接触偏好沿整条链累计后，长链更容易形成清楚的组分分区。可是链更长也往往移动更慢，实验中达到有序状态可能需要更长退火时间。热塑性弹性体利用这种组织把较硬的区域作为可逆的物理连接点，让较软的链段提供变形能力；加热使硬区软化或结构改变后，材料又能加工。微相分离提供结构基础，材料的工作温度和回复行为还要看各嵌段的玻璃化、结晶及连接稳定性。

散射能帮助辨认这种结构。空间周期越大，代表它的主要散射峰通常出现在越小的散射矢量处；多个峰之间的相对位置还可帮助区分层、柱等结构。显微图像则提供局部形态，但一张二维切片上的圆点可能来自球，也可能是柱的横截面。把散射中的整体周期与显微图像的局部几何结合，才能把“看起来有条纹或斑点”推进为一种有依据的三维结构判断。

## 长链如何折进薄晶片

把一种能够结晶的聚合物熔化后缓慢冷却，会发现某些链段逐渐建立有规则的排列。这种有序可以让相邻链段具有更有利的接触和堆积，但也减少链可采用的构象。结晶因而仍是能量与熵之间的竞争。温度高时，熔体的构象自由具有较大自由能优势；温度降到足够低时，晶体较有利的堆积能够占上风。链的化学结构也必须允许重复有序的排列，侧基规则性、支化和共聚序列都会改变这种能力。

长链结晶曾带来一个几何难题：分子可以很长，而观察到的聚合物单晶却常是很薄的片。1957年，Keller结合电子显微观察和选区电子衍射研究聚乙烯薄片晶体。显微镜显示晶体的片状外形，衍射则给出链轴在晶格中的方向；两种信息结合表明，链轴主要穿过薄片厚度，而长分子的轮廓长度远大于这段距离。折叠链图景由此得到有力支持：同一条链可以穿过晶片后折回，再次进入有序区域。同年Fischer和Till的相关研究也推进了这一认识。

[Figure: Keller研究相关的薄晶片与链轴方向推理示意](https://ml-biomat.com/tutorials/biomaterials-courses/cp05/#zh-s7)

图 3 · Keller在1957年的研究结合晶体外形与电子衍射取向信息。薄片厚度远小于长链轮廓长度，而链轴穿过片厚，使折叠链成为相容的结构解释。下图用ℓ表示厚度，实际表面还可含环、链端及通往非晶区的链段。

折叠链图并不要求所有链都像整齐的回形针，以完全相同的间距紧密折返。晶体表面可以含不同大小的环、链端和连接非晶区的链段，实际排列取决于形成条件。重要的几何结论是，一条很长的分子能够贡献多段晶内链茎，又把若干晶区与非晶区连接起来。连接不同晶片的系带链有助于传递载荷，因此材料的韧性既取决于晶体比例，也取决于非晶区和跨晶区连接是否有效。

定量比较晶体与熔体时，可以先定义单位体积从熔体变为大块晶体所降低的自由能。接近平衡熔点，忽略这一温区内熔融焓和熔融熵的变化，可以得到一个随过冷程度近似线性增长的驱动力。温度低于平衡熔点越多，形成晶体的体积收益一般越大。但一个新晶体还必须创造表面，较小晶体的表面面积相对于体积尤其大，形成它便需要先克服界面代价。

过冷带来的结晶体积收益式 6

![过冷带来的结晶体积收益](https://ml-biomat.com/static/agent-math/25b01084f54b0d6896157a81.svg)

| 符号 | 含义 | 单位 |
| --- | --- | --- |
| Δgv | 熔体自由能密度减晶体自由能密度，正值有利于结晶 | J m⁻³ |
| Δhf | 平衡熔点附近的单位体积熔融焓 | J m⁻³ |
| T | 样品绝对温度 | K |
| Tm∞ | 忽略表面效应的大块晶体平衡熔点 | K |
| ≃ | 近似相等 | 1 |

怎样理解自由能差是焓差减温度乘熵差。在大块平衡熔点两相自由能相等，用熔融焓除以熔点表示熔融熵，得到线性过冷近似。

算一个例子Δhf=1×10⁸ J m⁻³、Tm∞=400 K、T=360 K时，Δgv=1×10⁷ J m⁻³。温度降到340 K时，估算为1.5×10⁷ J m⁻³。

使用条件接近平衡熔点，忽略该温区内热容差导致的焓与熵变化，并采用一致的体积基准。

考虑一块面积远大于厚度平方的薄晶片，只保留上下两个折叠表面的代价。每单位大面面积所包含的晶体体积就是厚度，因此体积收益随厚度增加，两个表面的代价则在这个简化比较中保持不变。把两者相加，就能看出为什么很薄的晶体比很厚的晶体更难在接近平衡熔点时保持稳定。这个计算是一个平衡表面修正；它还没有决定实际生长过程会选择多厚的晶片。

薄晶片的体积与表面自由能式 7

![薄晶片的体积与表面自由能](https://ml-biomat.com/static/agent-math/48ac3bced10b427a03dc2a54.svg)

| 符号 | 含义 | 单位 |
| --- | --- | --- |
| ΔGlam | 由熔体形成晶片的自由能变化 | J |
| A | 晶片一个大面的面积 | m² |
| ℓ | 晶片厚度 | m |
| Δgv | 单位体积结晶自由能收益 | J m⁻³ |
| σe | 一个折叠表面的单位面积自由能 | J m⁻² |

怎样理解晶片体积为面积乘厚度，所以体积项除以面积后为−ℓΔgv。两个大面各贡献σe，故表面项为2σe。负的合计表示形成该晶片降低自由能。

算一个例子ℓ=10 nm=1×10⁻⁸ m、Δgv=1×10⁷ J m⁻³、σe=0.05 J m⁻²时，合计为−0.1+0.1=0 J m⁻²。厚度20 nm时合计为−0.1 J m⁻²。

使用条件平板晶片、两个等价大面，忽略相对很小的侧面与应变贡献。这一平衡比较不决定成核速率或生长选择的厚度。

冷却后形成的聚合物常含许多从成核位置向外生长的晶片，构成球晶。偏光显微镜下的明暗纹理来自有序结构对光的各向异性作用，整体呈球状不代表每条链都沿半径完全拉直。晶片之间存在非晶层，晶片还可能扭转和分支；在更大尺度上，它们共同构成看得见的纹理。晶格、晶片和球晶属于不同层次，用一个“晶粒大小”笼统描述会把不同机制混在一起。

## 把平衡图景接回实际材料

令薄晶片的体积收益刚好抵消表面代价，就得到厚度相关的熔点。厚度越小，两个折叠表面在单位晶体体积中占的分量越大，熔点越低。这个关系通常称为Gibbs–Thomson关系在片晶几何中的形式。它让一个容易观察的热行为与一个难以直接逐片测量的结构尺度联系起来，也提醒我们：同一种化学组成的聚合物，晶片厚度分布不同，熔融过程就可能不同。

晶片厚度与熔点式 8

![晶片厚度与熔点](https://ml-biomat.com/static/agent-math/0f061297046f50a2eee9200a.svg)

| 符号 | 含义 | 单位 |
| --- | --- | --- |
| Tm(ℓ) | 厚度为ℓ的晶片熔点 | K |
| Tm∞ | 忽略表面效应的大块晶体平衡熔点 | K |
| ℓ | 晶片厚度 | m |
| σe | 折叠表面单位面积自由能 | J m⁻² |
| Δhf | 单位体积熔融焓 | J m⁻³ |
| ≃ | 在表面修正模型下近似相等 | 1 |

怎样理解令晶片的体积收益与两个折叠表面的代价相等，再代入线性过冷关系。σe除以ℓΔhf为无量纲，表面越多或晶片越薄，熔点降低越明显。

算一个例子Tm∞=400 K、σe=0.05 J m⁻²、Δhf=10⁸ J m⁻³时，ℓ=10 nm得到360 K；ℓ=20 nm得到380 K；厚度趋于很大时趋于400 K。

使用条件片晶表面平衡近似，使用绝对温度与一致晶型的参数；升温过程中重结晶、晶体缺陷和分布效应需结合具体实验分析。

以平衡熔点400 K、单位体积熔融焓一亿焦耳每立方米、折叠表面自由能0.05焦耳每平方米为示例，厚度10纳米时表面修正比例为0.10，估算熔点为360 K；厚度20纳米时比例减半，估算熔点为380 K。这里使用绝对温度，是因为自由能中的温度因子以热力学零点为起点；把摄氏温度直接代入比例会得到错误结果。数值用于展示厚度效应，预测一种具体聚合物还要使用其相应的材料参数和晶体表面约定。

[Figure: Gibbs–Thomson片晶模型中的厚度与熔点关系](https://ml-biomat.com/tutorials/biomaterials-courses/cp05/#zh-s8)

图 4 · 使用正文示例参数计算：大块熔点400 K，折叠表面自由能0.05 J m⁻²，单位体积熔融焓10⁸ J m⁻³。横轴是真实厚度，纵轴为绝对温度；曲线表达表面修正，不包含升温过程中的重组动力学。

差示扫描量热通过比较样品与参比维持同一升温程序所需的热流，观察熔融和结晶等热事件。把熔融峰覆盖的净热量除以样品质量，可以得到单位质量的熔融焓；再与相同晶型的完全结晶参考值比较，便能估计结晶度。如果升温过程中还发生冷结晶，先前无序的部分此时新生成晶体，随后也贡献熔融吸热，计算初始结晶度时应扣除这部分结晶放热。若样品含填料或其他组分，还应按所研究聚合物的质量份额归一化。

热分析中的两个熔融峰也不必直接读成“两种聚合物”。不同厚度晶片可能分批熔化，晶体可能在升温过程中重组，材料也可能含不同晶型。相似地，共混物中出现两个玻璃化转变，通常说明存在具有不同局部运动环境的非晶区域，但峰的位置和清晰度还会受相互溶解、界面比例与测试频率影响。实验信号要沿着它实际测量的量解释，再与散射或形态证据配合，才能避免一个峰对一个结构名称的机械对应。

把共混、微相分离和结晶放在同一样品中时，还会出现相互竞争。某个组分先结晶，可能把另一组分排到非晶区，从而改变剩余熔体的组成；先发生的微相分离，又可能把可结晶嵌段限制在薄层或小区域内，改变其成核和生长。于是，配方只给出了可用分子，冷却顺序决定它们经历怎样的结构路径。研究这种材料时，应记录温度路径与停留时间，并分别观察组成分区和晶体形成，才能判断先发生的组织如何影响后来发生的组织。

可以用一个具体设计问题串起这些判断：希望薄膜既柔软，又能在使用温度下保持形状。先问软硬组分的接触是否允许均匀混合，再问是否需要独立硬相提供连接；若使用嵌段连接，要检查微相周期及硬区是否稳定；若依靠结晶保持形状，要检查晶片、结晶度和系带链，并把目标温度与真实熔融范围比较。这样的分析没有把某一种结构预先认定为最好，而是把每一种结构能承担的任务与可测量的量连在一起。

最终，长链的连接贯穿了整个图景：它削弱独立分子式的混合熵，限制嵌段的宏观分离，使晶体能够通过非晶链段相互连接，也让结构变化需要可观的时间。一个材料内部可以同时有近理想的大尺度链构象、清楚的组成分区和局部晶格有序。它们分别回答不同尺度的问题。沿着链、相区、晶片和宏观性能逐层建立联系，就能从“这两种塑料能不能混”走向“如何把它们组织成承担特定任务的材料”。
