Repository: GellmanSparrowS/ml-biomat-blog

# ML-Biomat · 杨云浩的研究与开源项目

个人介绍、跨尺度生物材料体系与结构研究、机器学习与多尺度模拟教程。网站：<https://ml-biomat.com/>；个人主页：<https://ml-biomat.com/YunhaoYang/>。

## 修改入口

| 内容 | 源文件 |
| --- | --- |
| 中文个人主页 `/YunhaoYang/` | `content/about-body.html` |
| English profile `/YunhaoYang/en/` | `content/about-en-body.html` |
| 中文简历 `/cv/` | `content/cv-body.html` |
| English CV `/cv/en/` | `content/cv-en-body.html` |
| 相册素材与来源 | `content/profile-albums.json`、`static/images/profile/` |
| 活动展示 | `content/about-body.html`、`content/about-en-body.html`；首页共用其中的活动条目 |
| FiberNet 中英文展示 | `content/fibernet-body.html`、`content/fibernet-en-body.html`、`static/css/fibernet.css` |

File: docs/tutorials/biomaterials-courses/cp06/index.md
# 材料怎样改变状态：相变、临界现象与标度

Source: https://ml-biomat.com/tutorials/biomaterials-courses/cp06/
Language: zh-CN

冰融化时吸热，某些共混物接近分相温度时变得浑浊，磁体升温后会失去自发磁化。这些变化怎样从许多分子的运动中产生？从相平衡和序参量出发，逐步建立自由能、涨落、关联长度与标度的联系，并用可操作的自由能模型比较连续转变和不连续转变。

## 看见变化，也要说清改变的是什么

冬天把冰块放进温暖房间，它先升温，随后一部分变成液态水。在冰和水共存的阶段，继续输入的能量可以主要用于改变状态，温度并不必然持续上升。另一类变化更难凭外形辨认：一杯原本透明的混合液接近某个温度时变得乳白，或一块磁体升温后不再保持原来的自发磁化。相变研究把这些现象放进同一个问题：大量粒子相互作用时，为什么宏观性质能够在特定条件附近出现突变，或者出现异常强烈而连续的变化？

相是材料中具有相同宏观状态的一种均匀组织。冰和水的化学组成可以相同，区别在于分子的排列与运动方式；两个聚合物富集相的区别可以主要在组成，外观上都仍然是液体。一块多晶材料含有许多取向不同的晶粒，它们也可能属于同一种晶相。因此，相的判断要结合组成、对称性、结构和热力学性质，不能简单按“看见几块”来数。界面常使两相更容易辨认，但在临界点附近，两相的差别和界面都可以逐渐消失。

相平衡意味着宏观上没有持续的净热流、净体积改变或净组分迁移。两相温度相等，避免热量持续单向传递；机械平衡需要相应的应力平衡，平直界面且忽略外场时常简化为压力相等；允许交换的每一种组分还要在两相中具有相同化学势。化学势表示增加少量该组分所改变的自由能，像一种决定迁移方向的“每份物质的代价”。这个比喻对应自由能差，而不是分子真的在比较价格。弯曲界面可以存在毛细压力差，因此压力条件也要随几何说明。

平衡并不要求两个相密度相同，或所含物质量相同。一杯水中漂着一小块冰，两相在合适条件下可以保持平衡，尽管质量、体积和密度都不同。温度、压力是不会随样品分成两份而简单减半的强度量；总能量、总熵和物质量则是会随规模变化的广延量。相平衡约束的是合适的强度量，样品总量和组成守恒决定两相各有多少。分清这两类量，能避免把“平衡”误解成一切数值都要相等。

给出温度和压力也不总能唯一决定任意复杂样品的全部状态。多组分体系还需要组成信息，带有外场、应变或固定网络约束的材料还要指明这些条件；在两相共存线上，需要额外的总组成或总量约束来确定相的比例。对于高分子，玻璃化和慢松弛还会使历史留下影响。后面讨论的平衡相变先假定材料有足够时间探索可达状态，再把实际测量的时间条件带回来。

这样建立的语言能让不同现象各归其位。熔化主要比较晶体与液体的自由能，分相比较不同组成分布的自由能，磁有序比较不同平均取向的自由能。真正共同的部分是：找一个能够区分状态的量，计算或测量它怎样随控制条件变化，再解释它背后的集体组织。相变理论从这里开始，而不是从给每条实验曲线贴上“一级”或“二级”的名称开始。

## 自由能的斜率怎样记录相变

在温度和压力固定、物质数量给定时，平衡状态具有最低的吉布斯自由能。想象分别测得冰和液态水的自由能随温度变化，两条曲线在平衡熔点相交：交点两侧，较低的那一条分别由不同相提供。真实平衡自由能沿着两条曲线的较低部分走，因此本身可以连续，却在交点改变斜率。这里“斜率”就是温度改变一点时自由能改变得有多快。把这个几何特征连接到可测量物理量，便能理解潜热为何出现。

自由能斜率对应熵与体积式 1

![自由能斜率对应熵与体积](https://ml-biomat.com/static/agent-math/1ee2dabed8b3e533db9179ed.svg)

| 符号 | 含义 | 单位 |
| --- | --- | --- |
| S | 样品总熵 | J K⁻¹ |
| G | 样品吉布斯自由能 | J |
| T | 绝对温度 | K |
| P | 压力 | Pa |
| V | 样品体积 | m³ |
| n | 保持固定的各组分物质的量 | mol |
| ∂G/∂T, ∂G/∂P | 对温度和压力的偏导数；下标指定保持不变的量 | 分别为J K⁻¹和m³ |

怎样理解恒定组成的基本关系中，温度微变对应−S乘温度变化，压力微变对应V乘压力变化；按局部变化率读取系数得到这两个导数。

算一个例子若固定压力时，G在很小温区内每升高1 K减少20 J，则该状态S约为20 J K⁻¹。若定温加压1000 Pa使G增加0.001 J，则局部体积估算为10⁻⁶ m³。

使用条件平衡热力学、组成固定，仅考虑通常的压力—体积机械功；附加电场、应力等控制量需保持固定或加入对应项。

对温度求导得到熵的负值，对压力求导得到体积。求导不是额外的物理假设，而是把一小段变化除以引起它的控制量变化，再取越来越小的区间，得到当地变化率。下标提醒读者哪些量保持不变：测温度斜率时固定压力，测压力斜率时固定温度。自由能曲线的温度斜率突然改变，意味着熵发生跳变；压力斜率改变则意味着体积跳变。一级相变至少有合适的一阶导数不连续，并不要求熵与体积在每一个特殊情形都同时发生非零跳变。

熔融潜热把熵跳变变成直观的能量。等温、可逆地把一定量物质从一相变成另一相，吸收的热等于绝对温度乘熵变化。举例说，假想一种物质在300 K发生转变，每摩尔转变熵为10焦耳每摩尔每开尔文，所需热就是3000焦耳每摩尔。摩尔是计量粒子数的单位，一摩尔含有约6.022×10²³个指定实体；它让我们不必逐个数分子，也能比较相同数量物质的转变。这个算例只使用假想参数，说明温度、熵和热量怎样配合单位。

等温相变的摩尔潜热式 2

![等温相变的摩尔潜热](https://ml-biomat.com/static/agent-math/f23e5c5b2245142ad883eade.svg)

| 符号 | 含义 | 单位 |
| --- | --- | --- |
| Lm | 指定转变方向的摩尔潜热，吸热为正 | J mol⁻¹ |
| Ttr | 平衡转变绝对温度 | K |
| Δsm | 末相减初相的摩尔熵变化 | J mol⁻¹ K⁻¹ |

怎样理解在平衡转变温度可逆地交换热时，熵变化等于吸热量除以温度，因此热量等于温度乘熵变化。

算一个例子Ttr=300 K、Δsm=10 J mol⁻¹ K⁻¹时，Lm=3000 J mol⁻¹。反向转变的Δsm与Lm都改变符号。

使用条件给定压力下的平衡、可逆、等温转变；区分每摩尔、每千克与样品总量，不能混用基准。

连续相变的序参量可以连续地趋向零，熵和体积等相关一阶导数在转变处保持连续，而响应函数表现出异常。例如热容衡量温度提高一点需要补充多少热；磁化率衡量施加一点场会改变多少磁化。它们对应自由能更高阶的导数，可能出现有限跳变、尖峰、幂律发散或对数异常。把所有连续转变都限定为“二阶导数有限跳变”，会错过真实临界行为。日常常用的“二级相变”可以指这类连续有序转变，但具体异常仍要逐个说明。

实验中看见一个宽峰，也不必马上认定转变是连续的。有限样品、温度不均、组分分布和测量速率可以把本来尖锐的转变展宽；反过来，连续转变附近也可能出现很尖的热容峰。一级转变在过热或过冷条件下还可能显示滞后，因为新相的形成要创造界面。滞后说明实验经过的路径与成核和松弛有关，本身不等于平衡转变温度。把加热和冷却曲线、速率变化和结构信号结合，能让分类建立在过程的物理原因上。

高分子玻璃化尤其需要这个区分。冷却时，链段运动变得很慢，结构来不及在实验时间内充分调整，材料表现得像固体；玻璃化温度会随时间尺度和热历史改变。它与本章讨论的平衡连续临界点有不同的测量条件。聚合物熔融、共混物分相和玻璃化可以在一段温度扫描中先后出现，但它们分别涉及有序结构、组成组织和动力学冻结。先认清改变的是哪一种状态信息，再使用自由能与响应函数解释曲线。

## 序参量把集体变化变成一个可读的量

要比较有序与无序，需要选一个能够反映两者差别的量。磁体中的局部磁矩可以偏向两个相反方向，把它们平均后，得到平均磁化；在两个等价子晶格上有序分布的合金中，可以比较两类原子占据不同位置的偏好；在对称二元混合物中，可以使用局部组成偏离一半的程度。这些量称为序参量。选择的依据是它能否区分所关心的相，而不是所有材料都必须使用同一个字母或同一种平均方式。

以允许正负两种等价有序状态的标量序参量m为例，m等于零表示平均对称，正负非零值表示两种互为对称的有序状态。在无外场时，把所有方向翻转不改变材料能量，因此自由能对m与−m应该相同。这个对称性会排除只含奇数次幂的项：把m换成−m时，一次和三次项会改变符号，二次和四次项保持不变。这里“标量”指用一个数字即可描述局部有序程度；具有多个方向分量或张量性质的序参量要采用相应的对称性分析。

Landau理论的思路，是在序参量足够小的范围，把自由能写成其逐次幂的和，保留能够描述局部形状的低阶项。二次项决定原点附近向上还是向下弯，正的四次项则防止自由能在较大序参量处无止境下降。温度可以改变二次项的系数，于是同一个多项式能够从一个最低点变成两个最低点。这个表达不需要先知道每个原子的精确位置，却把对称性与稳定性直接写进了可计算的图形。

正负对称的连续相变模型式 3

![正负对称的连续相变模型](https://ml-biomat.com/static/agent-math/3b0b7f158f136a75411122fc.svg)

| 符号 | 含义 | 单位 |
| --- | --- | --- |
| f | 用固定正能量尺度归一化的自由能函数，省略与m无关的背景 | 1 |
| m | 无量纲标量序参量 | 1 |
| a | 正的二次系数比例因子 | 1 |
| b | 正的四次项系数 | 1 |
| t | 约化温度 | 1 |
| T | 绝对温度 | K |
| Tc | 此平均场模型的临界温度 | K |

怎样理解正负对称允许偶次幂。at改变原点曲率，正b使较大幅度的自由能上升。除以Tc把温差变成可比较的无量纲距离。

算一个例子a=b=1、Tc=300 K、T=297 K时，t=−0.01，f=−0.005m²+0.25m⁴。m=0.1时f=−0.000025，比m=0处低。

使用条件无外场、正负对称标量序参量的均匀平均场展开，a和b在临界附近近似常数；空间涨落另行处理。

最低点处的斜率为零，因为往左或往右作极小移动都不能再降低自由能。对这个多项式求导，会出现一个m因子与另一括号的乘积；乘积为零意味着至少一个因子为零，于是得到原点和可能的两个非零候选。再检查曲率为正或比较自由能，就能确定哪些候选是真正的稳定最低点。当约化温度从正变负，原来的最低点变成最高点，两侧最低点连续地从零长出来。

最低点连续离开零的位置式 4

![最低点连续离开零的位置](https://ml-biomat.com/static/agent-math/b1d32a46356ec452321a0434.svg)

| 符号 | 含义 | 单位 |
| --- | --- | --- |
| meq | 平衡序参量；正负号代表两个等价状态 | 1 |
| t | 约化温度(T−Tc)/Tc | 1 |
| a, b | 前式正的二次比例系数与四次系数 | 1 |
| √ | 平方根，取非负根后再加正负号 | 1 |
| T, Tc | 绝对温度与临界温度 | K |

怎样理解自由能的一阶导数为atm+bm³。令其为零并检查最低点，得到温度高于或等于Tc时的零解，以及低于Tc时的两个非零解。

算一个例子a=b=1时，t=−0.01给出meq=±0.1；t=−0.0025给出±0.05。到临界点的距离缩小4倍，序参量大小缩小2倍。

使用条件沿用前式的均匀平均场模型。等号t=0处二阶导数为零，但正四次项仍使零点成为最低点。

这种连续出现给出了平均场序参量随温度变化的平方根规律。如果把临界温度以下的距离缩小四倍，序参量就缩小两倍，而不是四倍。平方根说明集体有序的消失具有非线性。可是这个推导把空间中不断变化的局部状态浓缩为同一个平均量，忽略了长距离涨落。它适合建立机制和某些平均场范围内的定量描述；越来越靠近一些真实临界点时，需要让不同区域之间的关联重新进入理论。

对称性也要按照实际对象使用。向列液晶的分子头尾等价，指向矢翻转不改变物理状态；这并不意味着其标量有序度正负号对应完全相同的状态。完整的取向序参量是张量，其允许的三次不变量能使各向同性—向列转变出现不连续跳变。把“所有相变自由能都只能含偶数次项”当作普遍规则，就会丢掉这个机制。Landau方法的第一步始终是确定对象的对称性，再决定允许哪些项。

## 一个最低点如何让位于另一个

连续转变中，有序最低点从原点平滑出现；一级转变还可以通过另一种方式发生：原来的最低点仍在，远处却先出现新的最低点。随着控制量改变，两者相对深浅互换，平衡状态便从一个位置跳到另一个位置。自由能在两者等深时保持连续，序参量却可以跳变。把图形画出来，比只记住“一级有潜热”更能说明亚稳态、过冷和成核来自哪里。

仍然使用正负对称的标量，可以把四次项系数改为负，并加入正的六次项保证大幅度处的稳定。负四次项允许远离原点出现低谷，六次项则让曲线最终向上。这个模型中的转变不必等到原点失稳才发生；只要远处低谷首先变得更低，平衡态就已改变。原点如果仍向上弯，便可以暂时停留为亚稳态，直到出现足够的扰动或成核事件。

比较连续与一级转变的可调模型式 5

![比较连续与一级转变的可调模型](https://ml-biomat.com/static/agent-math/8302d8617d38655759a427b5.svg)

| 符号 | 含义 | 单位 |
| --- | --- | --- |
| f | 省略恒定背景后的无量纲自由能 | 1 |
| m | 无量纲序参量，可连续取值 | 1 |
| r | 可调二次项系数，在交互中独立控制 | 1 |
| u | 四次项系数，交互中选+1或−1 | 1 |

怎样理解正六次项稳定大幅度。u=+1时最低点在r穿过0时连续出现；u=−1时远处最低点可以先与原点等深，再取代原点。

算一个例子u=−1、r=3/16、m²=3/4时，三个贡献分别为9/128、−9/64和9/128，合计0，与f(0)相同；|m|=√(3/4)≈0.866。

使用条件无量纲均匀标量模型；r不是直接以K计的温度，需材料标定才能映射温度。交互比较平衡最低点，不计算空间成核或时间。

对这里选定的无量纲系数，四次项为负时，两类最低点在二次系数等于3/16处等深，非零最低点的序参量大小为√(3/4)，约0.866。原点要到二次系数降到零才失去局部稳定性。因此，平衡转变和原点失稳之间存在一段明确的距离。直接数值代入也能核对：在3/16与精确的√(3/4)对应的位置，正二次项、负四次项和正六次项恰好合计为零，与原点自由能相同；使用0.866这个舍入值时会留下很小的舍入差。

图中的曲线只描述均匀序参量的自由能，不包含一个小新相核的表面。真实成核还要在空间中产生边界，既有新相体积带来的收益，又有界面面积带来的代价。足够小的核可能因表面代价而缩小，足够大的核才持续生长。温度低于平衡转变温度，却尚未观测到新相，便可以由这种势垒与有限等待时间解释；继续冷却会改变体积驱动力与成核速率。

[Figure: 六次Landau自由能与最低点](https://ml-biomat.com/tutorials/biomaterials-courses/cp06/#zh-s4)

绿色点：全局最低；橙色点：亚稳最低。曲线与系数均为无量纲。

同一个六次自由能模型，用四次项符号改变转变方式。滑块调整二次系数，按钮直接到达等深或连续分岔条件；反馈同时列出最低点位置及其全局/局部地位。

在交互中选择正四次项，缓慢把二次系数从正调到负，观察最低点怎样连续离开原点。再切换成负四次项，寻找三个最低点共存的区间：中间代表无序状态，两侧代表两种等价有序状态。标记为全局最低的点决定平衡选择，其余局部最低点表示可以暂存的亚稳状态。这里改变的是自由能函数的控制参数，并未模拟分子随时间跳跃，因此滑块运动速度不会改变图中平衡判定。

这个对照也说明，局部曲率、全局稳定性和转变级数是相关但不同的问题。正曲率保证一个状态能够抵抗附近的微小扰动，不保证它比所有遥远状态更有利；两个状态等深决定平衡共存，不说明样品需要多久才形成界面。相变的理论描述在这些层次之间逐步推进：先用自由能比较状态，再加入空间结构，最后加入时间演化。每一步回答一个清楚的问题，便不会让一张势能图承担它没有计算的结论。

## 从两种局部选择走向集体有序

Landau图景从平均有序程度出发，Ising模型则把镜头拉回许多相互作用的局部单元。想象一张规则网格，每个位置放一个只能取加一或减一的变量。这个变量可以代表简化的磁矩方向，也可以在另一种映射中代表两种组分的占据选择。相邻位置取相同符号时能量较低，热运动则允许局部翻转。模型简单到每个位置只有两个选择，却仍保留“邻居影响邻居”的集体机制。

最近邻Ising模型的能量式 6

![最近邻Ising模型的能量](https://ml-biomat.com/static/agent-math/19ebf83e696b110107b028d5.svg)

| 符号 | 含义 | 单位 |
| --- | --- | --- |
| ℋ | 一个给定格点构型的总能量 | J |
| J | 相邻同向偏好的正相互作用能量；字母与焦耳单位同形 | J |
| h | 偏好正符号的外场耦合能，包含场与磁矩的乘积 | J |
| si, sj | 第i、第j个位置的两态变量 | 1 |
| i, j | 格点编号 | 1 |
| Σ⟨i,j⟩ | 对每个最近邻对求和，每条键只计一次 | 1 |
| Σi | 对所有格点求和 | 1 |

怎样理解同号乘积为+1，键能为−J；异号为−1，键能为+J。把每条键和每个格点的场贡献相加得到总能量。

算一个例子两个相邻位置且h=0时，(+1,+1)能量为−J，(+1,−1)为+J，相差2J。若J=10⁻²¹ J，差为2×10⁻²¹ J。

使用条件两态最近邻铁磁耦合模型。几何、边界条件和场条件决定具体结果；映射到组成变量时需相应的守恒约束。

式中的求和符号表示把指定范围内的贡献逐一加起来。最近邻对的求和每条相邻连线只数一次，避免同一相互作用重复。若相邻两个变量同号，乘积为加一，对能量贡献为负J；异号时乘积为负一，贡献为正J，因此一条键从同号改成异号需要增加2J能量。外场项偏好其中一种符号；这里把场与磁矩的耦合合并为具有能量单位的h，避免把能量参数直接误读成以特斯拉计的磁场。

能量低的状态更有统计优势，但温度不为零时，高能状态也可以出现。一个局部翻转可能增加邻居不一致的数目，因而增加能量；可供选择的不一致排列却往往很多，提供熵收益。低温时相邻一致的大片区域有利，高温时多种杂乱排列更容易占据统计权重。相变正是这两种趋势在大量相连位置中的集体结果，并非某一个位置独自跨越了固定温度门槛。

这个模型由Lenz在1920年提出的思路发展而来，Ising在1925年研究了一维最近邻链。对没有外场、相互作用有限且只沿一条无限长链连接的模型，任意非零温度都没有自发磁化。一个直观原因是，翻转一大片连续区域只需要在边界付出有限代价，而放置边界的位置有很多。升到二维后，区域边界的长度会随区域增大，几何竞争改变，有限温度有序便可以出现。维数由此成为物理条件，不能把一维结果直接推广到空间中所有模型。

1944年Onsager给出了零外场二维方格Ising模型的精确自由能结果，揭示真实的临界奇异性与简单平均场预测并不相同。对两个方向最近邻耦合相等的无限方格模型，临界热能约为相互作用强度的2.269倍。这个数字属于指定格子、指定耦合和零外场条件，改变邻居连接方式或相互作用范围，就会改变临界温度。更耐人寻味的是，不同微观模型在临界点附近又可能共享相同的指数，这为后面的普适性问题提供了入口。

[Figure: 二维Ising区域及其边界键示意](https://ml-biomat.com/tutorials/biomaterials-courses/cp06/#zh-s5)

图 1 · 每个圆点代表一个两态变量，连线表示最近邻相互作用。翻转内部区域会在边界产生异号键，边界代价与二维几何有关；图示用有限网格解释机制，Onsager的热力学临界结果对应无限方格模型。

网格图中一个大块同号区域，并不意味着每个位置永久不动。局部翻转始终存在，区域边界也会移动。有限样品在零外场下甚至可能整体从正磁化切换为负磁化，使很长时间的有符号平均接近零。分析自发有序时，要说明取热力学极限和趋零外场的顺序，或使用绝对磁化、分布形状等适合有限样品的观测量。平均值是测量定义，不能只看到一个零就断定没有有序结构。

## 涨落怎样把远处的区域联系起来

温度固定并不意味着每个小区域始终拥有相同能量或组成。分子不断移动，一小块区域中的密度、组分比例或局部磁化都会围绕平均值变化，这种变化称为涨落。两个区域如果完全独立，一个偏高不提供另一个偏高的线索；如果相互关联，观察到一处偏高，就会改变对另一处状态的预期。关联函数便把这种“共同偏离平均”的程度按距离记录下来，让肉眼难以辨认的集体范围成为可测量的量。

关联函数与一个示意衰减长度式 7

![关联函数与一个示意衰减长度](https://ml-biomat.com/static/agent-math/3643db0c5a654427eaa13842.svg)

| 符号 | 含义 | 单位 |
| --- | --- | --- |
| C(r) | 相距r两处的序参量关联 | 1 |
| δm | 局部m减其平均值的偏离 | 1 |
| m | 无量纲局部序参量 | 1 |
| 𝐱, 𝐫 | 位置矢量与间隔矢量 | m |
| r | 间隔矢量长度 | m |
| ⟨…⟩ | 对平衡样本或等价位置取统计平均 | 1 |
| C0 | 示意指数衰减的幅度 | 1 |
| ξ | 关联长度 | m |
| e | 自然指数底数，约2.71828 | 1 |
| ∼ | 表示所讨论近似的衰减形式，不要求对所有r精确相等 | 1 |

怎样理解共同偏高或共同偏低的偏离乘积为正，独立涨落的乘积平均趋于零。指数形式示意相隔几个关联长度后联系迅速减弱。

算一个例子若ξ=10 nm，r=10 nm时指数因子e⁻¹≈0.368；r=30 nm时为e⁻³≈0.0498。ξ增为30 nm时，相隔30 nm的因子重新增为0.368。

使用条件平移统计近似均匀的平衡体系。纯指数是长度解释示意；完整临界关联可带幂次前因子，在临界点转为长距离幂律。

关联长度给出偏离能够在多远范围内保持显著联系。在远离临界点的许多体系里，超过这个距离后，关联迅速衰减；靠近临界点，越来越大的区域开始共同波动，关联长度增长。指数衰减中的e表示自然指数的底数，距离等于关联长度时，纯指数因子降到起始值的约0.368。这是理解长度的一种简单方式；临界附近的完整关联函数还可以带有距离的幂次因子，不能把所有关联都强行拟合成单一指数。

临界乳光把这件事变得可见。液体混合物中的组成涨落会引起局部折射率变化，当相应结构尺度和响应变得足够大，光被强烈散射，样品便出现浑浊。散射测到的并不是一层已经凝固的颗粒，而是材料内部随时间变化的密度或组成相关结构。通过不同散射角对应的空间尺度，可以估计关联长度以及长波长涨落强度。靠近临界点时散射增强，是涨落和宏观光学现象之间的一座桥。

[Figure: 两个关联长度的指数衰减对比](https://ml-biomat.com/tutorials/biomaterials-courses/cp06/#zh-s6)

图 2 · 相同起始关联下，较大的ξ让相隔较远的区域仍有明显联系。图中比较纯指数衰减以解释长度含义；正文的临界关联还包含距离幂次，不能用这两条示意曲线替代完整临界函数。

涨落也与响应有关。一个体系若在没有外场时就容易出现大范围的自发偏离，施加很小的偏好通常就能显著改变其平均状态。磁化率增大、压缩响应增大和组成响应增强，都可以从合适的涨落—响应关系理解。这里比较的是指定平衡条件下、与外场共轭的变量；不同实验固定不同控制量，得到的响应函数也可能不同。把所测量变量和边界条件写清楚，才能将热容、压缩性或磁化率放到同一统计框架中。

平均场理论把每个位置的邻居替换为平均环境，在关联长度不大或涨落相对较弱时十分有效。临界附近，一个位置的偏离却会与许多区域共同出现，把邻居视为互不相关的平均背景就丢失了这种信息。问题并非平均值没有用途，而是平均值之外的关联也开始决定主导行为。空间维数、相互作用范围和观测距离都会影响什么时候必须保留这些涨落。

任何真实样品都是有限的。当关联长度接近样品厚度或观察窗口，继续增长便受到几何限制，理想无限系统的发散会变成有限的峰和圆滑的过渡。临界区域也常出现慢化：越来越大的关联区域需要更长时间才能重新调整。薄膜、微粒和短时间测量因而会各自截断临界行为。实验设计需要同时给出温度精度、样品尺度与等待时间，才能判断所观察的是临界趋势中的哪一段。

## 幂律如何比较不同临界现象

为了比较不同转变温度的材料，可以用相对距离代替直接用温差：温度减临界温度，再除以临界温度，得到无量纲的约化温度。这样，300 K附近偏离3 K，与600 K附近偏离6 K具有相同的相对距离。临界点附近，许多量的主要变化可写成这个距离的幂。例如序参量随负约化温度的某个正幂减小，关联长度随绝对距离的某个负幂增大。指数描述曲线接近临界点的方式，前面的系数则保留材料和单位的信息。

温度方向上的三种临界幂律式 8

![温度方向上的三种临界幂律](https://ml-biomat.com/static/agent-math/2e78438c550d87f10f7be4ae.svg)

| 符号 | 含义 | 单位 |
| --- | --- | --- |
| t | 约化温度；\|t\|为其绝对值 | 1 |
| T, Tc | 绝对温度与临界温度 | K |
| \|m\| | 自发序参量大小 | 1 |
| B | 序参量幅度系数 | 1 |
| χ | 此处为对无量纲共轭场的序参量响应，不是混合接触参数 | 1 |
| χ0 | 响应幅度系数 | 1 |
| ξ, ξ0 | 关联长度及其幅度系数 | m |
| β, γ, ν | 序参量、响应和关联长度的临界指数 | 1 |
| ∼ | 临界附近主要渐近幂律，幅度按临界两侧分别定义 | 1 |

怎样理解以相对温差比较不同材料。正指数使序参量在临界点消失，负指数使响应或长度增长。幅度保留单位，指数控制倍率关系。

算一个例子若ξ0=1 nm、ν=1，|t|从0.1降到0.01，ξ从10 nm升到100 nm。若B=1、β=1/2，−t从0.04降到0.01，|m|从0.2降到0.1。

使用条件指定普适类、适当临界区间、近零共轭场与充分平衡；有限尺寸、背景和交叉效应需在数据中辨认。

幂律的直观含义是固定倍数规则。如果关联长度的指数为1，把到临界点的相对距离缩小十倍，关联长度就增大十倍；指数为一半时，只增大约3.16倍。把两条坐标都改为对数刻度，乘法变成加法，幂次成为直线斜率。因此双对数图是检查标度的工具，但有限范围内的一条近似直线还要结合背景项、误差和交叉区间分析。临界温度若估计偏了一点，横轴距离在最靠近临界点时便可能出现很大相对误差。

常用的六个静态临界指数分别对应不同观测：β描述自发序参量消失，γ描述零场响应增强，ν描述关联长度增长，δ描述恰在临界温度时序参量如何响应外场，α描述热容的奇异部分，η描述临界关联函数相对于简单距离幂律的修正。这里γ是指数，χ是响应函数，二者不能因为都与“响应”有关而混成同一个量。临界指数也不同于某一材料的临界温度：温度给出转变发生在哪里，指数给出接近它时怎样变化。

热容、临界等温线与空间关联式 9

![热容、临界等温线与空间关联](https://ml-biomat.com/static/agent-math/2f3c24a8b6415a93da46b9ae.svg)

| 符号 | 含义 | 单位 |
| --- | --- | --- |
| csing | 采用固定热容基准归一化后的奇异热容部分 | 1 |
| A | 归一化热容的幅度 | 1 |
| t | 约化温度(T−Tc)/Tc | 1 |
| T, Tc | 绝对温度与临界温度 | K |
| m | 无量纲序参量 | 1 |
| h | 此式为无量纲共轭场，已用固定能量尺度归一化 | 1 |
| D | 临界等温线幅度 | 1 |
| C(r) | 序参量关联函数 | 1 |
| K | 关联幅度；此处为符号，不是开尔文单位 | 1 |
| r, r0 | 间隔距离与固定参考长度 | m |
| d | 空间维数 | 1 |
| α, δ, η | 热容、临界等温线和关联衰减指数 | 1 |
| ∼ | 主导渐近关系；α=0时还需区分对数奇异性与有限跳变 | 1 |

怎样理解每个指数对应一种控制条件：热容沿温度变化，临界等温线固定t=0而改变场，空间关联则固定临界条件并改变距离。长度比确保幂的底数无量纲。

算一个例子若δ=3、D=1，h从0.008降为0.001，|m|从0.2降为0.1。二维Ising的d=2、η=1/4，距离增加16倍时，关联幂律因子变为原来的一半。

使用条件静态平衡临界渐近式。热容需扣除规则背景；关联式适用于微观长度以上、有限尺寸以下的临界尺度。

这些指数不是六个可以任意调整的拟合数字。在常见的短程相互作用临界体系中，自由能的标度结构使它们满足若干关系。例如序参量、临界等温线和响应指数相互联系，关联长度与关联函数又约束响应指数；在适用超标度的范围，空间维数也进入关系。二维短程Ising模型提供一个可核对例子：β为1/8、γ为7/4、δ为15、ν为1、η为1/4，α为0但热容具有对数奇异性。α为零并不单独说明热容是常数，还要识别是否存在对数或有限跳变。

临界指数之间的标度关系式 10

![临界指数之间的标度关系](https://ml-biomat.com/static/agent-math/5209e008241b24aaaa38bfcc.svg)

| 符号 | 含义 | 单位 |
| --- | --- | --- |
| α | 热容指数 | 1 |
| β | 自发序参量指数 | 1 |
| γ | 响应指数 | 1 |
| δ | 临界等温线指数 | 1 |
| ν | 关联长度指数 | 1 |
| η | 临界空间关联指数 | 1 |
| d | 空间维数 | 1 |

怎样理解这些关系把不同观测约束到同一个奇异自由能与关联标度结构。最后一式为超标度关系，额外要求相关体积的自由能标度适用。

算一个例子二维Ising：α=0、β=1/8、γ=7/4、δ=15、ν=1、η=1/4。可逐项核对0+2/8+7/4=2，(1/8)×14=7/4，1×(2−1/4)=7/4，2=2×1。

使用条件常见静态平衡标度框架；超标度通常用于上临界维数以下，不能把最后一式直接用于更高维的普通平均场指数。对数修正等需独立处理。

平均场理论的常见标量结果是β为1/2、γ为1、δ为3、ν为1/2、η为0，热容在简单双井模型中出现有限跳变。对于短程标量模型，上临界维数为4；在更低维数，临界涨落通常改变指数，在4维会出现对数修正，更高维数可恢复平均场型指数。这里维数指空间的独立方向数，不是把时间加成第四维。它也与序参量有几个分量不同：二维薄膜上的三分量磁矩，空间维数与序参量维数就是两个不同数字。

实际数据常显示交叉：离临界点较远时平均场近似较好，靠近后才进入涨落主导范围，再靠近又受样品有限尺寸或平衡时间约束。用哪一段区间拟合，因而是物理选择的一部分。先说明所拟合的是序参量、背景扣除后的响应还是关联长度，再给温度区间和几何条件，才能判断指数究竟反映临界规律、交叉行为，还是其他过程产生的有效斜率。

## 为什么不同材料会共享一种临界规律

水、磁体和聚合物共混物的分子并不相同，却可能在合适条件下具有相似的临界指数。原因可以从不断放大观察尺度理解。靠近临界点，关联长度远大于分子尺寸；我们可以把一个小区域里许多局部变量合成一个集体变量，再用这些集体变量描述更大的区域。许多原子尺度的细节在这个过程中改变了数值系数，却不再决定长距离变化的主要形式。长距离上仍保留的对称性、维数和相互作用性质，便成为分类的关键。

Kadanoff在1966年的块自旋思想把这个过程画得很清楚：把许多格点分成小块，每块用其集体磁化表示，再问这些块如何相互影响。块要比原子尺度大，又比关联长度小，才保留正在研究的长距离信息。Wilson随后把逐层改变观察尺度时参数怎样变化发展为重整化群方法。这里“重整化”不是把图像模糊掉便宣布细节无关，而是同时改变观察单位和有效相互作用，再追踪哪些改变会在更大尺度上放大、哪些会减弱。

[Figure: Kadanoff块自旋思想的粗粒化示意](https://ml-biomat.com/tutorials/biomaterials-courses/cp06/#zh-s8)

图 3 · 虚线框把多个局部变量归成一块，下图用一个集体变量表示每块。粗粒化同时改变尺度和有效相互作用；示意中的整齐块结构便于理解操作，不代表临界构型总是规则棋盘。

如果改变尺度后，描述趋向同一种形式，就说到达或接近一个固定点。不同材料的起始参数可以不同，只要在放大尺度时走向同一固定点，便可以共享临界指数，形成同一普适类。临界温度、密度和幅度系数仍取决于化学组成与微观作用，所以普适性没有抹去材料差异。它指出的是某些指数和合适无量纲比值可以共享，而不是任意两种材料的整条相图都相同。

确定普适类时，空间维数和序参量的分量数十分重要，但还要考察对称性、相互作用是否长程、无序或约束是否改变主导行为。单分量短程标量有序常与Ising类相关，两分量平面转动可联系XY类，三分量旋转对称磁矩对应Heisenberg类。聚合物自避链与O(n)模型的联系涉及分量数趋于零的数学极限，并不是“四分量模型”；它把一类路径计数问题与临界统计联系起来，不能按空间中看见几条链来解释这个分量数。

对高分子共混物，组分涨落往往提供一个接近标量的序参量，短程相互作用和三维体相条件下可以接近三维Ising类的临界行为。长链又会改变涨落显著的温度范围，使某些实验区间看起来更接近平均场。薄膜几何、交联约束、长程电作用或明显的动力学冻结则会改变需要研究的问题。模型选择应从组成变量、几何和相互作用出发，而不是因为材料名称里有“高分子”就预先指定一种指数。

一个完整的实验判断可以按这样的逻辑推进：先用结构和组成信息确定两个状态的区别，再选择序参量；用可逆路径和充分等待寻找平衡范围，区分潜热与展宽响应；用散射或空间关联测量补上关联长度，再检验同一温度区间内的指数关系。如果温度继续逼近时数据偏离原来的幂律，就检查有限尺寸、平衡时间和交叉尺度。这样的分析把每一个偏离变成可以测量的物理问题，而不是急于把所有曲线拉到同一条直线上。

相变最有意思的地方，是宏观规律来自许多局部选择之间的联系。一个单元怎样转向或一个链段更愿意接触谁，提供微观规则；关联把这些规则传到更大的范围；自由能与序参量记录集体结果；标度则比较不同材料接近临界点的方式。把这几层连起来，便能同时理解为什么有些变化突然发生，为什么有些变化连续却异常敏感，以及为什么截然不同的材料能够共享一组长距离规律。

File: docs/tutorials/biomaterials-courses/cp07/index.md
# 会排列的长分子：高分子液晶的统计物理

Source: https://ml-biomat.com/tutorials/biomaterials-courses/cp07/
Language: zh-CN

长分子既能流动，又能沿某个方向保持集体排列，这种组合使材料具有方向相关的光学和力学性质。从浑浊液体为何仍有秩序讲起，用取向概率、排除体积和平均场逐步解释液晶形成，再把分子模型连接到柔性链、局部纹理与加工后的材料性能。

## 流动和有序可以同时存在

一根高强度纤维沿长度方向能够承担很大的载荷，横向性质却可能完全不同；一层透明薄膜也可能让不同偏振方向的光经历不同传播速度。这些方向差异常与分子的集体排列有关。若组成单元保持某种取向秩序，同时仍能像液体那样移动，就进入液晶研究的范围。液晶中的“晶”强调部分有序，“液”强调流动性；它不要求每个分子固定在晶格位置，也不等于把少量固体晶粒悬浮在普通液体中。

液晶概念来自对这种组合的仔细观察。1888年，Reinitzer研究胆甾醇衍生物时注意到，胆甾醇苯甲酸酯加热后先成为浑浊而可流动的状态，继续升温才变清澈。Lehmann随后通过能够控制加热的显微观察研究这些材料，推动了对“流动晶体”的认识。关键并不是样品一度浑浊，而是它在可重复的温度区间内既流动，又保留不同于普通各向同性液体的光学组织。把热观察与显微光学结合，才把一个奇怪外观变成了新的物态问题。

[Figure: 历史热观察与部分有序的三状态示意](https://ml-biomat.com/tutorials/biomaterials-courses/cp07/#zh-s1)

图 1 · Reinitzer的热观察与Lehmann的显微研究把流动性和光学有序联系起来。图中用位置与方向变化示意晶体、有序流体和各向同性流体；中间图表示局部取向可随位置变化，不把胆甾相简化为全样品同一指向矢。

普通各向同性液体在充分大的观察尺度上没有特定方向，沿不同方向测量相同类型的性质得到相同结果。向列相则保留局部平均取向，但分子质心没有像三维晶体那样固定到周期位置。近晶相在取向之外还有层状位置组织，分子可以在层内保留流动。胆甾相常称手性向列相，局部仍类似向列排列，但从一个位置移到另一个位置，优选方向逐渐旋转，形成螺旋。取向有序、层状位置有序与空间扭转是不同信息，不能只凭一幅条纹图把它们合并。

组成单元也不必都是长棒。扁盘状分子可以形成盘状液晶和柱状组织，两亲分子可以组装成具有液晶秩序的结构。溶致液晶主要通过溶剂含量和浓度改变相态，热致液晶主要随温度改变相态；这两个名称说明控制条件，不限定一种唯一化学结构。长刚棒即使没有亲水头和疏水尾，也能因形状和拥挤形成溶致向列相。因此，“溶致”不能直接翻译成“两亲分子专属”。

高分子把介晶单元与链连接放在同一材料中。介晶单元是有利于液晶有序的结构部分；在主链型高分子中，它们位于链骨架内，在侧链型中则通过连接段挂在骨架上。连接段的柔性影响局部取向能否与整条链运动分开。并非所有高分子液晶都像一根完全笔直的硬棒，也并非所有主链型材料都具有同一类液晶相。先看介晶单元的位置、链的柔性和所处溶剂或温度范围，才能选择有用的模型。

材料应用依赖这种组织能做什么。沿轴排列的刚性链为高取向纤维提供结构基础，侧链介晶单元可以调节光学各向异性，交联液晶网络还可以把取向变化与形状变化联系起来。显示器中的常见液晶通常是小分子混合物，不能因为它们也有取向就一律称作高分子液晶。相同的统计概念可以跨越这些材料，但分子连接、运动时间和加工方式各不相同。

## 用概率准确描述分子的方向

一群棒状分子大致沿同一方向排列时，可以用一条轴表示局部优选方向，称为指向矢。它是长度为一的方向矢量，长度本身不代表棒有多长。对于普通向列相，沿轴正向和反向等价，分子的两端在这种取向统计中不作区分。因此，把每根棒的箭头直接平均可能得到零，即使全部棒都沿同一轴排列：一半箭头向上、一半向下就会互相抵消。需要选择一个在方向翻转后不改变的量。

把每根棒与指向矢的夹角记为θ，夹角余弦描述沿这条轴的方向投影。平方后，平行和反平行都得到一，垂直得到零，避免了头尾抵消。接着还要减去完全无规取向的基准。在三维各向同性分布中，三个相互垂直方向的平均平方投影相同，而三者之和为一，因此每一个都是三分之一。按这个基准平移和缩放，便得到常用的向列序参量。

向列取向的二阶序参量式 1

![向列取向的二阶序参量](https://ml-biomat.com/static/agent-math/e80c1757ffe554e0f1e84433.svg)

| 符号 | 含义 | 单位 |
| --- | --- | --- |
| S | 相对于指定轴的平均取向序参量 | 1 |
| θ | 分子轴与指向矢的夹角 | rad |
| cos | 余弦函数，给出沿参考轴的方向投影 | 1 |
| u | 夹角余弦，在−1到1之间 | 1 |
| P2 | 二阶勒让德多项式，按右式定义 | 1 |
| ⟨…⟩ | 对分子方向的统计平均 | 1 |

怎样理解平方使头尾反转等价。三维各向同性时平均u²为1/3，代入得到0；完全沿轴排列得到1。

算一个例子完全平行或反平行时cos²θ=1，S=1；全部垂直时cos²θ=0，S=−1/2。若平均cos²θ=0.6，则S=(3×0.6−1)/2=0.4。

使用条件三维单轴取向统计的二阶描述，采用明确参考轴；S相同不要求高阶方向分布相同。

S等于一表示所有轴完全平行于指向矢；S等于零是三维各向同性分布的值；所有棒都垂直于所选轴时，S等于负二分之一。负值描述相对于这条指定轴的偏好，并不表示“负的分子数”。S相同也不保证取向分布完全相同：少量高度对齐的棒与大量较宽角度分布的棒，有时可以给出相同的二阶平均。因此S是一个有用的低阶摘要，必要时还要看整个取向分布以及不同方向的统计。

概率分布要与所使用的角度坐标一起理解。如果把三维球面上各方向视为同等可能，接近赤道的角带面积比接近两极的角带大，因此θ并不在0到180度之间均匀分布。像地球上的同宽纬度带，靠近赤道的周长更大，容纳的方向更多。直接把θ均匀抽样会让两极方向过多。改用u等于cosθ，三维各向同性分布的u在−1到1之间才是均匀的。这一步能避免把作图时的采样习惯误当成真实取向概率。

归一化方向分布与加权平均式 2

![归一化方向分布与加权平均](https://ml-biomat.com/static/agent-math/f0592fd67f52669c9c7b4070.svg)

| 符号 | 含义 | 单位 |
| --- | --- | --- |
| u | 方向余弦cosθ | 1 |
| p(u) | 每单位u区间的概率密度 | 1 |
| du | 很小的u区间宽度 | 1 |
| ∫ | 将整个指定范围的小区间贡献连续相加 | 1 |
| P2(u) | (3u²−1)/2，二阶取向函数 | 1 |
| S | 按概率加权的平均序参量 | 1 |

怎样理解小区间概率是p乘区间宽度，全部相加为1；平均值再乘该区间的P2。使用u使三维各向同性密度为常数1/2。

算一个例子各向同性p=1/2时，归一化为(1/2)×2=1。平均u²为(1/2)×(2/3)=1/3，因此S=0。

使用条件三维轴对称分布，已把绕轴的方位角统计包含在p中；对θ均匀分布不能替代这里的各向同性条件。

积分可以看成把许多很窄的小区间逐一相加。一个区间的概率约等于概率密度乘区间宽度，全部区间的概率加起来必须是一；平均S则把每个区间对应的二阶取向值乘它的概率后相加。概率密度本身可以大于一，因为只有乘上区间宽度后才是概率。对于无量纲u，密度也可写成无量纲，但它仍然表示每单位u区间中的权重，而不是某一个方向的有限概率。

一个具体反例说明S的含义。假设三分之一的棒沿x轴，三分之一沿y轴，其余沿z轴，以z为参考时，平方投影分别为零、零和一，平均仍为三分之一，因此S为零。这个样品却没有填满球面上的全部方向，只占据三条轴，显然不是连续均匀的各向同性分布。二阶统计把这种差别平均掉了，更高阶取向统计仍能辨认它。实际测量中，S为零应与方向分布或对称性证据一起解释；S为非零则清楚说明相对于选定轴已有二阶取向偏好。

还要区分局部取向与整块样品的方向。不同区域可以各自高度有序，却朝向不同指向矢，形成多畴。把整块样品不分方向地平均，宏观各向异性可能很小，但每个畴内部仍然具有很大的S。显微图像中的纹理、整体双折射和分子尺度的取向测量因此提供互补信息。观察窗口从一个畴扩大到许多畴时，所测平均值也可能改变，这不是分子突然失去局部秩序，而是统计范围改变了。

## 硬棒没有吸引力，为什么仍会排齐

把几根长筷子放在桌面上，方向很乱时，继续放下一根而不碰到已有筷子并不容易；把它们大致排齐，余下的位置便更好利用。这个几何现象与硬棒形成液晶有关，不过真实分子处在三维空间并持续热运动，不能直接把静态摆筷子的照片当成热力学证明。需要计算的是：对某一种取向安排，棒的中心还有多少位置可以放，而不与其他棒重叠。

这里要引入排除体积。固定第一根棒，第二根棒的中心不能进入某一片空间，否则两棒相交；这片禁入空间的大小就是一对棒的排除体积。它与单根棒自己的实体体积不同，而且依两根棒的夹角变化。细长棒近乎垂直时，互相妨碍的中心位置很多；近乎平行时，主要的角度相关排除体积明显减小。棒并没有变细，只是相同实体形状对周围可用位置的限制发生了变化。

细长硬棒的主导排除体积式 3

![细长硬棒的主导排除体积](https://ml-biomat.com/static/agent-math/dbd0d98fc45a98599fa3626f.svg)

| 符号 | 含义 | 单位 |
| --- | --- | --- |
| vex | 一对棒的中心相对位置禁入体积 | m³ |
| L | 每根棒的长度 | m |
| D | 棒直径 | m |
| γ | 两根棒轴之间的夹角 | rad |
| sin | 正弦函数，描述相交取向的几何因子 | 1 |
| \|…\| | 绝对值，确保体积非负 | 1 |
| ≃ | 细长极限的主导近似 | 1 |

怎样理解第二根棒沿第一根棒周围的禁入位置扫出随L²D增大的空间。角度因子在垂直时最大，平行时主导项为零。

算一个例子L=100 nm、D=5 nm、γ=90°时，主导项为2×100²×5=100000 nm³，即10⁻²² m³。γ=30°时减半。

使用条件L远大于D且不重叠的细长棒。端部等较小项被省略；完全平行时真实排除体积仍非零，不能把主导项的零误读为可相互穿透。

Onsager在1949年的完整论文中用这种形状效应建立了各向同性与向列有序之间的统计解释。若只保留硬心不可重叠作用，所有允许构型的势能可以相同，温度便不是推动取向转变的主要控制量。真正竞争的是两种熵：排齐减少每根棒可选择的方向，损失取向熵；排齐又减少彼此阻挡，让棒中心拥有更多允许位置，获得平移排列的熵收益。浓度低时取向自由更重要，浓度增加到合适范围，后一个收益可以超过前一个损失。

[Figure: 硬棒相对取向对排除空间的影响](https://ml-biomat.com/tutorials/biomaterials-courses/cp07/#zh-s3)

图 2 · 硬棒不能相互穿透。阴影用二维投影帮助理解第二根棒中心受到的几何限制，正文公式计算的是三维体积。平行时禁区变窄，但真实排除体积仍非零。这个几何比较支撑Onsager的取向熵与位置熵竞争图景。

“熵增会导致无序”在这里需要更精确地表述。方向变得更整齐，某一种可见秩序增加，但总可实现状态数仍可能增加，因为位置安排获得更多自由。系统比较的是所有相关自由度的总熵，不能只数肉眼最容易看见的方向。硬棒向列相是理解熵驱动有序的具体例子，也说明宏观有序并不总需要额外的吸引力把分子拉到一起。

细长棒的实体体积随长度乘直径平方增加，而主要排除体积随长度平方乘直径增加。两者相除后，会出现长径比。因此，棒越细长，在较小实体体积分数时，排除空间就已互相重叠得十分显著。Onsager理论的细长极限使用第二维里近似，保留成对排除的主要贡献；“体积分数低”并不等于分子彼此不重要，细长形状正使少量实体体积也能造成很强的集体几何约束。

细长形状为何降低有序所需体积分数式 4

![细长形状为何降低有序所需体积分数](https://ml-biomat.com/static/agent-math/80675830592c469c7ee72b92.svg)

| 符号 | 含义 | 单位 |
| --- | --- | --- |
| ρ | 单位体积的棒数 | m⁻³ |
| L, D | 棒长与棒直径 | m |
| φorder | 发生明显集体取向竞争的体积分数量级 | 1 |
| ∼ | 数量级标度，省略依模型而定的系数 | 1 |

怎样理解当每根棒对应的排除空间与可用空间相当，ρL²D达到常数量级。实体体积约按LD²增加，因此体积分数的量级按D/L变化。

算一个例子长径比L/D=100时，D/L=0.01；变为200时，为0.005。这比较浓度尺度，具体各向同性和向列共存浓度还带模型系数。

使用条件长细硬棒的标度解释，不能用省略系数后的数值代替精确共存阈值；带电与柔性会改变有效尺寸。

在这一框架下，各向同性相与向列相通常以不同浓度共存，向列相更加富含棒状粒子。改变总浓度，可以先改变两相比例，再进入单一向列相。具体共存数值依赖模型、长径比、柔性、直径分布和相互作用；某个模型给出的序参量跳变也不是所有液晶通用的常数。对带电胶体棒，盐浓度会改变有效排斥直径，对半柔性链，弯曲又改变有效形状，实验分析要把这些条件与“理想硬棒”区分开。

## 格子模型怎样把溶剂和长链放在一起

Onsager的细长棒分析把成对排除体积放在中心位置，另一条理论路线则从空间占据的组合数出发。Flory在1956年研究刚棒溶液的相平衡，把棒分成相连的格子单元，与占据较少格子的溶剂共同安排。格子是计数空间的工具，不意味着液体真的凝成规则点阵。棒的长度、方向分布、溶剂比例和允许的排列数量共同进入自由能，因而能够讨论从稀释到较高浓度的取向组织。

这种计数有两个直观极限。棒几乎完全平行时，空间安排接近许多沿同一方向延伸的对象，方向选择已经很少；完全无规时，棒从一个格子伸向另一个格子，会在更多方向上限制邻居。计算要避免把相连单元各自当作独立小分子，又要给每种方向合理的统计权重。Flory与Ronca在1979年进一步改进了取向分布的处理，这与1956年的原始格子理论是不同阶段的工作。

源于某种格子近似的最小长径比，可以说明在该模型中多大形状各向异性才允许有序相。它不能成为所有真实棒状粒子的共同门槛。棒的截面形状、端部、柔性和软相互作用都可能改变相图，连续空间与离散格子的角度处理也不同。实际分析时应说明采用哪一个模型及其体积和长径比定义，而不是只拿“约六到七”这样的数字作为材料是否可能形成液晶的判据。

纯硬棒模型故意排除了吸引力，以突出形状能做什么。真实高分子与溶剂还可能发生不同程度的亲和作用，棒状链段之间也可能有方向相关的色散、氢键或其他相互作用。可先用一个平均混合参数描述组分接触偏好，再用方向相关项描述取向能量，从而把浓度分离与取向有序放在同一自由能里。两者可能耦合：某个区域先富集棒状链，浓度升高又促进取向；取向形成后，又改变不同组分进入该区域的自由能代价。

因此，比较理论不能只问哪个算出的转变浓度更接近某一张图。应先问试样是否足够细长、浓度属于什么范围、溶剂是否近似连续背景、分子是否可以弯曲，以及是否存在额外吸引或电作用。第二维里模型与格子模型保留的信息不同，在各自合适的条件下给出不同角度的解释。把两者看成对不同近似层次的选择，比把一种理论称为永远更准确更有助于材料判断。

对于真实高分子，还要注意长度分布。短棒和长棒在同一溶液中未必按相同比例进入两个共存相，向列相可能选择性富集更有利于取向的组分。这种分级使名义平均分子量不足以定义相图。表征链长分布、刚性与有效直径，能把“浓度升高后出现液晶”这一现象推进为关于哪一部分分子先参与有序的解释。相平衡理论给出的组分化学势条件，在这里仍然适用。

## 吸引作用怎样形成自洽的取向场

热致液晶的有序通常需要把温度相关的相互作用竞争写得更明确。Maier和Saupe在1950年代末发展的平均场理论，把一个分子周围的取向环境压缩为一个平均有序度。一个分子越接近周围优选方向，其有效作用能就越有利；周围越有序，这个取向偏好越强。于是每个分子响应平均环境，而所有分子的响应又组成这个环境，这正是“自洽”的含义。

可以先把环境给定，求一个分子的方向概率。热平衡中，低能方向比高能方向具有更高统计权重，这个权重按能量除以热能后的负指数变化。若作用能与二阶取向函数成正比，便得到以方向余弦为变量的指数分布。分母把所有方向权重加起来，确保总概率为一，称为归一化因子或此取向问题的配分函数。它只归一化这里保留的方向自由度，不等同于已经计算整个材料的一切运动。

给定取向偏置下的方向概率式 5

![给定取向偏置下的方向概率](https://ml-biomat.com/static/agent-math/1964c212de04b86ccbbed5f7.svg)

| 符号 | 含义 | 单位 |
| --- | --- | --- |
| p(u) | 方向余弦的归一化概率密度 | 1 |
| u | 方向余弦cosθ，范围−1到1 | 1 |
| κ | 相对于热能的取向偏置强度 | 1 |
| P2(u) | 二阶取向函数(3u²−1)/2 | 1 |
| e | 自然指数底数，约2.71828 | 1 |
| Z(κ) | 方向权重的归一化积分 | 1 |
| ∫, du | 把每个很小u区间的权重连续相加 | 1 |

怎样理解把方向能量取为负κP2乘热能，Boltzmann权重便为exp(κP2)。除以全部方向的权重和确保概率积分为1。

算一个例子κ=0时，各方向权重为1，Z=2，p=1/2且S=0。κ=2时，数值积分得到S约0.4393，表示偏向平行与反平行两端。

使用条件轴对称单粒子取向分布；κ在交互中外部指定。要描述自发平均场平衡，还需下一式的自洽条件和自由能比较。

把作用强度与热能之比记为λ，再乘环境有序度S，就得到分布里的取向偏置κ。温度降低或有效相互作用增强时，λ增大；如果S也随之增加，偏置进一步增强。真正的均匀平衡要求：用这个分布算出的平均二阶取向，恰好等于最初用于构造环境的S。因此理论不是任意选一个漂亮的方向分布，而是寻找环境与分子响应彼此一致的解。

环境与分子响应的自洽条件式 6

![环境与分子响应的自洽条件](https://ml-biomat.com/static/agent-math/b2c39ef4ac5270c1a27b7e64.svg)

| 符号 | 含义 | 单位 |
| --- | --- | --- |
| λ | 取向相互作用相对于热能的强度 | 1 |
| U0 | 平均场模型的正取向能量尺度 | J |
| kB | 玻尔兹曼常数1.380649×10⁻²³ | J K⁻¹ |
| T | 绝对温度 | K |
| κ | 用于分布的取向偏置λS | 1 |
| S | 既表示环境又由平均计算的序参量 | 1 |
| u | 方向余弦 | 1 |
| P2(u) | 二阶取向函数(3u²−1)/2 | 1 |
| p(u;λS) | 在偏置κ=λS下的归一化方向密度 | 1 |
| ∫, du | 在完整u范围连续求和 | 1 |

怎样理解先用S构造环境偏置，再按该分布算平均。只有输出S等于输入S，环境才由分子响应自洽地维持。

算一个例子λ=4、先猜S=0.5，则κ=2，积分给出约0.4393，与0.5不同，因此这个猜测并非自洽解。S=0则给κ=0和输出0，但其稳定性还需比较自由能。

使用条件均匀单轴Maier–Saupe型平均场，参数约定如本式；多个自洽根需区分稳定、亚稳与不稳定分支。

自洽方程可能同时有零解与非零解。零解对应各向同性环境；非零解对应有序环境，但“满足方程”还不等于“全局最稳定”。必须比较相应自由能，才能区分稳定态、亚稳态和不稳定驻点。简单地从一个初始值重复代入，可能只找到某一个分支，还可能在局部收敛后漏掉更低自由能的分支。物理判断因此要同时包含分布、平均值和自由能比较，而不是把某次数值迭代结束作为液晶形成的依据。

下面的交互先做更基础的一步：直接调节取向偏置κ，观察方向余弦的概率密度与由它计算的S。κ等于零时，u分布平坦，对应三维各向同性；κ为正时，两端权重增加，代表沿指向矢正反两个方向共同聚集；κ为负时，中间权重增加，代表偏向垂直于参考轴。这个交互把概率与有序度的关系分开展示，尚未强制满足κ等于λS，因而不会把外加偏置下的分布误称为某一种材料的自发平衡相图。

[Figure: 方向余弦的归一化概率密度](https://ml-biomat.com/tutorials/biomaterials-courses/cp07/#zh-s5)

u=−1和u=+1都沿同一轴；u=0表示垂直。图中控制κ，不施加自洽条件。

改变方向概率，直接计算归一化积分、平均平方投影和S。各向同性在u坐标中表现为平坦密度，而不是θ角度上的平坦密度。

平均场把复杂分子作用整理成容易理解的方向统计，但参数的化学含义仍需要具体分析。取向相关作用可以来自分子形状和极化率等多个因素，材料的密度与局部堆积也可能改变有效强度。把理论与实验连接时，可比较有序度随温度的变化、相变附近的跳变和热量，再判断一个固定强度的简单模型是否已经解释主要现象，或需要加入链内关联、密度耦合等信息。

## 分子连成长链后，多了哪些限制

把许多介晶单元连接成一条高分子后，一个单元转向往往会影响同链邻居。完全刚直的链可以近似成一根大棒，半柔性链则只能在一段长度内保持相近方向，再往远处会逐渐弯曲。描述这一点常用持续长度：沿链轮廓走过一定距离后，局部切线方向与起始方向还保留多少关联。持续长度大说明方向记忆维持得较远，小则说明链容易弯。它与整条链的轮廓长度比较，决定把分子当棒、当柔性线团，还是介于二者之间。

持续长度描述链内方向记忆式 7

![持续长度描述链内方向记忆](https://ml-biomat.com/static/agent-math/95dc9c2dc0c9f2c718291ca3.svg)

| 符号 | 含义 | 单位 |
| --- | --- | --- |
| 𝐭(s), 𝐭(0) | 沿链轮廓位置s和0处的单位切向量 | 1 |
| s | 沿链轮廓测量的距离 | m |
| ℓp | 持续长度 | m |
| · | 点积，单位向量点积等于两者夹角余弦 | 1 |
| ⟨…⟩ | 热平衡构象平均 | 1 |
| e | 自然指数底数 | 1 |

怎样理解均匀柔性弯曲使局部方向的记忆沿轮廓衰减。持续长度定义衰减到1/e的轮廓距离，而非直线空间中的端距。

算一个例子ℓp=50 nm时，s=50 nm的关联约0.368，s=100 nm约0.135。若整条链轮廓长度远小于50 nm，它在这个模型中接近刚棒。

使用条件三维、无外部取向场、均匀各向同性弯曲刚度的理想虫状链；外场、强排除体积或内禀曲率需调整模型。

持续长度涉及同一条链沿轮廓的方向关联，而向列序参量涉及许多链段相对于共同参考轴的平均取向，二者不是同一个量。一条孤立而非常硬的短棒可以具有很长持续长度，却在溶液中整体无规转动，使样品S为零；许多半柔性链在共同取向环境中也可以产生较高S，同时每条链仍有弯曲。把单链刚性和集体有序分开，能解释为什么改变链结构与改变浓度有时产生不同效果。

在主链型液晶高分子中，链内弯曲与链间取向作用需要共同处理。一段链更倾向于跟随同链相邻段，周围其他链又把它拉向局部指向矢，两种约束可以协同，也可以竞争。连接不会自动把每段都锁成刚棒；温度和化学连接决定允许的弯曲范围。统计模型可以给相邻链段的弯曲赋予能量代价，再对不同链之间加入取向相互作用，便把高分子特有的连续连接带入液晶理论。

在侧链型材料中，柔性连接段可以使介晶单元相对骨架转动，降低它们与骨架无规则构象之间的冲突。连接太紧或太短时，局部取向可能更强烈地带动骨架；连接更灵活时，两种组织可以在一定程度上分开。这个描述给出设计变量，但不会预测所有材料都随连接段变长而更有序，因为密度、相容性、局部形状和可能的结晶也在同时变化。合理比较需要尽量控制其他结构因素，再观察取向分布与相态。

链连接还会影响空间组织的尺度和响应时间。一块样品可以在局部取向程度上已接近平衡，却仍保留缓慢调整的畴结构；取向梯度牵动的可能是同一条长链上的许多部分。交联后，网络会进一步把取向与整体形变相连，形成液晶弹性体等材料。静态序参量告诉我们当前排列有多强，网络或熔体的松弛则决定改变排列需要多久，两者在应用中必须同时考虑。

因此，高分子液晶并不是在小分子液晶公式里单纯把分子量换大。分子量改变整体运动，链的持续长度决定局部刚性，介晶单元分布决定取向作用发生在哪里，连接段和交联决定各部分如何相互牵制。用这几项可以逐步判断一个结构变化主要改变了单链构象、链间有序，还是两者耦合，并据此选择测量与理论层次。

## 从邻居取向到连续的液晶纹理

均匀平均场方便计算整体有序度，却不能直接说明为什么显微镜下出现弯曲纹理或缺陷。要保留局部变化，可以把空间分成许多格点，每个格点放一根可以在三维转动的单位方向。Lebwohl与Lasher在1972年研究的模型，让最近邻方向通过二阶取向函数耦合，沿轴同向或反向都同样有利，保持向列相的头尾等价。它把局部邻居与热涨落放在同一个模型里，而不是把所有邻居预先替换成一个平均方向。

Lebwohl–Lasher最近邻取向模型式 8

![Lebwohl–Lasher最近邻取向模型](https://ml-biomat.com/static/agent-math/abd572b55bcb63aa980fe7b7.svg)

| 符号 | 含义 | 单位 |
| --- | --- | --- |
| ℋ | 指定取向构型的总能量 | J |
| ε | 正的最近邻取向耦合能 | J |
| Σ⟨i,j⟩ | 每个最近邻对计一次的求和 | 1 |
| 𝐮i, 𝐮j | 位置i、j处的单位方向矢量 | 1 |
| i, j | 格点编号 | 1 |
| · | 点积，等于两个单位方向的夹角余弦 | 1 |
| P2(x) | 二阶函数(3x²−1)/2，x为夹角余弦 | 1 |

怎样理解二阶函数只依赖方向余弦的平方，保证每个方向反转后能量不变；对邻居逐一求和保留局部关联。

算一个例子一对平行或反平行方向给P2=1，能量−ε；垂直时P2=−1/2，能量+ε/2，两者相差1.5ε。

使用条件方向可旋转但位置固定的格点模型，描述取向相互作用与涨落；不直接包含平移流动和真实链连接。

格点上的方向可以代表局部介晶单元，也可以作为粗粒化的局部取向变量，解释时要固定所采用的尺度。模型中的位置不移动，因此它着重讨论取向有序，不直接提供真实液体的质量流动。这个选择让我们看清哪些现象由取向相互作用本身产生；若要研究流动，还需加入速度、应力与取向耦合。把一个模型保留的自由度说清楚，才能知道它能回答的是哪一类材料问题。

再把观察尺度放大，便可以用随位置变化的连续取向场描述液晶。单一标量S只能告诉我们某个预定轴附近有多有序，遇到方向弯曲、多畴和缺陷时，需要同时表示有序程度与轴的方向。常用的Q张量是一组按两个空间方向编号的数，它由分子方向的二阶平均构成，扣除各向同性基准后，在完全各向同性时为零。张量这个词并非额外的神秘物质，只是组织方向信息的一种数学记法。

de Gennes在1971年关于各向同性相短程有序的研究中，用这种对称无迹张量及其空间梯度展开自由能，连接了光学响应、散射与界面问题。“无迹”表示三个对角元素相加为零，来源于已扣除各向同性基准；“对称”表示交换两个方向编号得到同一数值。对于均匀单轴情形，可以把张量表达简化成S的多项式，这时允许出现三次项，它是各向同性—向列弱一级转变的重要机制。

单轴Landau–de Gennes自由能式 9

![单轴Landau–de Gennes自由能](https://ml-biomat.com/static/agent-math/5a084ae5717058815c5b4d89.svg)

| 符号 | 含义 | 单位 |
| --- | --- | --- |
| f(S) | 相对于各向同性背景的自由能密度 | J m⁻³ |
| S | 单轴向列序参量 | 1 |
| a | 二次项的正温度系数 | J m⁻³ K⁻¹ |
| b, c | 正的三次和四次项系数，按本式约定 | J m⁻³ |
| T | 绝对温度 | K |
| T* | 各向同性原点曲率为零的模型温度 | K |

怎样理解张量对称性允许三次不变量。单轴化后，负三次项让有限S低谷在原点失稳之前出现，正四次项维持较大S的稳定。

算一个例子取a=1000 J m⁻³ K⁻¹、b=3000 J m⁻³、c=10000 J m⁻³，T−T*=0.2 K、S=0.2时，三个贡献为4、−8、4 J m⁻³，总和0，与S=0等深。

使用条件均匀单轴、转变附近的现象学展开；系数约定必须一致。T*是局部失稳参数，不等于一级转变的平衡清亮温度；空间纹理还需梯度项。

自由能中的三次项使非零S的最低点能够在零点仍稳定时出现，并在某一温度与零点等深。于是S可以从零跳到有限值，转变又可能因跳变不大而显得相当平缓。局部取向涨落在转变前已经增强，使各向同性相更容易被外场诱导双折射，这些称为预相变效应。预相变响应并不要求样品已经具有整块的自发向列轴；局部相关和外场诱导平均值应分别描述。

[Figure: 单畴与多畴样品的局部取向对比](https://ml-biomat.com/tutorials/biomaterials-courses/cp07/#zh-s7)

图 3 · 两幅图中每个小区域都具有较强局部取向。下图在不同区域采用不同指向矢，使整块样品的平均方向信息减弱。测量局部S、整体各向异性和畴纹理回答不同层次的问题。

连续理论还要惩罚指向矢在空间中过快变化。相邻区域方向差异大时，局部作用和链构象通常要付出代价；缓慢弯曲则相对容易。常见的展开把这种代价写成空间变化率的平方，区分展曲、扭曲和弯曲等模式。靠近缺陷核心时，有序度本身可以降低，单靠固定长度的指向矢便不够，Q张量的可变幅度更有用途。分子模型、格点取向模型和连续场理论由此形成互相连接的观察层次。

## 怎样把取向理论用于材料判断

液晶最容易被看见的证据之一来自偏光显微镜。偏振光的振动具有指定方向，液晶对不同方向的光可以具有不同折射率，经过样品后，两部分光累积不同相位，在第二片偏振器处形成明暗或颜色。转动样品时，纹理会随取向与偏振器的夹角改变。这个实验让空间取向成为可见信息，但亮度并不只由S决定，还依赖厚度、波长、双折射、局部指向矢和仪器几何。

因此，暗的区域可能是各向同性，也可能是取向恰好沿某个消光方向的有序区域；均匀的亮区也未必意味着每根分子完全平行。改变样品角度、观察温度变化并结合散射或光谱，能够区分这些情况。测有序度时，可以利用吸收或散射对分子方向的敏感性，但从实验信号换算S需要明确哪条分子轴被探测，以及该轴与介晶长轴的夹角。仪器测到的方向信息与模型中的方向应一一对应。

液晶的清亮转变指从有取向组织的状态进入各向同性液体。宏观变清通常伴随纹理变化，但浑浊也可能由杂质、相分离或气泡引起，透明也不排除取向均匀的液晶。热分析可以补上转变吸放热，散射可以检查位置周期和分子排列，流变可以探测取向与运动的耦合。这些方法各自测量不同对象，把它们放在同一个温度和浓度路径下，才能解释某个转变究竟消除了哪一种有序。

在纤维制造中，溶液或熔体里的取向提供加工起点，流动、拉伸和固化决定最终能保留多少排列。液晶有序能够减小使链共同朝向所需的结构调整，但最终强度还取决于分子链连续性、缺陷、晶体、界面以及载荷如何在链间传递。因此可以把S视为结构描述中的一个变量，不能把它直接当作强度刻度。相同S的两个材料，如果链长或缺陷结构不同，力学表现仍可能不同。

对生物大分子和胶体棒，浓度、盐、pH以及长度分布都会影响取向组织。盐改变带电棒之间的有效排斥范围，柔性改变其形状统计，分子识别或聚集又可能改变实际颗粒长度。使用硬棒理论时，可以先测有效尺寸与浓度，再判断相图变化是否符合几何排除的趋势；若需要加入吸引或聚集，就让这些过程对应独立的结构观测。这样，理论中的“棒”才与实验中实际存在的对象相符。

一个有用的判断顺序是先识别有序类型，再识别主要驱动力。若有方向而无层周期，先考虑向列组织；若有层状位置相关，要把近晶或层状组装纳入；若局部方向随位置旋转，还需描述手性与螺距。随后区分是浓度改变可用位置、温度改变取向能量，还是链连接和外场共同控制排列。根据这些问题，Onsager、格子统计、Maier–Saupe或连续场理论便分别承担明确任务。

贯穿这些模型的线索，是分子能采用哪些方向、这些方向如何影响周围空间，以及连接如何把局部选择传递给其他位置。取向有序可以由几何拥挤驱动，也可以由方向相关能量强化；链的柔性和连接又使高分子拥有比独立硬棒更丰富的组织。把概率分布、局部序参量、空间纹理和加工后的结构联系起来，就能把“分子排齐了”展开为可以测量、比较和设计的材料图景。

File: docs/tutorials/biomaterials-courses/cp08/index.md
# 材料边界为何重要：高分子表面与界面

Source: https://ml-biomat.com/tutorials/biomaterials-courses/cp08/
Language: zh-CN

水滴是否铺开、胶体是否团聚、涂层是否牢固，都可能由很薄的边界区域决定。跟随一条长链接近墙面、吸附或被一端固定的过程，理解构象、渗透压和界面自由能如何共同作用，再把这些概念用于聚合物刷、共混界面与膜孔中的传输。

## 薄薄一层怎样影响整件材料

一片塑料薄膜的主体足够坚韧，表面却可能难以印刷；两种材料各自都很结实，粘在一起后仍可能沿接缝剥开；悬浮颗粒的体积几乎不变，只改动外层几纳米的分子，分散状态就能明显改变。这些现象说明，材料的边界不是主体性质的一条附注。边界上的分子遇到不同邻居，可以接近的位置也与内部不同，局部组成、排列和运动由此改变，并影响润湿、黏附、摩擦与稳定性。

界面是两个相接触时性质发生过渡的区域，表面通常特指凝聚态材料与气体或真空接触的边界。这个区域具有厚度，而非数学上没有体积的一张纸；不过在比界面宽得多的尺度上，把它近似为一个面十分方便。厚度由我们追踪的量决定：组成从A过渡到B的宽度、链取向受到影响的距离和电荷屏蔽范围，未必相同。一个“表面厚度”数值如果没有说明测量对象，便可能把不同结构尺度混在一起。

对高分子来说，连接使这种影响更有层次。一个链段接触墙面，便可能限制同一条链其余部分能采用的构象；链端和链中段接近界面的统计代价也可能不同。墙面不必对分子施加很强吸引，仅仅禁止链穿过去，就已经删除一部分原本允许的路径。因此，表面问题既包含相互作用能，也包含可用构象数量的变化。把表面只理解成“有某种化学基团的一层”，会漏掉长链特有的空间限制。

这种限制可以从一个简单图景理解：在空旷房间里，一根软绳可以朝四周弯曲，把同一根绳放在墙角附近，一些朝墙内延伸的形状就不再允许。这个类比只对应几何可达范围，真实分子还不断热运动，且溶剂、邻链和表面亲和力共同改变统计权重。靠近边界时，自由能比较的是所有允许形状的总贡献，而不是选一张最像照片的单链形状当作唯一状态。

微小颗粒和薄膜尤其容易受界面影响。把相同总体积的材料分成许多小颗粒，会增加总表面积，使更大比例的分子处于边界附近；把涂层做薄，两侧边界对构象与组成的影响也更容易相遇。在这些体系里，主体测得的玻璃化、溶解或流动行为未必原样延续到边界区域。研究时需要同时说明颗粒半径、膜厚和分子尺度，才能判断哪些层次已经互相重叠。

本章围绕三个问题展开：边界是否吸引链，链是否被固定在那里，以及两个边界接近时链能否重新分配。可移动的吸附链、固定一端的聚合物刷和完全不吸附的游离链，会给出不同作用。它们都含有同一种化学聚合物，也不必对颗粒稳定性产生同样结果；决定机制的是连接方式、溶剂环境与允许交换的物质，而不是材料名称本身。

尺度比较可以直接从几何入手。一个边长一毫米的立方体切成边长一微米的小立方体，总体积保持不变，总表面积却增加一千倍，因为每个小块的面积相对于体积更大。若切分产生的表面都与另一相接触，界面贡献就会明显增加；若小块随后完全融合，内部新界面消失，这个增加也不再保留。因此“尺寸变小”影响性能的途径之一，是在给定总体积下改变了实际存在的接触面积，而不是分子本身突然换了一种化学性质。

## 表面自由能怎样连接润湿与黏附

一滴水在某些表面上摊开，在另一些表面上保持较高的球冠形状，原因是铺展同时改变了几种界面的面积。水取代一部分固体与空气的接触，增加固体与水接触，还改变水与空气的表面。每一种面积都有相应的自由能代价。对于平衡液体表面，表面张力可以看成增加单位面积所需的可逆自由能，也可以按单位边界长度上的拉力理解，两种单位在量纲上等价。

增加液体界面的自由能代价式 1

![增加液体界面的自由能代价](https://ml-biomat.com/static/agent-math/a749c57241cc0d023c366362.svg)

| 符号 | 含义 | 单位 |
| --- | --- | --- |
| γ | 平衡液体界面张力 | J m⁻² = N m⁻¹ |
| F | 亥姆霍兹自由能 | J |
| A | 界面面积 | m² |
| T | 固定绝对温度 | K |
| V | 固定总体积 | m³ |
| n | 固定各组分物质的量 | mol |
| ∂F/∂A | 固定所列条件下自由能对面积的局部变化率 | J m⁻² |

怎样理解在其他控制量固定时，额外面积带来的可逆自由能变化除以面积变化，就是界面张力。焦耳等于牛顿乘米，因此两种单位等价。

算一个例子γ=0.04 J m⁻²，增加面积10⁻⁴ m²时，小变化自由能代价约4×10⁻⁶ J，即4微焦耳。

使用条件平衡流体界面的定义；固体表面应力可能因表面应变而不同，不能不加说明地套用相同力学等式。

在理想平整、化学均匀的固体上，接触线处三种界面作用的水平分量达到平衡，得到Young关系。接触角从液滴内部量取，它把固体—气体、固体—液体和液体—气体三种界面自由能联系起来。余弦来自液体表面张力在固体平面上的投影，就像斜拉绳子的力需要取水平方向分量。接触角小通常表示液体更愿意与该表面接触，但它是三项共同竞争的结果，不是某一个表面常数的直接读数。

理想平面上的Young接触角关系式 2

![理想平面上的Young接触角关系](https://ml-biomat.com/static/agent-math/e89e656bd331186915b2aac6.svg)

| 符号 | 含义 | 单位 |
| --- | --- | --- |
| γSV | 固体—气体界面自由能 | J m⁻² |
| γSL | 固体—液体界面自由能 | J m⁻² |
| γLV | 液体—气体界面张力 | J m⁻² |
| θ | 从液滴内部测得的平衡接触角 | rad |
| cos | 余弦，取沿固体表面的水平分量 | 1 |

怎样理解接触线处界面作用的水平分量平衡；液体表面张力与表面成角，因此乘余弦。

算一个例子γSV=50、γSL=30、γLV=40 mJ m⁻²时，cosθ=(50−30)/40=0.5，θ=60°，即π/3 rad。

使用条件光滑、化学均匀、近似刚性且不反应的平面基底，接触线达到平衡；粗糙、钉扎、溶胀与强形变另需处理。

真实聚合物表面常有粗糙度、组分不均匀或会重排的链段。液滴前进与后退时可能停在不同位置，出现接触角滞后；吸水或溶胀又会在测量过程中改变表面。一个静态角度因此可能同时包含润湿偏好和被钉扎的历史状态。比较表面处理效果时，保持液体种类、接触时间与表面制备条件一致，并查看前进和后退行为，比把一个角度当作永久不变的材料身份更能说明问题。

润湿与牢固黏附也不是同一个量。良好润湿有助于让胶粘剂接触基材，减少未接触空隙；接头能承受多大载荷，还取决于链是否穿入、是否形成有效连接，以及裂纹推进时周围材料如何耗能。两个界面平衡自由能可以给出可逆分离功的热力学起点，而实际剥离试验的能量常包含黏弹变形和损伤。将“更易铺展”与“剥离更困难”分别测量，才能辨认哪一个环节被改进。

表面处理可以改变接触能，也可以改变可用构象。把亲水链固定在疏水基材上，液滴首先接触的是溶胀链层；加入低表面能组分，可能使其向空气界面富集，改变外层组成。富集不是凭空增加某种组分，而是整块材料中的分子重新分配，受总组成、链连接和迁移时间限制。表面与主体组成不同，在共混物和涂层中并不罕见，也提示需要用对表面敏感的方法确认实际暴露的分子。

固体表面的力学表面应力与增加面积的自由能也需在具体问题中区别。对可变形固体，拉伸可能改变表面结构，使表面应力不简单等于表面自由能；Young关系在这里主要用于理想刚性基底上的平衡润湿图景。涉及软凝胶表面、接触线隆起或强变形时，要把固体弹性和表面应力一起考虑。这个扩展仍然沿着同一个思路：先识别改变了哪些面积与形变，再计算它们各自的自由能。

## 一条链接近墙：吸附与贫化

先考虑一面不能穿透、也不特别吸引高分子的墙。链团中心靠近墙时，原本会伸入墙内的构象被排除，可用形状减少，构象熵降低。即使没有额外的化学排斥，这种统计代价也能使非吸附聚合物在壁附近的浓度低于主体，形成贫化层。溶剂分子通常比整条线团小得多，它们仍可占据靠墙的空间。贫化因此描述相对于主体的组分减少，而不是墙边一定出现真空。

在稀溶液里，贫化影响的距离与线团尺寸相关，因为线团距墙远于自身尺度时，几何限制明显减弱。在亚浓溶液里，链彼此交叠，相关长度成为另一个重要尺度，贫化层厚度往往与这个集体长度联系。这里的“层”是平滑浓度分布的简化图像，没有一条所有链中心绝对不能跨过的锐利线。为了计算有效作用，有时把它替换成具有有效厚度的禁入层，但应记住这是将真实分布归纳为一个长度。

如果链段与表面的接触能足够有利，接触收益可以补偿构象损失，出现吸附。吸附链通常不会每一段都平铺在表面：连续贴在表面的一段叫作贴附段，离开表面又返回的一段形成环，只有一端与吸附部分连接而另一端伸向溶液的一段形成尾。这样的结构同时保留表面接触和部分构象自由，也使吸附层具有从近壁高浓度到外侧稀疏尾端的不同区域。

[Figure: 非吸附、吸附与端接枝链示意](https://ml-biomat.com/tutorials/biomaterials-courses/cp08/#zh-s3)

图 1 · 粗线为不可穿透表面。非吸附链损失近壁构象而出现贫化；吸附链可包含贴附段、环与尾；端接枝链有固定锚点。图中的单条路径用于说明连接，实际层由许多不断涨落的链组成。

吸附不是化学接枝的同义词。物理吸附链可以通过多个弱接触停留，也可以逐渐脱附和重新吸附；一个链段松开不一定让整条链立刻离开，因为其他接触仍然存在。这种多点连接会使交换时间很长，在短时间实验中看起来像固定，但热力学上仍与永久共价接枝不同。讨论两个表面接近时的作用，必须说明吸附量能否在实验时间内改变，而不能只说“表面上有聚合物”。

在良溶剂的某些吸附层中，离壁不同距离对应不同的局部浓度与相关长度，中央区域可以用自相似团块图景解释。越靠近壁，链段越密、相关长度越小；向外走，团块逐渐变大。这样的标度描述适用于中间范围，最靠近表面的化学层和最外侧稀疏尾端需要各自处理。把一个幂律从原子距离一直延伸到无限远，会同时错过表面化学和有限链长。

吸附层的测量也有多个“厚度”。光学方法可能对折射率随距离的平均分布敏感，流体阻力反映水流被链层拖慢的范围，散射或反射则对组成对比敏感。长而稀疏的尾端可以显著影响水动力厚度，却只贡献较少总质量。因此，两种方法得到不同厚度时，先检查它们如何给不同链段加权，往往比直接判断某一种测量错误更有帮助。

多点吸附也解释了为什么一个弱接触不能代表整条链的停留强度。假想一条链同时形成二十个有利接触，移走整条链通常需要先后解除这些接触，而解除的同时也会释放构象自由。不能只把单个接触能乘二十便当作完整脱附自由能，因为不同接触并不独立，链还可能边松开边重新贴上。链长、表面位点间距和溶剂条件因此可以改变交换时间与平衡覆盖。把总吸附质量与交换速率分别测量，就能区分“表面有多少链”和“这些链更换得有多快”。

## 把一端固定：从蘑菇到聚合物刷

把链的一端用牢固连接固定在表面，另一端留在溶液中，便得到端接枝链。接枝点很稀疏时，相邻链基本各自占据自己的范围，常称为蘑菇区。这个名称只比喻局部线团从固定点向上扩展的外形，不表示真实分子具有固定伞盖。增加单位面积的接枝链数，平均间距缩小；当它小于自由线团的横向尺度，链开始明显互相挤压，向表面法线方向伸展，形成聚合物刷。

接枝间距与线团交叠式 3

![接枝间距与线团交叠](https://ml-biomat.com/static/agent-math/96d4e1f50b96c481dfe1d6bd.svg)

| 符号 | 含义 | 单位 |
| --- | --- | --- |
| D | 平均接枝点间距的估算 | m |
| σ | 单位面积的接枝链数 | m⁻² |
| R | 同条件自由线团横向尺寸尺度 | m |
| ≃ | 忽略位置分布细节的估算 | 1 |
| ≳ | 大于或同数量级，表示交叠交叉范围 | 1 |

怎样理解每条链平均分配面积约1/σ，取平方根得到间距。当线团面积R²覆盖约一个或更多接枝点，邻链开始明显交叠。

算一个例子σ=0.1 nm⁻²时，D≈3.16 nm。若R=8 nm，σR²=6.4，属于明显交叠条件；σ=0.001 nm⁻²时该量为0.064。

使用条件近似均匀的平面接枝，R的定义和比例系数影响交叉位置；这是蘑菇到刷层的量级条件，不是锐利相变阈值。

刷层伸展不是因为链天然喜欢拉直。在良溶剂里，链段挤在一起会产生接触和渗透压代价，横向空间又被相邻接枝链共同占据，因此向外伸展可以稀释链段，减轻拥挤。然而拉得过长会减少构象数，产生熵弹性代价。平衡高度来自这两种趋势的竞争。每一条链的末端仍不断涨落，实际刷层通常没有所有末端排成一线的平顶；均匀高度模型是理解标度的起点。

Alexander在1977年、de Gennes在1980年的相关工作，用标度思路把端固定链的浓度、伸展和相互作用联系起来。一个有用方法是给每条链分配约等于接枝间距平方的横截面积，再把它看成向外延伸的相关团块串。团块内部保留局部柔性链统计，团块串体现邻链的共同约束。这个模型把表面固定点密度如何控制层厚讲得很直接，也为后来更精细的自洽场浓度分布提供了可比较的尺度。

刷层中伸展与拥挤的竞争式 4

![刷层中伸展与拥挤的竞争](https://ml-biomat.com/static/agent-math/1a9e736d9eed171b870d4856.svg)

| 符号 | 含义 | 单位 |
| --- | --- | --- |
| Fchain | 每条接枝链的构象与接触自由能估算 | J |
| kB | 玻尔兹曼常数1.380649×10⁻²³ | J K⁻¹ |
| T | 绝对温度 | K |
| h | 刷层高度 | m |
| N | 每条链的有效链段数 | 1 |
| a | 有效链段长度 | m |
| v | 正的有效排除体积参数 | m³ |
| σ | 接枝链数面密度 | m⁻² |
| ∼ | 忽略数值系数的标度估算 | 1 |

怎样理解第一项是高斯链伸展代价。每条链分配体积约h/σ，浓度约Nσ/h；成对有效接触贡献据此得到第二项。两项均无量纲。

算一个例子N=100、a=0.5 nm、v=a³=0.125 nm³、σ=0.1 nm⁻²、h=15 nm时，第一项=9，第二项≈8.33，均为热能倍数。

使用条件中性柔性链、良溶剂、平面较密刷层的均匀密度近似；忽略数值系数，不用于充分伸直或稀疏蘑菇区。

在这个简化自由能中，第一项是伸展代价：高度相对于自由链尺寸越大，代价越高。第二项估计同一链分配体积内的有效链段接触，层越薄，浓度越高，代价越大。对高度求导寻找最低点，就得到良溶剂下刷高随链长近似线性、随接枝密度的三分之一次幂增加的标度。所谓三分之一次幂就是立方根，密度增加八倍，高度约增加两倍，而不是八倍。

良溶剂刷高的标度式 5

![良溶剂刷高的标度](https://ml-biomat.com/static/agent-math/88b58b8aa0ce2736f1f384f7.svg)

| 符号 | 含义 | 单位 |
| --- | --- | --- |
| h | 刷层高度尺度 | m |
| N | 有效链段数 | 1 |
| a | 有效链段长度 | m |
| σ | 单位面积接枝链数 | m⁻² |
| 1/3 | 取立方根的指数 | 1 |
| ∼ | 只规定尺度依赖，比例系数由模型细节决定 | 1 |

怎样理解对伸展加接触自由能按h求导，在最低点平衡两种代价，取良溶剂v约为a³得到此式。σa²是无量纲面积占据尺度。

算一个例子N=100、a=0.5 nm、σ=0.1 nm⁻²、取比例系数1时，h=50×0.025^(1/3)≈14.6 nm。σ增加8倍，在同一适用区内h约增加2倍。

使用条件中性良溶剂平面刷层、明显链间交叠且h小于轮廓长度Na。标度表达不与前式省略系数后的精确极值系数混同。

例如每条链含100个长度为0.5纳米的有效链段，接枝密度0.1条每平方纳米，取标度系数为一，估算高度约14.6纳米，轮廓长度则为50纳米，链尚未完全拉直。这个比例有助于检查模型是否自洽：若估算高度接近甚至超过轮廓长度，就必须考虑有限伸展；若接枝很稀疏，则应回到独立线团而不是继续套刷层公式。参数公式提供趋势，也需要几何条件把它放在正确区间。

[Figure: 接枝密度与刷高标度](https://ml-biomat.com/tutorials/biomaterials-courses/cp08/#zh-s4)

有效链段长度固定0.5 nm，良溶剂，自由线团尺度采用0.5N^0.6 nm，比例系数均取1。

先判断接枝点间距与自由线团尺度，再在交叠刷层范围使用刷高标度。图中灰色区域表示独立线团区，绿色曲线只画刷层估算适用的交叠一侧。

溶剂改变后，刷层也会改变。良溶剂使链段倾向保持溶胀，较差溶剂可使层收缩，带电链还受离子和反离子渗透压影响。因而同一接枝密度并不能唯一确定刷高。解释涂层状态时，需要同时说明链长、有效链段尺寸、接枝密度、溶剂与离子条件；这些条件一旦改变，刷层作为润滑层或稳定层的工作方式也会随之改变。

刷高与接枝量可以提供互相检查的信息。保持链长和溶剂不变，若接枝密度增加八倍而仍处于同一个刷层标度区，高度约增加两倍，每单位面积的聚合物量却增加八倍，层内平均浓度因而约增加四倍。刷层变厚的同时也变得更密，不能把厚度增加理解为所有新增链段只用来扩展边界。反过来，若实验显示层厚增加而总接枝量未变，原因可能是同一批链在更好溶剂中伸展。质量与厚度配合，能区分增加链数和改变构象两种操作。

## 两个表面接近时，链层为何会推开或拉近它们

两个覆盖良溶剂刷层的表面接近时，链能够使用的空间缩小。链段浓度上升，渗透压代价增加，允许的构象也受到进一步限制，于是通常出现排斥。固定接枝点使链不能简单全部离开间隙来解除拥挤；这就是刷层用来稳定颗粒的重要原因。它是一种空间和构象带来的排斥，常称为空间位阻稳定。有效性依赖刷层是否足够覆盖、溶剂是否维持溶胀，以及接枝连接在使用条件下是否保持。

吸附链可以产生另一种情况：一条链同时接触两个表面，像一根柔软连接把它们联系起来，这称为桥连。表面覆盖不足时，新到来的另一个表面可能提供额外有利接触，使桥连推动聚集；覆盖充分、链层难以交换且溶剂良好时，重叠反而可能以排斥为主。决定作用方向的不是“吸附链必吸引”或“层重叠必排斥”，而是靠近时接触、构象、渗透压和链数量怎样共同变化。

实验时间在这里特别重要。如果吸附链可以与溶液快速交换，表面接近时覆盖量会重新调整；若多点吸附让交换很慢，短时间内更接近固定覆盖量。相同两种材料在慢速与快速测量中可能表现出不同力曲线，原因之一就是允许重新平衡的变量不同。把覆盖量、溶液浓度和接近速度同时记录，可以帮助判断是平衡链层相互作用，还是受交换动力学影响的路径。

[Figure: 刷层压缩排斥与吸附链桥连示意](https://ml-biomat.com/tutorials/biomaterials-courses/cp08/#zh-s5)

图 2 · 上：良溶剂中的固定刷层在接近时受到压缩，通常产生排斥。下：吸附链可同时接触两面，形成桥连。是否出现净吸引需同时比较覆盖、溶剂和其他作用。

还要与其他相互作用放在一起比较。颗粒之间可能有范德华吸引、电双层排斥或特定分子识别，聚合物层又改变这些作用发生的距离和介质。刷层可以在颗粒真正接触之前提供较陡的排斥，但溶剂变差时层收缩，原本被隔开的吸引可能重新主导。加入盐对中性刷和带电刷也可能产生不同影响，因为后者的反离子分布及电作用直接参与自由能。

黏附并不总是需要消除链层排斥。在润滑或抗非特异吸附应用中，保持溶胀、形成较高进入代价正是目标；在需要连接两种材料时，允许链跨界面接触和传递载荷更重要。设计应明确希望阻止的是颗粒靠近、蛋白质进入还是水排出，以及希望保留的是哪一种运动。相同的刷层高度可以对应不同化学相互作用，不能只用“层更厚”推断所有功能都更好。

实际测力时，表面粗糙、曲率和接触面积决定总力如何从单位面积作用换算而来。平板之间的自由能密度常适合解释机制，球形颗粒的总力还要按局部间距分布累加。若颗粒半径远大于链层厚度，可采用局部平板近似；纳米颗粒曲率很强时，链向外伸展获得更多侧向空间，平板刷模型也要调整。这让几何条件再次成为分子理论与实际样品之间的必要连接。

## 游离链为什么也能让颗粒相互吸引

聚合物并不需要吸附到颗粒上，才会改变颗粒之间的作用。考虑两块浸在非吸附聚合物溶液中的大平板。每块板旁都有一层聚合物较少的区域，两板相距足够远时，这些区域各自存在；靠近后，贫化区域重叠，总体被排除的空间减少，游离链可以使用的体积增加。更多可用位置提高了链的排列熵，从而降低总自由能，表现为推动平板靠近的有效吸引。

Asakura与Oosawa在1954年提出的分析，把这种几何与渗透压联系起来。溶液中的大分子在外侧产生渗透压力，如果狭窄间隙内的大分子浓度较低，内外压力贡献不平衡，就会推动两表面接近。这个图景与“禁入体积重叠增加可用空间”的熵解释相对应。力的直接来源可以按渗透压说明，体系自由能的变化可以按位置数说明，两者描述同一种有效作用。

[Figure: Asakura–Oosawa平板贫化作用的几何图](https://ml-biomat.com/tutorials/biomaterials-courses/cp08/#zh-s6)

图 3 · 橙色为大分子有效禁入层，绿色点代表可进入间隙的溶质中心。接近使禁入层重叠，减少总禁入体积；Asakura–Oosawa图景将其与渗透压产生的有效吸引联系起来。禁入层中的溶剂仍可存在。

贫化吸引的可用体积解释式 6

![贫化吸引的可用体积解释](https://ml-biomat.com/static/agent-math/a2adaf04c52e749706b4d37b.svg)

| 符号 | 含义 | 单位 |
| --- | --- | --- |
| Udep | 相对于远距离的贫化相互作用自由能 | J |
| Π | 游离大分子的渗透压 | Pa |
| Vov | 两个禁入区域的重叠体积 | m³ |

怎样理解重叠减少总体禁入体积，增加游离分子可用体积，降低自由能。压力乘体积具有能量单位，负号表示靠近可降低自由能。

算一个例子Π=1000 Pa、Vov=10⁻²¹ m³时，Udep≈−10⁻¹⁸ J。若重叠体积加倍且Π不变，吸引自由能大小也加倍。

使用条件非吸附、可用体积近似，外部溶液近似固定渗透压；柔性链真实浓度分布和非理想多体效应可需要更细模型。

对于稀的理想大分子溶液，渗透压等于链的数密度乘热能。这里计数的是独立溶质分子，不是把一条链每个重复单元都当作独立颗粒。相同质量浓度下，链越长，独立链数越少，理想渗透压便不同；与此同时，链尺寸也变大，贫化层的作用范围改变。因此，改变分子量会同时改变强度和范围，不能只说“长链一定让吸引更大”而不说明浓度采用什么基准。

稀理想链溶液的渗透压式 7

![稀理想链溶液的渗透压](https://ml-biomat.com/static/agent-math/2d17d632445753ce85cf5b13.svg)

| 符号 | 含义 | 单位 |
| --- | --- | --- |
| Π | 渗透压 | Pa |
| ρp | 独立高分子链的数密度 | m⁻³ |
| kB | 玻尔兹曼常数1.380649×10⁻²³ | J K⁻¹ |
| T | 绝对温度 | K |

怎样理解独立溶质分子的平移熵给出理想渗透压；同一条链内的单元相连，因此不能逐单元独立计数。

算一个例子T=300 K、ρp=10²³ m⁻³时，Π≈414 Pa。把链数密度加倍，在理想近似下渗透压也加倍。

使用条件足够稀且链间非理想相互作用可忽略；亚浓溶液需使用集体渗透压，不能直接把每个相关链段当独立整链。

平板近似可以给出可核对算例：假设每面有效贫化厚度为10纳米，渗透压1000帕。当两板间距15纳米，两个禁入层合计20纳米，重叠厚度为5纳米；每单位面积的自由能降低就是压力乘这段厚度，为5微焦耳每平方米。间距超过20纳米，简化模型中的重叠消失，吸引也消失。真实柔性链的浓度分布较平滑，作用通常不会像这种锐界面模型一样在边界突然折转。

两平板的锐边界贫化模型式 8

![两平板的锐边界贫化模型](https://ml-biomat.com/static/agent-math/52015ad659618432ef7ef4ad.svg)

| 符号 | 含义 | 单位 |
| --- | --- | --- |
| Udep | 贫化相互作用自由能 | J |
| A | 相对平板有效作用面积 | m² |
| Π | 外部溶液渗透压 | Pa |
| δ | 每个表面的有效禁入层厚度 | m |
| h | 两平板间距；此式不同于刷高记号 | m |

怎样理解重叠时，每单位面积释放的可用体积为2δ−h；不重叠时为零。乘渗透压得到单位面积自由能。

算一个例子δ=10 nm、h=15 nm、Π=1000 Pa时，Udep/A=−1000×5×10⁻⁹=−5×10⁻⁶ J m⁻²。h=25 nm时此模型给0。

使用条件平行刚性大板、非吸附聚合物、固定外部渗透压和锐禁入层近似；真实浓度分布使边界更平滑。

贫化吸引与桥连吸引的条件不同。桥连需要链与两个表面接触得足够有利；贫化模型强调链被表面排开、保持在溶液中。加入同一种聚合物后观察到颗粒聚集，可能来自其中一种，也可能混有其他作用，应该通过吸附量、溶剂条件和分子尺寸变化区分。若将链牢固接枝到颗粒上形成溶胀刷层，靠近时又可能以排斥为主。游离、吸附与接枝三种状态，决定了聚合物如何改变可用空间。

聚集并非总是需要避免。利用可调贫化作用，可以研究胶体相分离或控制颗粒组装；在要求稳定分散的涂料和生物制剂中，则要管理游离高分子浓度与表面覆盖。相互作用模型帮助选择变量，实际相图还取决于粒子浓度、尺寸比和其他势能。先辨认作用的范围与强度，再研究多颗粒是否形成液滴、晶体或网络，便能把两体机制连接到整体组织。

压力是单位面积上的力，因而贫化作用的总力还取决于受力面积。在上述理想平板模型的重叠范围内，若参与作用的面积是一平方厘米，即一万分之一平方米，一千帕压力对应约0.1牛顿的力。这个例子说明薄层中的能量差很小与宏观总力可测量并不矛盾：面积把局部作用累加起来。对曲面颗粒，各处间距不同，不能把整个颗粒投影面积直接乘同一个压力；要先确定哪些区域处于相应间距，再完成几何累加。

## 两种聚合物相遇：界面宽度与链的跨越

把两种不相溶聚合物放在一起，界面附近的组成通常会从A富集逐渐过渡到B富集。过渡太宽，会增加不利的异类接触；过渡过窄，又会使链构象和局部浓度变化承受较大代价。界面宽度来自这种竞争，既不同于整条链尺寸，也不是固定为几个原子层。Helfand与Tagami在1971—1972年的理论中，用自洽场描述界面链构象和组成分布，把这些效应连接到界面张力。

在统计链段和密度近似对称、两相分离较强的理想化模型中，界面宽度的一个基本趋势是随有效接触参数χ的平方根倒数变化。χ越大，异类接触越不利，界面倾向更窄。不同文献对宽度采用斜率宽度、某一组成区间宽度或函数参数，数值系数可能不同，比较前必须统一定义。测得的宽度还可能含有界面位置起伏的贡献，不能把所有展宽都解释成每条链穿得更深。

不相溶聚合物界面宽度的趋势式 9

![不相溶聚合物界面宽度的趋势](https://ml-biomat.com/static/agent-math/1d0dfb49c6fc6cf4b7318dc1.svg)

| 符号 | 含义 | 单位 |
| --- | --- | --- |
| w | 本征组成界面的宽度尺度 | m |
| a | 统计链段长度 | m |
| χ | 异类接触代价的无量纲参数 | 1 |
| √ | 平方根 | 1 |
| ∼ | 保留标度，省略依宽度定义而变的数值系数 | 1 |

怎样理解增加χ强化异类接触代价，使过渡区域变窄；链构象与空间变化代价阻止无限锐化，平衡给出平方根尺度。

算一个例子取a=1 nm、比例系数1，χ=0.04给w=5 nm；χ增至0.16给w=2.5 nm。这是相同定义下的趋势比较。

使用条件近似对称、长链、较强分离的平面平均场界面；分子尺度极限、临界涨落、毛细波和仪器分辨率需分别考虑。

链跨过界面的程度会影响力学连接。两种材料即使在宏观上紧贴，若界面两侧的链几乎不相互穿入，能传递载荷的连接仍可能较少。引入具有A、B两段的嵌段共聚物，可以让不同段分别进入相应相区，使连接点优先位于界面附近，从而改变界面张力和载荷传递。效果取决于链长、覆盖量、排列和界面两侧状态，不是只要加了嵌段便自动得到牢固接头。

共混物中的相区尺寸也由界面影响。形成许多细小液滴需要更大总界面面积，若界面张力为正，静态上常倾向减少面积；加工流动则可以把液滴拉长和打碎，扩散、并滴与冷却又改变后续结构。界面张力参与决定这些过程的竞争，但静态界面宽度并不能独自预测最终液滴尺寸。把平衡界面性质与加工时间、流动和黏度配合，才能理解为何相同化学配方会形成不同形态。

晶体与非晶区之间的界面还包含链从有序链茎转成环、尾和系带链的几何变化，表面自由能可以改变薄晶片熔点。液晶与各向同性高分子接触时，则需要同时考虑组成和取向，表面可能偏好某个指向方向，这称为锚定。不同相的界面不应统一称为同一种“混合层”：有的主要改变组成，有的改变晶格有序，有的改变取向，真实材料常同时发生几种变化。

测量这些界面可以利用成分敏感散射、反射、显微与表面分析。为了增强两种高分子的对比，有时用同位素替换改变中子散射响应，同时尽量保持相近化学结构。实验得到的是一定空间与时间分辨率下的平均分布，理论提供的则可能是理想平界面的本征分布。对比时把探测分辨率、界面起伏和宽度定义放到同一计算里，能够让差异指向具体结构而不是停留在两个厚度数值不一致。

可以想象一条本来很窄、但位置不断起伏的界面。每次瞬时观察都看到陡的组成过渡，把许多时刻叠加平均后，过渡位置分散在更宽区域，得到的平均曲线便显得更平滑。仪器有限分辨率又会进一步平滑这条曲线。这与界面内部真实混合增加有不同原因，却可能产生相似表观宽度。改变观察尺度、样品约束或时间分辨率，可以帮助分开这些贡献；理论中的“本征宽度”与实验的“平均宽度”因此应先对齐定义，再比较参数。

## 把边界图景带进膜孔与涂层

一条柔性链能否通过微孔，并不能只靠自由线团直径与孔径比较。线团不是实心球，链可以变形、逐段进入，代价是构象受限和局部浓度变化。孔径小于线团尺寸时，进入概率可能降低，但在足够驱动力和适合表面条件下仍可能发生传输。相反，几何上足够宽的孔如果强烈吸附链，也可能出现迟滞、堵塞或很长的停留时间。尺寸筛分、吸附与流动要分别进入解释。

在亚浓溶液中，相关长度描述邻链共同形成的局部结构尺度。浓度升高通常使相关长度减小，这会改变孔内链段重排和渗透压代价；但不等于只要相关长度小于孔径，全部高分子便毫无阻碍地通过。孔的长度、入口形状、压差、链的缠结和表面吸附都参与传输。以平衡贫化层作为起点，可以理解孔壁附近的浓度；要计算通量，还需加入物质守恒和驱动力下的运动规律。

膜表面接枝亲水链，可能改变最初的润湿和溶质进入代价，也可能改变孔的有效开放空间。如果刷层在水中膨胀，其外缘进入孔道，几何通路缩小；若温度、盐或溶剂使刷层收缩，通道又可能变宽。这里的“开”和“关”通常是通量与选择性连续变化，不必意味着分子尺度的完美闸门。比较条件变化前后，应同时测定层状态、流体阻力与目标溶质的透过，才能确认哪个环节发生改变。

把同样的思路用于涂层，可以区分三个可执行问题。若液体不愿铺展，先研究外层实际组成和润湿；若颗粒靠近后聚集，检查游离链、吸附链与接枝链的比例及溶剂条件；若两层材料容易剥离，研究跨界面连接与周围耗散。虽然这些问题都发生在表面附近，主导变量并不相同。把所有效果归结为“表面能降低”，会遮住构象、渗透压和链连接分别承担的工作。

一个稳定颗粒涂层的设计例子可以贯通本章：选择在目标液体中能够溶胀的中性链，保持足够接枝密度，使接近时产生链层压缩代价；同时控制未接枝游离链的含量，避免它们在高浓度下引入明显贫化吸引。接着改变盐、温度和储存时间，检查层是否仍在、是否仍溶胀以及粒径分布是否改变。这样，刷层理论给出结构方向，稳定性测量检验所需功能，二者通过具体条件连接。

边界理论最有用的地方，在于把一个看似很薄的区域拆成可理解的自由能来源。墙删掉构象，吸附增加接触收益，固定端迫使邻链共同伸展，贫化让可用体积随颗粒距离变化，组成界面则平衡接触与空间过渡代价。每种机制都可以对应明确的长度、浓度、能量或力的测量。沿着这些量分析，便能解释为什么同一种高分子放在不同位置、采用不同连接方式，会让材料获得完全不同的表面表现。
