Repository: GellmanSparrowS/ml-biomat-blog

# ML-Biomat · 杨云浩的研究与开源项目

个人介绍、跨尺度生物材料体系与结构研究、机器学习与多尺度模拟教程。网站：<https://ml-biomat.com/>；个人主页：<https://ml-biomat.com/YunhaoYang/>。

## 修改入口

| 内容 | 源文件 |
| --- | --- |
| 中文个人主页 `/YunhaoYang/` | `content/about-body.html` |
| English profile `/YunhaoYang/en/` | `content/about-en-body.html` |
| 中文简历 `/cv/` | `content/cv-body.html` |
| English CV `/cv/en/` | `content/cv-en-body.html` |
| 相册素材与来源 | `content/profile-albums.json`、`static/images/profile/` |
| 活动展示 | `content/about-body.html`、`content/about-en-body.html`；首页共用其中的活动条目 |
| FiberNet 中英文展示 | `content/fibernet-body.html`、`content/fibernet-en-body.html`、`static/css/fibernet.css` |

File: docs/tutorials/biomaterials-courses/cp09/index.md
# 从分枝到凝胶：分形、逾渗与网络

Source: https://ml-biomat.com/tutorials/biomaterials-courses/cp09/
Language: zh-CN

一锅液体为什么会连成能够承力的整体？一团看似稀疏的导电填料怎样贯穿材料？从放大后仍然参差的形状出发，追踪连接形成、网络承力与吸水膨胀的不同机制，理解凝胶形成和凝胶体积转变。

## 一条贯穿路径能够改变什么

倒出未固化的树脂时，它可以沿杯壁流动；反应进行一段时间后，即使总体组成变化不大，材料也可能形成横贯样品的分子网络。把少量导电颗粒加入绝缘聚合物，也可能在某个浓度附近看到电阻显著下降。前一个例子涉及化学连接与长期承力，后一个例子涉及电流路径。它们共同提出一个几何问题：局部相邻的许多小单元，在什么条件下能够连成覆盖整个样品的集群？

这里的集群，是通过允许的连接彼此可达的一组单元。两颗粒空间上看起来靠近，未必在电学意义上连接；两条高分子链相互穿插，也未必已经形成永久化学交联。因此，讨论网络之前要先规定“节点是什么、连接怎么算”。对于化学凝胶，节点可以表示支化或交联位置，边表示连接这些位置的链段；对于导电复合材料，节点可以表示填料，边表示给定接触电阻或隧穿准则下的导电通路。改变连接定义，会改变所研究的网络。

连通又不等于刚性。若用许多细杆和能够自由转动的接头连出一个大框架，整个框架可以贯穿桌面，却仍沿某些方向轻易折叠。柔性高分子网络能够承力，与链在变形时损失构象、交联点限制运动有关；硬颗粒网络的刚性还受接触方向、弯曲约束和力学平衡影响。电流找到一条通路就可能导通，稳定支撑一个三维形状则需要适当的约束。两种阈值在具体模型里可以相近，也可以分开。

时间也属于连接定义。可逆氢键或离子配对在短时间内能像交联点一样约束链，在长时间内却会断开并重组。把装有这种材料的容器倾斜几秒和放置几小时，可能得到不同的流动判断。永久化学网络的平衡弹性与暂态网络在有限频率下的弹性，因而需要分别讨论。测到某一频率上的储能模量，并不能直接把每一条暂时接触都数作永久交联。

本章把三个问题依次展开：复杂集群怎样占据空间，随机连接怎样产生贯穿结构，已经形成的网络怎样承力并吸收溶剂。第一个问题需要分形与尺度，第二个问题需要概率与逾渗，第三个问题需要链熵和自由能。它们相互联系，却各自有不同的测量对象。只凭一张枝状显微图，无法同时确定凝胶点、弹性模量和吸水倍率；把这些概念分开，反而能明确下一项实验应该测什么。

实际材料还可能同时包含一个大网络与许多游离小分子团。把样品放入适当溶剂，游离部分可逐渐被提取，网络则膨胀而保持整体。留下的凝胶分数描述进入不溶网络的质量比例，提取出的溶胶分数描述未并入网络的部分。凝胶点刚出现时，形成贯穿连接不要求所有分子都已进入同一网络；这也是把凝胶理解为“所有分子突然锁在一起”时容易漏掉的结构事实。

## 分形维数怎样描述疏松结构

用一把较长的尺量弯曲岸线，会跨过许多小凹湾；换成短尺，能跟随更多细节，测得的长度就可能增加。Mandelbrot在1967年讨论海岸长度与统计自相似性，强调长度的测量尺度会影响结果。这里真正有用的思想，是把“形状很复杂”改写为可检验的问题：把观察尺度改变若干倍，测得的长度、质量或覆盖格子数怎样变化？分形不是一个形容凌乱的词，而是一种关于尺度关系的描述。

先看均匀对象。在一条细长直线上，把观察半径加倍，包含的质量约加倍；在均匀薄片内，半径加倍，面积及质量约变成四倍；在均匀三维实体内部，则约变成八倍。原因分别是长度、面积、体积随尺度的一次、二次、三次方增长。对于枝杈与空隙交错的集群，质量随半径的增长可能处在这些情形之间。把这个增长指数称为质量分形维数，便能量化集群填充空间的程度。

质量随观察尺度增长式 1

![质量随观察尺度增长](https://ml-biomat.com/static/agent-math/54a1bfd782d41b2983bfb42e.svg)

| 符号 | 含义 | 单位 |
| --- | --- | --- |
| M(r) | 半径r范围内的平均集群质量 | kg |
| M₀ | 参考尺度a对应的质量尺度 | kg |
| r | 观察半径 | m |
| a | 参考微观长度 | m |
| df | 质量分形维数 | 1 |
| ≃ | 指定尺度区间内的近似关系 | 1 |

怎样理解r/a无量纲。指数规定长度放大时质量增加的倍数，描述集群如何填充空间。平均通常需跨多个中心或集群进行。

算一个例子df=1.5时，将r从10a增至20a，质量之比为2^1.5≈2.83；若前者质量为1 ng，后者约为2.83 ng。

使用条件统计自相似的质量分布，尺度大于局部单元而小于集群或相关长度上限；指数与所采用的质量测量定义一致。

指数并不表示空间多出一个神秘方向。质量分形维数为1.7的平面集群仍画在二维平面里；1.7说明半径变大时，累计质量的增长方式。实际估算时常把质量与半径都取对数：幂律关系在双对数图上成为近似直线，其斜率给出指数。对数只是把相乘的尺度变化转成相加的距离。例如半径每增加一倍、质量稳定增加约三倍，指数就接近对数3除以对数2，而不需要把任何坐标轴解释成额外空间维度。

Sierpiński三角形给出一个容易检查的几何例子：把一个实心三角形分成四个边长减半的小三角形，去掉中央那个，余下三个，再不断重复。每次把长度缩小到一半，保留的相似副本数为三个，因此维数由“三份”和“二倍长度比”决定。与海岸线或高分子集群不同，这个数学构造具有精确自相似性；真实集群通常只在统计平均意义上相似，而且只存在有限的尺度区间。

相似副本给出的维数式 2

![相似副本给出的维数](https://ml-biomat.com/static/agent-math/ce70315e7b500615f1db7ff3.svg)

| 符号 | 含义 | 单位 |
| --- | --- | --- |
| df | 自相似构造的维数 | 1 |
| m | 每级保留的相似副本数 | 1 |
| b | 大对象与小副本的线性尺寸比，大于1 | 1 |
| ln | 自然对数；把乘法尺度转成加法 | 1 |

怎样理解若长度比例b对应m份质量，要求b^df=m；两侧取对数即可解出指数。相同底数的对数给同一比值。

算一个例子Sierpiński三角形每级m=3、b=2，因此df=ln3/ln2≈1.585。均匀正方形分成4个半边长方块则得到ln4/ln2=2。

使用条件相似副本满足适当分离条件的理想自相似构造；一般图像应直接检验尺度关系，不能仅凭外观代入副本数。

[Figure: Sierpiński三角形的前三个构造层级](https://ml-biomat.com/tutorials/biomaterials-courses/cp09/#zh-s2)

图 1 · 原创几何构造展示精确自相似：每一级保留三份半尺寸副本。真实材料通常表现统计自相似，并具有颗粒尺度与样品尺度的上下截止。图中的空白面积逐级增加，维数描述的是尺度关系。

分形维数并非必须是非整数，也不是给一张图就能获得的唯一“复杂度”。质量分形维数、边界维数与盒计数维数对应不同问题，在某些理想构造中相等，在一般材料测量中需要先说明定义。盒计数法用边长逐渐减小的网格覆盖图像，数出碰到结构的格子数，再观察其尺度关系。若把实心区域与边界线混在一起数，得到的数值自然会改变；图像阈值、像素尺寸和视野大小也会改变可用范围。

对高分子或颗粒集群，最小尺度以下会看到具体链段或颗粒，不能继续套用同一幂律；最大尺度以上，整个集群成为一个有限物体，或许多集群组成的材料恢复近似均匀。可信的维数分析需要找到这两种截止之间的区间，并在不同视野或样本中检查斜率是否稳定。一条只有很窄范围的近似直线，可以作为局部尺度趋势；延伸到所有尺度的分形判断则需要更广的证据。

## 随机连接与逾渗阈值

把一张方格纸的所有交点视为节点，只允许水平或竖直的相邻节点相连，再以概率p独立保留每一条边，就得到最简单的键逾渗模型。概率p不是要求每张图严格保留同样百分比的边，而是说每条候选边有同样的保留机会。一次生成的有限样本会发生统计波动。若改成随机保留节点、相邻的保留节点自动相连，则是点逾渗，问题的阈值一般也随之改变。

Broadbent和Hammersley在1957年的工作把随机介质中的通达问题组织成逾渗理论。所谓流体可以是孔道中的液体，也可以是抽象的可传递量；关键在于介质中哪些连接可用。对很大的网络，低p时通常只有有限小集群；提高p，较大集群出现并合并，最终形成跨越任意大距离的连通结构。无限系统中首次出现这种结构的概率参数称为逾渗阈值。无限网络是分析极限，实验样品则有确定的尺寸与边界。

对于无限二维正方格、最近邻、各边独立保留的键逾渗，阈值恰为1/2；Kesten在1980年完成这一结果的证明。这个模型在恰好p=1/2时没有无限集群，阈值是两侧行为的分界，而非一个已含有限比例无限集群的状态。这个数值属于明确指定的模型。把格子换成其他连接方式、让连接互相相关，或把键逾渗换成点逾渗，都可能改变阈值。在有限方格上，p低于1/2仍可能偶然出现左右贯穿，p高于1/2也可能在某次实现中没有贯穿。无限极限的阈值与一次有限样本的首次贯穿值是两种量。

[Figure: 有限方格的随机连接与左右贯穿](https://ml-biomat.com/tutorials/biomaterials-courses/cp09/#zh-s3)

20×16节点，开放边界，所有节点存在，最近邻边独立随机保留。绿色显示贯穿集群；未贯穿时橙色显示最大集群。

固定随机实现时增大p只添加连接；更换实现可比较同一概率下的有限样本波动。显示的实际边比例与指定概率不必完全相等。

交互中所有节点始终存在，改变的是相邻边。固定一次随机实现后，每条候选边预先获得一个0到1之间的随机数；当这个数小于p时，边才出现。因此缓慢增大p只会增加连接，不会让原来的连接消失。这让你能够追踪某一次集群合并，找出哪一条新边把左右两侧接了起来。更换随机实现后，即使p相同，图形和贯穿状态也可能改变；这正是有限样本的随机性。

先把p降到0，观察所有节点独立；再升到1，检查整张网格是否连通。随后在0.5附近多次更换实现，比较贯穿与未贯穿的样本。最大集群比例与贯穿判断应分开读取：一个很大的集群可能没有碰到指定两侧，一个较细长的集群却可以率先贯穿。若研究真实样品，还要定义是左右、上下还是三维某个方向的贯穿，以及边界采用开放还是周期连接。

为了估计尺寸趋于很大时的行为，可以在多个网格尺寸上反复生成样本，记录贯穿概率随p的曲线，而不是把一张图的跳变当作固定材料常数。随着尺寸增大，转变区通常收窄，并受到维数、形状和边界条件影响。现实聚合物中，交联位置还受链连接、扩散和化学反应约束，边通常并不完全独立。方格模型的价值，是把连接的集体效应单独展示出来，为更具体的网络模型提供清楚的比较基准。

## 应该怎样给集群取平均

一杯液体里有很多小集群和少数大集群时，“平均集群多大”并没有唯一答案。若随机抽一个集群，每个集群机会相同；若随机抽一个单元，再问它属于多大的集群，大集群因含有更多单元而更容易被抽到。前者按集群数平均，后者按单元数加权。它们回答不同实验问题，正如随机挑一所学校的平均规模，与随机挑一名学生所在学校的平均规模不同。

假设只有两个集群，分别包含1个和99个相同单元。按集群数平均，大小为50。随机挑一个单元，有1%的机会落在单元集群，99%的机会落在99单元集群，因此看到的平均大小为0.01乘1加0.99乘99，得到98.02。大集群提高了按质量加权的平均值，但结果仍不是简单等于最大集群99。把抽样步骤写清楚，就能避免在求和式中随意多乘或少乘一个集群大小。

两种集群平均式 3

![两种集群平均](https://ml-biomat.com/static/agent-math/8136f1fcc1ea835c13f6d7f8.svg)

| 符号 | 含义 | 单位 |
| --- | --- | --- |
| Sₙ | 随机选集群时的平均单元数 | 1 |
| Sw | 随机选单元时其所属集群的平均单元数 | 1 |
| s | 某类集群的单元数 | 1 |
| nₛ | 含s个单元的集群数 | 1 |
| Σₛ | 对纳入统计的所有集群尺寸求和 | 1 |

怎样理解按集群抽样时每个集群权重相等；按单元抽样时遇到尺寸s的机会再乘s，因此第二式分子含s²。

算一个例子各有一个1单元和99单元集群时，Sₙ=(1+99)/2=50；Sw=(1²+99²)/(1+99)=98.02。

使用条件单元质量相同；临界有限集群平均应按明示规则排除无限或指定贯穿集群，两式使用同一纳入范围。

在逾渗临界现象中，常把无限集群排除，专门研究有限集群的这个加权平均。对于有限图，需要明确如何排除已被指定为贯穿的集群，或采用其他一致的有限尺寸约定。这样做的原因，是希望追踪有限涨落结构的增长，而不是让一个宏观大集群直接控制求和。与此同时，属于无限集群的单元比例作为另一项量单独描述。一个测量强调剩余有限集群，另一个测量强调已经形成的宏观连通部分。

接近阈值时，许多不同尺寸的集群同时出现，常规“典型小团”的描述逐渐失效。连接相关长度描述两个相隔一定距离的节点仍属于同一有限集群的空间相关范围；它与集群质量不是同一个量。一个长而细的集群可以跨越大距离，质量却没有同尺度的致密块那么大。临界集群的分形结构正好把质量增长与空间范围联系起来，因此分形与逾渗在这里相遇。

阈值附近的连通标度式 4

![阈值附近的连通标度](https://ml-biomat.com/static/agent-math/d9418a93fffc84cd4e39cde3.svg)

| 符号 | 含义 | 单位 |
| --- | --- | --- |
| P∞ | 属于无限集群的单元比例 | 1 |
| A | 该序参量的非普适振幅 | 1 |
| p | 独立连接保留概率 | 1 |
| pc | 无限系统逾渗阈值 | 1 |
| β | 无限集群比例的临界指数 | 1 |
| ξ | 有限集群的连接相关长度 | m |
| ξ₀ | 长度振幅，可在阈值两侧不同 | m |
| ν | 相关长度的临界指数 | 1 |
| \|p−pc\| | 到阈值的非负距离 | 1 |

怎样理解幂律把接近阈值的变化归结为指数和振幅：宏观集群从阈值上方长出，相关范围则增长。

算一个例子二维普通逾渗取β=5/36、ν=4/3，在同一侧把离阈值的距离减半，P∞在上侧约乘0.908，ξ约乘2.52。比例消去了振幅。

使用条件第一式仅p>pc。临界标度区、适当无限尺寸极限；有限样品和不同维数或相关连接需分别处理。

式中的幂律描述接近阈值、同时还没有被有限样品尺寸截断的范围。若相关长度已经接近样品宽度，继续靠近阈值时，有限系统不会显示真正无限的长度。实验中的填料尺寸分布、连接相关性和空间维数也影响能否采用某组临界指数。更重要的是，导电率、凝胶分数和弹性模量并非同一个序参量，不能因为它们在附近变化，就给它们随意使用同一个指数。

数据分析可以从一个具体问题开始：关注有多少材料加入大网络，就测凝胶分数或相应连通比例；关注小集群的分布，就统计尺寸分布及其加权平均；关注路径是否能运输电荷，则同时需要连接电阻和导电率。把数均与加权平均一起列出，往往比单独报告一个“平均直径”更能揭示少量大集群的作用。每个量有明确的抽样含义后，尺度关系才能转化为可比较的材料知识。

## 支化反应怎样形成化学凝胶

把一条线性链的两端继续连接，往往只是得到更长的线；要形成分枝，需要有能够向多个方向建立连接的单元。一个具有f个可反应基团的单元，其官能度为f。沿一条已经形成的键进入这个单元时，一个基团用于来路，余下f−1个基团可能继续伸向新的单元。若每个剩余基团独立地以概率p成功反应，平均后续分枝数便是p乘f−1。这个简单计数已经包含了凝胶点的核心逻辑。

Flory在1941年研究三维支化聚合物的分子尺寸分布与凝胶形成，Stockmayer在1943年进一步发展了支化链尺寸分布的统计理论。树状近似把局部连接看成不断延伸、尚未闭合成环的分枝。平均每一步只产生少于一条新分枝，分枝通常会终止；平均超过一条时，持续增长的大集群就可能出现。由此得到理想等官能度体系的临界反应程度。这里的“无限分子”是宏观网络的统计极限，不是要求实验容器内存在数学上无限的物质。

树状支化的理想凝胶点式 5

![树状支化的理想凝胶点](https://ml-biomat.com/static/agent-math/7454b084fe001d2b77ddd53c.svg)

| 符号 | 含义 | 单位 |
| --- | --- | --- |
| B | 沿已成键进入单元后的平均后续分枝数 | 1 |
| p | 各基团的独立反应概率或反应程度 | 1 |
| f | 每个单元的相同官能度 | 1 |
| Bc | 临界平均后续分枝数 | 1 |
| pc | 理想临界反应程度 | 1 |

怎样理解来路占一个基团，剩f−1个，各以概率p继续。平均一条后续分枝为持续增长的临界条件。

算一个例子f=3时，p=0.4给B=0.8，p=0.6给B=1.2，阈值pc=0.5。f=4给pc=1/3。

使用条件等反应活性、同一官能度、独立反应、忽略分子内环的树状极限，f>2；混合官能度与互补基团配比需扩展分枝统计。

[Figure: Flory–Stockmayer理想树状分枝与环的区别](https://ml-biomat.com/tutorials/biomaterials-courses/cp09/#zh-s5)

图 2 · 上图重画了1941—1943年树状支化统计的计数思想：进入三官能单元后有两条潜在去路，各以概率p继续。下图闭环消耗连接机会，说明真实网络为何要检查理想树状近似。

对于三官能单元，阈值为1/2；对于四官能单元，则为1/3。它们来自不同的后续分枝数，不能拿来替代任意真实配方的凝胶点。若两类互补基团才能反应，例如A只能与B相连，就要追踪两个类型的反应程度与配比；若单元官能度分布很宽，高官能单元对分枝增长的作用也更强。平均官能度相同的两种分布，未必具有同样凝胶点，因为沿一条键遇到某类单元的机会本身就受其官能度加权。

树状理论特别需要检查分子内成环。一个活性基团与同一集群中的另一个基团反应，会消耗可反应位点，却未必把两个独立集群接起来。它可以增加局部冗余路径，也可能形成对整体承力贡献较小的小环。与全部反应都用于连接不同集群的理想情况相比，这会改变凝胶形成和有效网络密度。稀溶液、短连接链以及具体反应几何都可能改变环的形成机会，因此凝胶点不仅由基团总数决定。

还要区分反应程度与时间。p表示已经反应的基团比例，并不直接等于反应进行了多久。温度、催化剂、扩散和反应物耗尽共同决定p随时间的变化。两个体系可以在不同时间达到相同反应程度，也可以在相似化学转化率下形成不同的空间连接分布。把光谱测得的基团转化率与流变测得的凝胶行为对应起来，就能检验化学反应是否主要转化为有效的跨集群连接。

凝胶点之后继续反应，通常会增加并入网络的材料和约束，但这并不意味着模量必须与每一个新键等比例增长。新增键若处于已紧密连接的局部环内，与它把一个游离大集群接入承力网络时，作用不同。要解释配方对强度的影响，需要从“反应了多少”进一步追踪“这些连接在哪里、能否传递载荷”。支化统计提供了连接出现的起点，网络力学则把这一结构问题带向材料性能。

## 贯穿网络中哪些部分真正承力

在枝状网络上从左边走到右边，有些路径会通向死胡同，有些会形成可以绕行的环，还有一些细连接一旦切断，就会把左右分开。把两端之间能够参与传输的部分称为相应的骨架，是理解网络性能的重要步骤。骨架依赖于边界和所研究的传输过程：一段悬垂枝可以属于贯穿集群，却不参与稳定的两端直流传输；同一段链在动态变形中仍可能影响耗散、缠结或局部运动。

[Figure: 两端网络骨架与悬垂分枝示意](https://ml-biomat.com/tutorials/biomaterials-courses/cp09/#zh-s6)

图 3 · 绿色部分提供两边界之间的路线，橙色部分也是同一集群，却不承载理想稳态两端直流。图用于区分连通与传输角色；柔性链的承力还需指定约束与变形方式。

对于永久柔性链网络，拉伸使网络链的端到端距离分布偏离原先状态，可用构象减少，出现熵弹性。把许多链的贡献加起来，得到模量与有效承力链数密度乘热能大致成正比的关系。这里数的是跨越有效约束之间、真正参与变形的网络链，而不是所有化学键，也不是所有单体。链内的数千个共价键主要维持分子连接，不能逐个当成独立橡胶弹簧相加。

有效网络链的熵弹性尺度式 6

![有效网络链的熵弹性尺度](https://ml-biomat.com/static/agent-math/c208f2fa9c946f945d085386.svg)

| 符号 | 含义 | 单位 |
| --- | --- | --- |
| G | 小剪切变形的弹性模量 | Pa |
| νe | 单位当前体积内的有效承力链数 | m⁻³ |
| kB | 玻尔兹曼常数1.380649×10⁻²³ | J K⁻¹ |
| T | 绝对温度 | K |

怎样理解每条受约束链贡献热能量级的变形自由能；链数密度乘能量得到能量密度，与压力具有相同单位。

算一个例子νe=10²⁵ m⁻³、T=300 K时，G≈4.14×10⁴ Pa=41.4 kPa。有效链密度加倍且其他条件相同，估算模量加倍。

使用条件橡胶态、高斯柔性网络链、小形变的尺度或理想仿射估算；交联点涨落、网络缺陷、溶胀参考态及其他刚度机制影响系数与适用性。

这个关系可以解释为什么相同聚合物质量下，提高有效交联密度通常使小变形橡胶模量增大：同一体积内有更多受到约束的弹性链参与变形。然而很短、接近拉直的链，玻璃态链段运动，晶区以及填料接触，都可能带来额外刚度或改变适用条件。网络交联点能否随宏观形变仿射移动、是否发生涨落，也影响数值系数。式中的有效链数密度应与所采用的网络模型保持一致。

因此，连通阈值附近的网络尤其值得仔细观察。刚出现的贯穿结构可能具有大量悬垂末端、细连接和不均匀密度，承力能力比一张均匀网络弱得多。增加少量关键连接可以消除易转动的模式，也可能分散局部载荷；增加大量无效小环却未必同样有效。用图上的线条数预测模量，会忽略路径冗余、链柔性与空间约束。对不同机制，应该采用匹配的结构指标。

导电复合材料也有类似层次。是否贯穿决定有没有允许的长程路线，每条边的电阻及其串并联组合决定电流大小。如果最关键的几处接触电阻很高，几何上连通的网络仍可能导电很弱。液体通过多孔材料时，最窄孔喉与通路曲折程度同样重要。于是，逾渗给出“路径能否形成”的框架，输运方程或力学方程再决定“沿路径能传递多少”。

把这些认识用于实验，可以同时测凝胶分数、溶胀程度与小振幅模量。较高凝胶分数说明更多材料并入不溶部分，却不能单独保证高承力链密度；很大的溶胀倍率可能提示网络约束稀疏，也可能来自强烈的离子渗透作用；模量则还依赖测量温度和频率。几种观测彼此补充，能够区分网络含量、网络约束与溶剂驱动力，而不会把一个数值承担所有结构解释。

## 网络为什么吸水又不会无限膨胀

把干燥交联网络放入合适溶剂，溶剂分子进入网络，链段间距离增加，样品体积变大。若换成未交联且可溶的相同聚合物，分子可能逐渐彼此分散而溶解。交联把链维持在一个整体中，允许网络吸收大量溶剂，同时使膨胀受到弹性约束。Flory和Rehner在1943年的溶胀理论把混合自由能与网络弹性结合，为这种竞争建立了可计算的框架。

衡量溶胀先要说明比值的定义。体积溶胀比是湿态总体积除以干聚合物体积；质量溶胀比则比较质量，两者需要密度信息才能转换。有些报告把吸收的溶剂质量除以干聚合物质量，又会比湿重除以干重少一项。若聚合物与溶剂体积近似可加，且聚合物没有流失，聚合物体积分数就是体积溶胀比的倒数。这个简单关系使浓度与宏观尺寸能够联系起来。

体积、浓度与线性膨胀式 7

![体积、浓度与线性膨胀](https://ml-biomat.com/static/agent-math/7bd5cc3407c4db8cbf86c8e8.svg)

| 符号 | 含义 | 单位 |
| --- | --- | --- |
| QV | 相对干聚合物体积的溶胀比 | 1 |
| V | 溶胀后总体积 | m³ |
| Vp | 保留的干聚合物体积 | m³ |
| φp | 溶胀态聚合物体积分数 | 1 |
| λ | 相对于干参考形状的各向同性线性伸长比 | 1 |
| 1/3 | 取立方根，因体积为三方向长度的乘积 | 1 |

怎样理解体积守恒近似给浓度倒数关系；各方向伸长相同，体积倍率为λ³。

算一个例子Vp=1 cm³，V=8 cm³时，QV=8、φp=0.125、λ=2。干态边长1 cm的立方体变为边长2 cm。

使用条件聚合物无流失、组分体积近似可加；最后一式另要求各向同性自由膨胀。受限涂层需分别描述各方向。

体积增加八倍，在各方向均匀膨胀时，边长只增加两倍，因为体积包含三个方向的长度相乘。把体积倍率直接当作线性伸长，会大幅高估变形。对涂层或被固定的凝胶，某些方向不能自由伸长，体积变化就更多分配到其他方向；此时用一个各向同性伸长比描述所有方向并不合适。约束条件是尺寸预测的一部分，不能在解释结果时才补上。

溶胀的推动力可以用渗透压理解。混合倾向使溶剂进入聚合物区域，网络伸展带来的自由能上升则提供回缩作用。若网络带固定电荷，还要考虑可移动离子进入与离开的化学势平衡，以及电中性约束。内部额外的离子浓度常使凝胶产生更强的溶胀压力；外界加盐会改变这一浓度差，也会改变电荷相互作用。因此，带电凝胶的吸水量不只由交联密度决定。

平衡溶胀的压力平衡式 8

![平衡溶胀的压力平衡](https://ml-biomat.com/static/agent-math/1f82723e30653ee0bcaf9212.svg)

| 符号 | 含义 | 单位 |
| --- | --- | --- |
| Πtot | 朝膨胀方向为正的净溶胀压力 | Pa |
| Πmix | 聚合物与溶剂混合贡献 | Pa |
| Πel | 网络弹性贡献，回缩时为负 | Pa |
| Πion | 可移动离子的渗透贡献 | Pa |
| Πext | 与上述参考态一致的外部反向压力贡献 | Pa |

怎样理解每一项是相应自由能对体积的驱动。平衡时净驱动为零，溶剂交换与机械平衡同时满足。

算一个例子混合100 kPa、弹性−80 kPa、离子0、外部20 kPa时，净压力100−80+0−20=0 kPa。外部压力不变而混合项升至110 kPa，初始净驱动为+10 kPa。

使用条件采用同一外部溶剂库参考态的准静态平衡分解；各项随体积及环境变化，膨胀过程中需重新计算。中性无额外离子体系取离子项0。

压力是单位体积变化对应的自由能变化率，正的溶胀压力表示体系有推动体积增大的趋势。平衡时，所有推动和回缩贡献在指定外界条件下抵消。对于能与外部溶剂库交换的体系，这等价于内部与外部溶剂化学势相等，并满足机械平衡。选择自由能模型时，需要把外部溶剂或盐库的贡献一致地计入，避免同时在两处重复减去同一压力。

网络形成时的参考状态也很关键。一个在大量溶剂中交联的网络，链的参考构象不同于干态交联后再吸水的网络；两者即使干聚合物含量相似，也可能有不同的弹性响应与平衡膨胀。对同一网络，温度或溶剂改变还会改变混合相互作用参数。于是，从一次溶胀倍率倒推交联密度，需要同时知道溶剂条件、参考状态和所用弹性模型，而不是只代入一个不带条件的经验常数。

达到平衡还需要时间。溶剂必须扩散通过网络，网络应力也需要重新分配，大块样品通常比薄片达到均匀状态更慢。表面先收缩形成致密层时，内部交换可以进一步受阻。把刚浸泡几分钟的质量变化直接当成平衡溶胀，会混合传输速度与热力学终点。连续跟踪质量和尺寸直到稳定，并检查厚度影响，有助于把这两类信息分开。

## 凝胶形成与凝胶体积转变是两件事

一块已经交联的凝胶可以在保持网络连接的同时，因温度、溶剂组成或盐浓度改变而大幅收缩。这个过程与起初由游离分子形成网络不同。凝胶形成关注连接结构是否建立；凝胶体积转变关注既有网络在什么体积下自由能最低。前者主要改变连接拓扑，后者可以在拓扑近似不变时发生。把两个过程区分开，才能解释为什么一块凝胶能反复吸水与失水，而无需每次重新形成全部交联键。

Tanaka在1978年报道聚丙烯酰胺凝胶的塌缩及临界终点，推动了对凝胶体积相变的研究。通过改变温度和周围流体组成，已经存在的网络能够从较大体积转到较小体积。相应自由能可以在某些条件下出现两个局部低点：一个对应富含溶剂的膨胀状态，一个对应聚合物较浓的收缩状态。外界条件变化使两个低点的相对深度交换，平衡体积便可能发生跃变。

[Figure: 凝胶体积转变的双最低点与网络示意](https://ml-biomat.com/tutorials/biomaterials-courses/cp09/#zh-s8)

图 4 · 自由能的两个低点表示同一网络的收缩态与膨胀态；外界条件改变可交换两者稳定性。上图为等深最低点的概念示意，纵横轴无实验数值；下图保持相同连接拓扑，比较不同尺寸。

这幅自由能图也解释了连续与不连续的区别。若最低点随着条件平滑移动，体积连续变化；若两个相隔较远的最低点交换稳定性，就出现不连续跃变。到某个临界终点附近，两个状态的差别消失，体积响应和涨落可以变强。真实样品的表面层、摩擦、缺陷和溶剂扩散会影响观察到的路径，升温与降温的转变位置可以不同。滞后同时包含能垒与动力学信息，需要结合等待时间解释。

常见热响应水凝胶还涉及聚合物与水的相互作用随温度变化。疏水性不能简单归结为“某些分子排斥水”，也不能统一写成只有熵起作用。形成溶剂空腔、水的局部结构、界面面积和相互作用能都参与溶剂化自由能，其焓与熵贡献随温度、溶质尺寸和化学环境变化。Lum、Chandler和Weeks在1999年的理论特别讨论了小尺度与大尺度疏水溶剂化的不同物理图景，这提醒我们在解释聚集或塌缩时同时说明尺度和条件。

在材料应用中，这种可变体积可以转化为阀门开闭、表面形变、药物扩散通道变化或软执行器运动。设计时需同时关心平衡体积差、响应速度、承力能力与循环稳定性。增加交联通常能加强约束，却也可能减小可实现的膨胀；做薄样品常能缩短交换路径，却改变输出力与几何形变。结构、热力学与传输共同决定器件行为，任何一个单独的转变温度都不足以概括全部性能。

可以用一组彼此衔接的测量理解一块新凝胶：先确认可提取的溶胶与不溶网络比例，确定形成了什么连接整体；再在固定环境下等待质量与尺寸稳定，得到平衡溶胀；随后改变温度或盐浓度并记录体积路径，观察是否存在连续响应或跃变；最后在相应状态测模量与松弛。这样得到的是同一网络的结构、平衡与时间响应，而不是把不同实验中的“凝胶”当成一个没有条件的标签。

从一根分枝到一个贯穿集群，再到可以吸水和承力的网络，核心始终是连接如何限制自由度。分形告诉我们这些连接怎样分布在空间中，逾渗说明随机局部连接怎样产生长程通达，网络弹性与溶胀自由能则解释整体形成后怎样回应外界。掌握这些层次，便能把形状、反应程度和宏观性能连成一条可计算、也可用实验逐项检验的解释链。

File: docs/tutorials/biomaterials-courses/cp10/index.md
# 蛋白质螺旋怎样形成：协同折叠的统计图景

Source: https://ml-biomat.com/tutorials/biomaterials-courses/cp10/
Language: zh-CN

一段蛋白质螺旋的形成，要同时安排原子接触与主链姿势。为什么开始一段比继续延长更有代价，许多微观排列又怎样变成一条实验曲线？从三个位置的手算例子走向有限长链，理解协同性、平均螺旋含量与折叠时间各自回答什么问题。

## 一小段螺旋为什么值得单独研究

羊毛纤维受力时能够伸长，细胞里的蛋白质能够把某些分子夹在特定位置，一条人工多肽也可能在环境改变后从松散链段变成较规则的结构。这些现象并不都由同一种机制决定，却共同提醒我们：蛋白质不是只有化学组成的材料，它的局部形状也会参与承力、识别和组装。α螺旋就是一种常见的局部形状。链沿轴方向盘旋，主链上的基团形成有规律的接触，使一段原本能够采用许多姿势的链偏向一组相近结构。研究这一小段螺旋，可以先把复杂蛋白质折叠中的一个问题讲透：相邻单元为什么会一起改变状态？

把一条链看成由许多个小铰链连接的带子，有助于理解它的可变性。每个铰链都能转动时，整条带子有许多姿势；若相邻几段必须以合适角度排成一圈，它们的选择就受到共同限制。第一圈形成后，接下来的单元可以沿已经建立的几何关系继续排列。于是“从没有螺旋开始一段螺旋”和“给已有螺旋再接上一点”并不是同一件事。这种邻近状态会影响下一步统计偏好的现象，称为协同性。

协同性并不意味着整条链像一支队伍接受了统一命令，也不要求每个残基在同一瞬间转身。分子始终处于热运动中，螺旋段可以出现、延长、缩短或分裂。我们通常测到的是许多分子和许多时刻形成的平均结果。若平均螺旋含量在很小的温度范围内变化明显，背后可能是不同状态的概率重新分配，而不是每条链都经过同一条整齐的路线。统计理论的用途，就在于把这种看似杂乱的状态集合与稳定可测的曲线连接起来。

这一思路也适合材料问题。若一种含肽链的材料通过螺旋段形成连接点，改变温度、酸碱度或盐浓度可能影响连接点的数量与寿命，继而改变材料的流动和回复。若一个识别片段需要保持螺旋才能展示合适侧链，局部螺旋的稳定性又会影响它与其他分子的接触。完整材料还涉及链间作用、网络和溶剂，但先弄清单链局部结构的统计规律，可以把后面的问题建立在明确的分子图景上。

## 从化学几何走到α螺旋

多肽主链由重复的氮、α碳和羰基碳等原子连接而成，氨基酸侧链从α碳伸出。肽键是羰基碳与氮之间的酰胺连接，由于电子分布的关系，肽基通常接近平面，绕肽键的自由转动受到较强限制。α碳两侧的其他主链键仍能转动，不过不同转角会让原子靠近或远离，某些姿势会发生空间拥挤。因而一个残基能够选择的姿势不是任意方向，也不是只有“伸直”和“卷起”两种，而是在化学约束下分布于许多构象区域。

[Pauling、Corey与Branson在1951年的研究](https://doi.org/10.1073/pnas.37.4.205)从这些具体几何限制出发构建螺旋模型。他们把小分子结构中得到的键长、键角和酰胺平面性带入长链，并要求适合形成氢键的基团能够按合理方向相遇。重要的一步是允许一圈包含非整数个残基：分子可以旋转一圈又继续向前，并不需要在每圈结束时恰好落在整数刻度。这个例子说明，直觉上整齐的画法有时会过度限制模型，真正需要满足的是原子之间的几何与化学关系。

常见α螺旋每圈约有3.6个残基，每个残基沿轴前进约0.15纳米。主链第i个残基的羰基氧通常与第i＋4个残基的N—H形成氢键；i只是沿序列编号的整数，i＋4表示往后数四个残基。氢键不是连接主链的共价肽键，而是特定基团在合适距离和方向上形成的较弱相互作用。L型氨基酸构成的蛋白质中，常见α螺旋为右手螺旋，侧链主要朝外伸出。图中画出的规则螺旋，是帮助理解结构的平均几何，真实分子仍然会振动和弯曲。

螺旋端部与内部并不等价。靠近端点的部分基团没有足够的后续或前序残基形成完整的内部氢键网络，可能由水或特定侧链提供不同接触。这也是端部容易出现松动、某些封端结构能影响稳定性的原因之一。对一条很短的肽链，端部所占比例很大，不能把长螺旋中间的规律直接套到全部位置。稍后讨论有限长度模型时，这个看似小小的几何差异会再次出现，并影响螺旋含量随参数变化的曲线。

[Figure: diagram](https://ml-biomat.com/tutorials/biomaterials-courses/cp10/#zh-s2)

图 1 · α螺旋的几何示意与i至i＋4氢键关系。曲线表示主链路径，圆点用于索引残基；并非所有原子的精确坐标。1951年的模型研究把肽基几何与重复接触结合起来。

## 形成接触的收益，限制姿势的代价

为什么氢键能够形成，链却不总是全部卷成螺旋？原因在于我们比较的是两种处于溶剂中的状态。线团中的羰基和N—H也可以与水相互作用，形成内部氢键时，原有水合关系需要重新安排。与此同时，线团可以采用许多不同姿势，进入较规则的螺旋区域会减少主链的构象选择。某些接触有利于螺旋，姿势数量的减少则倾向于支持线团。只有把链与周围环境一起比较，才能判断哪一类状态在给定条件下更常出现。

热力学用自由能把这些效应放到同一尺度上。焓变化描述包括分子接触和水合在内的能量变化，熵变化反映可实现状态及其分布的变化；温度把熵的作用换成与能量相同的单位。这里的熵不只是日常语言里的“凌乱程度”。如果一个链段在两种状态下看起来同样弯曲，却分别拥有十种与一万种可访问姿势，它们的统计情况就很不同。形状照片只有一幅，熵关心的却是与这种宏观描述相容的许多微观可能性。

为描述已有螺旋的延长，可以引入传播参数s。它比较一个有效单元加入螺旋与保留在线团统计背景中的相对权重。s大于1表示延长较有利，小于1表示较不利，等于1表示这两种局部选择的权重相当。另用σ描述开始一个新螺旋段的额外代价，通常取零到一之间的正数。σ越小，孤立地重新开始一段螺旋受到的抑制越强。它们是相对统计权重，不是直接的百分比；要变成概率，还要把其他所有可能状态一起计入。

把自由能差换成相对统计权重式 1

![把自由能差换成相对统计权重](https://ml-biomat.com/static/agent-math/eab79d6131c105e3de8b8a52.svg)

| 符号 | 含义 | 单位 |
| --- | --- | --- |
| ΔGp, ΔHp | 传播过程的摩尔自由能差与焓差 | kJ mol⁻¹ |
| ΔSp | 传播过程的摩尔熵差 | kJ mol⁻¹ K⁻¹ |
| ΔGi | 开始一个新H段的额外摩尔自由能代价 | kJ mol⁻¹ |
| T | 绝对温度，摄氏温度加273.15 | K |
| R | 气体常数，取0.008314 | kJ mol⁻¹ K⁻¹ |
| s, σ | 传播权重与开始新段的额外权重 | 1 |
| exp(x) | 自然指数e的x次方，e约为2.718；这里x是自由能与RT之比的负值 | — |

怎样理解自由能差已经合并能量与状态数量的影响。除以RT把摩尔能量变成无量纲数，指数关系使更低自由能获得更高相对权重。传播与开始新段分别计入不同代价。

算一个例子T＝300 K，ΔHp＝−4 kJ mol⁻¹，ΔSp＝−0.010 kJ mol⁻¹ K⁻¹，得到ΔGp＝−1 kJ mol⁻¹，s＝exp(1/2.4942)≈1.493。若额外开始代价约11.49 kJ mol⁻¹，则σ≈0.010。

使用条件有效平衡参数相对于所定义的线团参考态，包含溶剂与构象贡献；它们不是单个氢键能量，也没有给出动力学速率。

一个数字例子可以看清符号方向。若300开尔文时，传播过程的摩尔焓变为负4千焦、摩尔熵变为负10焦每开尔文，那么熵减少带来的自由能代价为3千焦每摩尔，总传播自由能仍为负1千焦每摩尔，因此s大于1。温度升高时，这个例子中的熵代价增加，传播会变得较不有利。真实体系的焓和熵也可能随温度变化，溶剂与侧链会影响趋势，所以不把这个算例推广成所有多肽的唯一温度响应。

还要区分两种不同的“难”：一种是形成新螺旋段后的平衡统计代价，另一种是到达该状态之前需要跨越的动力学障碍。σ属于前一种描述，它帮助决定平衡时有多少螺旋段；它本身没有时间单位，不能直接给出成核需要多少秒。要知道反应快慢，需要额外的速率或自由能障碍信息。把这两件事分开，后面就不会因为某种结构在平衡时很少见，便断定它一定形成得慢，或因为结构稳定就断定它一定形成得快。

[Figure: diagram](https://ml-biomat.com/tutorials/biomaterials-courses/cp10/#zh-s3)

图 2 · 与算例一致的自由能收支：焓变−4、熵项＋3、总自由能差−1 kJ mol⁻¹。数值用于解释符号和相加关系。

## 给每一种排列分配权重

[Zimm与Bragg在1959年的理论](https://doi.org/10.1063/1.1730390)把螺旋传播与开始新段的代价分开处理，说明少数参数怎样产生明显的协同转变。为了逐步学会这个方法，先建立一个两状态链模型：把N个有效位置中的每个标记为H或C，分别表示螺旋样与线团样局部状态。H是粗粒化标签，单个H并不等于一个残基已经独自形成完整α螺旋。真实的数个残基几何限制被折合进有效参数；若要逐个描述主链转角和氢键，需要更细的状态模型。

在这条符号链中，连续的H构成一段。排列CCHHHCC只有一个H段，CHCHHCC有两个H段，尽管两者都含三个H。若每个H贡献传播因子s，每个新H段再贡献因子σ，就可以给整种排列计算一个权重。相同螺旋单元数但分成更多小段的排列，会多付出开始新段的代价。σ较小时，模型因此更偏向把H聚成较长连续段，而不是分散成许多孤立位置；这种邻近相关性就是协同性的一种具体表达。

排列的权重、总权重与概率式 2

![排列的权重、总权重与概率](https://ml-biomat.com/static/agent-math/ce7e9c8c5e6e9f02fe8da3df.svg)

| 符号 | 含义 | 单位 |
| --- | --- | --- |
| a | 某一种H/C排列 | — |
| Ω | 长度N的全部H/C排列的集合 | — |
| m(a) | 排列a中的H位置数 | 1 |
| r(a) | 排列a中的连续H段数 | 1 |
| s, σ | 每个H的传播因子与每个新段的额外因子 | 1 |
| w(a), Z | 排列a的权重与全部排列的权重总和 | 1 |
| P(a) | 排列a的归一化概率 | 1 |
| Σ, ∈ | 求和符号与属于：逐一遍历Ω中的排列后相加 | — |

怎样理解每个H提供一个s，每段提供一个σ，所以重复相乘形成两个幂。不同排列是可替代的可能性，要相加；除以总和使所有概率相加等于1。

算一个例子CCHHHCC有m＝3、r＝1，权重σs³；CHCHHCC有m＝3、r＝2，权重σ²s³。取σ＝0.1，前者权重是后者的10倍，尽管H总数相同。

使用条件本章采用均匀两状态有效链，线团位置的参考权重为1，允许任意长度H段；标签不逐一代表完整氢键几何。

权重需要归一化才能成为概率。可以把它想成一场抽签：每种排列按自己的权重分到不同数量的票，所有票的总数就是配分函数Z，某种排列占总票数的比例就是它被抽到的概率。真实权重可以是小数，这个比喻只是帮助理解相对份额。配分函数并没有增加新的物理作用，它把已有的全部可能性汇总起来。若漏掉一类排列，总票数就不完整，得到的概率也会随之出错。

只有三个位置时，可以手工检查全部八种排列。CCC的权重为1；HCC、CHC、CCH各为σs；HHC、CHH各为σs²；HCH为σ²s²；HHH为σs³。取s＝1、σ＝0.1，总权重为1.61。此时全线团占有较大概率，单个连续H段的不同位置也各占一部分，而把两个H分隔开的HCH只得到0.01的权重。这个小例子不代表三个真实氨基酸足以形成稳定完整α螺旋，它展示的是如何不遗漏地统计一个定义清楚的模型。

这里容易混淆“某种排列的权重”和“某类状态的总份额”。单个全螺旋排列的权重可能很大，线团较多的排列却有很多种，它们合起来仍可能占据相当比例。就像一个大袋子里的单张票不一定最多，但许多小袋子合起来可以拥有更多票。能量偏好与状态数共同决定结果，统计力学正是通过求和把这两种作用放在一起。这个逻辑也解释了为什么只比较一幅全螺旋图和一幅全线团图，往往不足以描述整个转变。

把全线团的权重设为1，是选择比较的基准，并不是宣布线团没有能量或没有内部结构。线团区域中许多允许的姿势，以及它们与溶剂的关系，已经包含在参考态和有效参数中。同样，本模型把每段的开始代价集中记为一个σ，没有给左右两侧另加相同的边界因子。不同理论可能采用不同的状态定义和端部约定，比较参数时必须先比较定义。两个模型使用相同字母，并不保证它们的数值可以直接互换。

[Figure: diagram](https://ml-biomat.com/tutorials/biomaterials-courses/cp10/#zh-s4)

图 3 · 完整枚举两状态模型的三个位置。HCH需要开始两段，因此比只有一段的两H排列多一个σ因子。

## 从许多排列算出平均螺旋含量

实验常问的是“有多少比例处于螺旋样状态”，而不是某一条符号排列的概率。对每种排列，先数出其中H的个数，再乘以该排列出现的概率，最后把所有乘积相加，就得到平均H数。再除以总位置数，得到平均螺旋含量。这个操作称为加权平均：常见的排列贡献较多，罕见的排列贡献较少，概率已经说明该给每种结构多少分量。平均值可以不是整数，因为它描述一群链或一条链经过许多变化后的统计结果。

平均螺旋含量是一个加权平均式 3

![平均螺旋含量是一个加权平均](https://ml-biomat.com/static/agent-math/91eeaf5f7d4f56a0d0e03088.svg)

| 符号 | 含义 | 单位 |
| --- | --- | --- |
| θ | 平均H位置比例 | 1 |
| ⟨m⟩ | 按所有排列概率计算的平均H数，尖括号表示平均 | 1 |
| N | 链中的有效位置总数 | 1 |
| a, Ω | 一个排列与全部排列的集合 | — |
| P(a), m(a) | 该排列的概率与H数 | 1 |
| Σ | 把所有排列的概率乘H数后相加 | — |

怎样理解平均值应让常见排列贡献更多，因此用概率乘每种排列的H数。再除以总位置数，得到零到一之间的含量。

算一个例子N＝3、s＝1、σ＝0.1时，总权重Z＝1.61，未归一化的加权H总数为1.02。因此θ＝1.02/(1.61×3)≈0.2112，即21.12%。

使用条件这是本模型的平衡平均。将其与实验螺旋含量比较时，需要定义标签怎样对应结构与测量信号。

在刚才三个位置的例子中，三种单H排列共贡献0.30的加权H数，两个相邻H的两种排列共贡献0.40，分开的HCH贡献0.02，HHH贡献0.30。总计1.02，再除以总权重1.61和三个位置，平均螺旋样比例约为21.1%。这不表示每条链上有0.633个半成形的H，也不表示某个原子被切成了小数份；它表示不同整数状态按概率混合后得到这个平均量。

平均螺旋含量相同的体系，还可以有不同的结构组织。一条链可能多半时间处于全线团，少数时间出现一个长螺旋；另一条链可能一直带着几个短螺旋段。若只测平均含量，两者的信号有可能接近，但局部柔性、端部数量和与其他分子接触的方式不同。因此，模型还可以统计平均H段数、段长分布以及每个位置处于H的概率。数学不是为了增加输出名词，而是为了回答不同实验所关心的结构差别。

当链变长，逐一列出全部排列就不方便了。十个位置已有一千零二十四种，二十个位置超过一百万种。这里每增加一个位置都有H或C两种选择，所以可能性成倍增加。不过本模型的下一步权重只需要知道前一步是否已经处在H段中，不必保留整条历史。于是可以把所有以C结尾的排列先汇总为一类，所有以H结尾的汇总为另一类，再沿链逐步更新。这就是递推：把一个大问题拆成一系列规则相同的小更新。

只记住结尾，也能统计整条链式 4

![只记住结尾，也能统计整条链](https://ml-biomat.com/static/agent-math/06c3748f1c0dfab8236c636e.svg)

| 符号 | 含义 | 单位 |
| --- | --- | --- |
| n, N | 当前长度与目标长度 | 1 |
| Cn, Hn | 长度n、分别以C或H结尾的所有排列权重总和 | 1 |
| s, σ | 传播与开始新H段的相对权重 | 1 |
| ZN | 目标长度N的配分函数 | 1 |

怎样理解C可接在任意结尾后，故直接合并。H接在C后开始新段，乘σs；接在H后继续传播，乘s。初始设C0＝1、H0＝0，把空链当作尚无H段的参考。

算一个例子取s＝1、σ＝0.1：第一步(C1,H1)＝(1,0.1)，第二步为(1.1,0.2)，第三步为(1.3,0.31)，于是Z3＝1.61，与列出八种排列得到的结果相同。

使用条件严格对应本章定义的均匀两状态开放链；不同边界、位置依赖或更长程相互作用需要相应增加状态或修改权重。

递推中的加号表示不同来源的排列都要纳入，乘号表示给新增选择附上它的权重。新位置若是C，可以接在任何旧结尾后面；若是H，接在C后面要开始新段，付出σs，接在H后面只需继续传播，付出s。这个算法完全保留了我们定义的两状态模型统计，并不是随机挑出少数结构作替代。它也让链长成为容易比较的变量：在同一组局部参数下，短链与长链为何表现不同，可以直接从端部影响和新段代价的相对份额看出来。

[Figure: diagram](https://ml-biomat.com/tutorials/biomaterials-courses/cp10/#zh-s5)

图 4 · 递推按旧结尾与新结尾分类。C到H的路径带σs，H到H带s，进入C的两条路径权重都为1；交叉线只表示分类关系。

## 协同性怎样改变曲线，链长又怎样改变答案

设想把传播参数s缓慢调大，相当于逐步让已有螺旋的延长变得更有利。若σ＝1，开始新段没有额外代价，每个有效位置的选择可以独立进行，螺旋含量随s平缓增加。若σ很小，链不愿意反复开始许多短段；在传播还不够有利时，线团占据较大份额，一旦延长收益足以补偿开始代价，较长H段便迅速增加，曲线显得更陡。协同性不是把某个位置单独变得极强，而是让相邻状态之间出现相关。

足够长且各位置等价的链有一个简洁表达式，能够直接显示传播参数与成核参数的作用。在这个长链极限中，s＝1对应平均一半螺旋样位置；σ越小，附近的变化越集中。这里的“极限”表示端部影响相对于整条链足够小，并不意味着任何几十个位置的短链都可以照搬。对有限长度链，开始新段的代价在总账中仍然明显，达到一半含量的位置往往会偏移，端部也会使平均含量下降。

足够长的均匀链式 5

![足够长的均匀链](https://ml-biomat.com/static/agent-math/ced0c5a54bb1f317cff243db.svg)

| 符号 | 含义 | 单位 |
| --- | --- | --- |
| θ∞ | 端部影响可忽略时的平均H比例；∞表示长链极限 | 1 |
| s, σ | 传播参数与开始新段参数 | 1 |
| √ | 平方根，把括号内量的平方尺度还原 | — |

怎样理解将两类结尾的递推写成线性更新后，长链总权重由增长最快的组合控制。对该增长因子中s的变化计数，可得平均H比例；分母中的σ使有限开始代价下的转变保持平滑。

算一个例子s＝1时分子s−1为零，因此θ∞＝1/2。取σ＝0.01，s＝0.8得到θ∞≈12.73%，s＝1.2得到约83.71%。

使用条件均匀、正σ、端部影响足够小的长链极限。短链应使用有限长度递推，特别是σ很小时，所需长链尺度会增大。

实线为当前有限链，虚线为长链极限；圆点对应当前s。H段数为概率平均，可以不是整数。

改变链长、传播偏好与开始新段的代价，比较有限链平均含量、段数及长链近似。

先保持s不变，改变链长，能看到相同局部化学偏好如何产生不同总体比例；再保持链长不变，降低σ，能看到形成新段的抑制怎样影响含量与段数。交互显示的是有限链的递推结果，曲线上的每一点都重新计算全部排列的统计总和。可以特别比较s＝1时的短链与较长链：短链未必正好一半螺旋，随着长度增加才逐渐接近长链关系。平均H段数也会帮助区分“更少但更长的结构段”与“许多短结构段”。

曲线陡峭并不自动意味着出现了与大量水结冰完全相同的宏观相变。有限链具有有限数目的状态，概率随参数连续改变；在这个短程、正σ的一维模型中，协同交叉可以非常明显，却没有在某个普通有限参数处凭空出现数学不连续。把这种差别说清楚，不会削弱模型的用途。恰恰相反，它帮助我们选择正确问题：实验需要的是转变位置、宽度和链长依赖，还是宏观两相共存与临界行为？不同问题需要不同层次的模型。

较小σ还不意味着任何环境下都会有更多螺旋。它首先抑制的是新段的出现；在固定s与有限N下，这种抑制可能降低总体含量，同时让已有螺旋更集中。只有把传播偏好、开始代价和链长放在一起，才能解释曲线。实际比较两种肽时，如果同时改变了侧链组成和长度，就可能同时改变s、σ与端部效应。设计有层次的对照，逐项改变条件，比仅按一条曲线更陡就给出“更稳定”的笼统判断更有信息。

## 把光谱与热量变成结构问题

圆二色谱常用于观察多肽的螺旋变化。光可以具有左旋或右旋的圆偏振，两种偏振经过具有手性结构的样品时，吸收程度可能不同；仪器测量这种差异随波长的变化。α螺旋在远紫外区域具有常见的谱形特征，包括约208与222纳米附近的负信号。这里的负号来自仪器定义的两种吸收之差，不表示样品发出了负能量。将光谱按浓度、光程和残基数进行合适归一化后，才能比较不同样品与条件。

下面的信号采用平均残基椭圆率：把圆二色测量转成描述偏振光椭圆程度的角度量，再按光程和残基浓度归一化。因此，单位中的deg表示度，cm²来自所采用的光程与浓度单位组合，dmol表示十分之一摩尔的残基，而不是毫摩尔。它计量的是归一化光学响应，并非螺旋本身绕了多少度。同一蛋白质多测一点、光程变长一点，原始信号会变大；正确归一化后，才更适合比较结构比例。

若一个分析区间主要由螺旋样与线团样两类贡献组成，可以先把观测信号近似为两类参考信号的加权和。这个步骤与前面的概率平均是同一个逻辑：有多少比例处在某类状态，就带来相应比例的信号。参考信号本身可能随温度、链长和溶液条件变化，因此需要使用匹配基线。若还有β结构、聚集或明显散射参与，就要扩展信号模型，让更多可区分的结构贡献进入解释。

从两类参考信号估计比例式 6

![从两类参考信号估计比例](https://ml-biomat.com/static/agent-math/234058951d851606f5978769.svg)

| 符号 | 含义 | 单位 |
| --- | --- | --- |
| Sobs | 实测平均残基圆二色信号 | deg cm² dmol⁻¹ |
| SC, SH | 同条件下线团样与螺旋样参考信号 | deg cm² dmol⁻¹ |
| θ | 由两类信号混合模型估计的螺旋比例 | 1 |

怎样理解两种结构各按其比例贡献光学信号，比例总和为1。减去线团基线后，剩余信号占完整基线差的比例即为θ。

算一个例子若SC＝−1000、SH＝−35000、Sobs＝−18000，三者使用同一单位，则θ＝(−18000＋1000)/(−35000＋1000)＝0.50。两个负差相除得到正比例。

使用条件两类贡献线性混合且基线匹配的近似；波长、链长、温度与背景均须一致。其他结构、聚集或散射需加入观察模型。

[Scholtz等人在1991年对不同长度丙氨酸基多肽的研究](https://doi.org/10.1002/bip.360311304)提供了一个有用范例：保持序列设计之间的关系，再比较长度变化下的热展开曲线，把实验与螺旋—线团理论连接。[同年的量热研究](https://doi.org/10.1073/pnas.88.7.2854)则从吸收或释放的热量约束螺旋形成的焓变。光谱关心结构相关信号，量热关心热效应，两种测量互相补充，比只用一条曲线自由调整多个参数更容易形成可靠解释。

平均螺旋含量还无法直接告诉我们哪几个残基形成螺旋。核磁共振可以提供更局部的化学环境与接触信息，红外光谱关注主链振动，散射与其他结构方法则提供不同尺度的约束。选择测量时，可以先写清要分开的两个假设：是全链一起改变，还是端部逐渐松动；是单链内部转变，还是多条链聚在一起；是结构变化，还是样品浓度或光学背景变化。围绕假设选信号，模型参数才会对应具体的分子问题。

加热和冷却曲线也值得放在一起看。如果二者能够在足够等待后重合，平衡统计解释更容易成立；若明显依赖扫描速度或出现不可逆变化，就需要考察慢过程、聚集或其他化学变化。这里不是给样品贴上“符合”或“不符合”的标签，而是让测量时间与分子变化时间相匹配。一个系统可以在某段温度范围内接近平衡，在另一段范围内被缓慢过程限制，解释也应随实际过程改变。

[Figure: diagram](https://ml-biomat.com/tutorials/biomaterials-courses/cp10/#zh-s7)

图 5 · 用长度分别为12、20、28个残基的示意多肽比较链长效应，每个圆点代表一个残基。圆二色谱记录结构相关信号，量热记录热效应，二者共同约束螺旋—线团模型。

## 相同的平衡比例，可以用不同速度到达

平衡曲线告诉我们等待充分后各状态占多少，动力学则问从旧分布变成新分布需要多久。假设快速改变温度，环境已经进入新状态，多肽的构象分布却来不及立即完成调整，就会在随后时间里逐渐靠近新的平均值。用足够快的光谱记录这个过程，可以把“结构最终变了多少”与“怎样变过去”分开。若扰动很小、一个主要松弛过程占主导，观测信号常可以用单指数形式描述。

用松弛时间描述接近平衡式 7

![用松弛时间描述接近平衡](https://ml-biomat.com/static/agent-math/92be976b8b16fa90372fd748.svg)

| 符号 | 含义 | 单位 |
| --- | --- | --- |
| X(t), X(0), Xeq | 时刻t、起始与最终平衡的观测量；算例采用螺旋比例 | 1 |
| t, τ | 经过时间与松弛时间 | μs |
| exp | 自然指数函数；t/τ为无量纲时间比 | — |

怎样理解若偏离最终值越大，单位时间消去的偏离也成正比，则剩余偏离按指数衰减。t＝τ时指数为−1，剩余比例约0.368。

算一个例子起始螺旋比例0.60，最终0.50，τ＝10 μs。10 μs后X＝0.50＋0.10×0.3679≈0.5368；20 μs后约0.5135。

使用条件一个主要松弛模式占主导时的描述；单指数不自动指定唯一微观机制。若X为其他光学信号，其三个X量需使用相同信号单位。

指数衰减表示每过相同时间，剩余偏离按相同比例减少，而不是每秒减少同样的绝对数量。经过一个松弛时间τ，距离最终值的偏离剩下最初的约36.8%；经过两个τ剩约13.5%。它像杯中温水逐渐接近室温时的简单模型，不过分子折叠的具体阻力和通路来自构象变化、溶剂作用与化学接触。单指数中的τ描述这一观测条件下的整体松弛时间，不能只凭一个数字就断定已经识别出唯一的微观步骤。

[Williams等人在1996年的温度跃迁与时间分辨红外研究](https://doi.org/10.1021/bi952217p)观察了短螺旋肽在快速扰动后的变化，展示了把很快的结构响应转成时间曲线的可能性。后续研究不断区分端部松动、传播、起始与不同探针所看到的过程。理解这段科学史的要点，不是记住一个可以套给所有α螺旋的折叠时间，而是认识实验怎样选中某种变化：扰动大小、初始螺旋含量和探针所在位置都会影响被观察的响应。

一个平衡模型可以配上多套快慢不同、但最终分布相同的动力学规则。例如把某套正反向变化速率都同时乘以十，平衡比例可以保持不变，达到平衡的速度却加快。反过来，改变正向与反向速率的相对大小，通常会改变最终比例。因此，从平衡拟合得到s与σ之后，仍需要时间分辨实验来确定速率。把统计权重画成结构偏好，把时间曲线画成响应过程，能够避免把成核参数误当作成核时间的倒数。

当实验呈现多个时间阶段时，也不必急着给每条指数都贴上一个残基动作。不同结构群体、多个路径或探针对不同区域的敏感性，都可能产生复杂曲线。可以通过改变链长、端部、序列或测量波长，让候选解释作出不同预测，再用实验区分。这样的安排保持了本章一贯的逻辑：先让物理对象清楚，再决定一个数学量应该代表什么，而不是让一个容易拟合的公式替代对分子过程的理解。

一个有辨别力的时间实验，可以同时记录整体螺旋相关信号与靠近链端的局部信号。如果端部先发生明显变化，而整体含量随后才调整，就能进一步检验端部松动与整段重排的关系；如果两者始终按同样时间变化，则另一类共同过程可能更值得考察。探针不是透明的观察者，其引入也可能改变局部环境，因此比较带探针与不带探针的平衡行为，有助于把测量工具的影响同目标分子的响应分开。

[Figure: diagram](https://ml-biomat.com/tutorials/biomaterials-courses/cp10/#zh-s8)

图 6 · 环境的快速变化与结构的随后松弛是两个时间过程。下方曲线采用正文的合成算例，展示松弛时间的含义。

## 把局部螺旋放回真实蛋白质与材料

真实序列中的位置并不相同。甘氨酸具有较多可用主链构象，进入某些规则螺旋时会付出不同的构象代价；脯氨酸限制主链几何，其肽氮也缺少普通残基的N—H供体，在许多螺旋内部位置会造成明显影响。其他侧链通过体积、疏水性、离子化和彼此接触改变局部偏好。这些倾向取决于位置与环境，不能把某个氨基酸永久称为绝对的螺旋促进者或破坏者。端部、膜环境和相邻结构都可能改变它的作用。

若要扩展模型，可以让不同位置具有不同传播参数，并加入端部和特定侧链接触的贡献。两条螺旋相互缠绕形成卷曲螺旋时，还要统计链间配对与排列；一个球状蛋白形成完整折叠时，则会出现相距很远残基之间的接触、疏水核心和不同结构片段的相互制约。α螺旋统计提供了局部协同性的清晰例子，完整折叠还需要把这些更长程关系接进来。模型层次增加的依据是新的物理问题，而不是把每种作用都预先塞进最初的公式。

在一种含螺旋连接点的水凝胶中，螺旋含量、链间连接数和网络是否贯通，也属于三个不同层次。单链上出现更多螺旋，可能增加有效连接，也可能只是让同一条链内部变得更规则；只有连接跨越不同链并形成足够的整体通路，材料才会产生相应网络响应。类似地，一个肽链与表面结合后螺旋含量升高，可能来自表面选择性稳定某些构象，而不是该肽在所有溶液中都更稳定。把环境、结构和功能按因果顺序联系起来，才能设计有针对性的材料比较。

本章的统计方法可以用一套可重复的问题带走：局部有哪些状态，哪些变化需要额外开始代价，如何给整条排列分配权重，测量对应的是哪一种平均，以及等待时间是否足够。回答这些问题后，螺旋含量就不再是一条孤立的曲线，而是许多分子构象共同形成的可计算结果。协同性的意义也变得具体：一个单元的选择会改变邻近单元的统计环境，局部作用沿着链累积，最终在材料与生命过程的尺度上留下清楚的响应。

File: docs/tutorials/biomaterials-courses/cp11/index.md
# 变化为什么有方向：不可逆过程与耗散

Source: https://ml-biomat.com/tutorials/biomaterials-courses/cp11/
Language: zh-CN

热茶会冷却，染料会扩散，流动的聚合物会把机械功转为热。能量守恒并没有禁止这些过程倒着发生，那么时间方向从何而来？从粒子计数和随机运动出发，连接熵、扩散、热流与黏性耗散，理解平衡和持续受驱动的材料。

## 能量守恒之后，还需要知道什么

把一杯热茶放在桌上，茶逐渐冷却，周围空气与杯子得到热量。若有相同能量从较冷空气进入茶，使茶自行变得更热，能量账目也可以平衡，但日常不会反复观察到这种过程。再看一滴墨水：它在静水中扩散开，几乎不会自行重新聚成原来那滴。能量守恒说明能量不能凭空产生或消失，却没有单独规定能量如何分配、物质如何分布以及哪种过程更可能发生。

不可逆过程的含义，是过程发生后，要把体系和环境同时恢复原状，不能只把外部操作简单倒放。例如搅拌黏稠液体后，桨叶的机械运动转为分子运动和热；把桨叶向相反方向转动，通常又会继续输入功，而不会把此前产生的热全部收回。可逆过程则是理想极限：在每一步只偏离平衡极小的程度，并能够通过极小改变使体系与环境一同沿原路返回。慢并不自动等于可逆，摩擦或有限化学势差仍可产生耗散。

热力学用熵来描述这种方向。熵是具有焦耳每开尔文单位的状态量，衡量宏观约束下可实现的微观状态结构，而不是肉眼看上去整齐或凌乱的程度。对于温度保持不变的大热库，收到少量热量时熵增加量为热量除以绝对温度。绝对温度用开尔文表示，不能把摄氏温度直接放入分母。同样一焦耳热量进入低温热库，对应的熵变化比进入高温热库更大。

热从高温流向低温的熵变化式 1

![热从高温流向低温的熵变化](https://ml-biomat.com/static/agent-math/51c09c055cbe934e395ff866.svg)

| 符号 | 含义 | 单位 |
| --- | --- | --- |
| ΔStot | 两个热库的总熵变化 | J K⁻¹ |
| Q | 由高温热库传出的正热量 | J |
| Tc | 低温热库的绝对温度 | K |
| Th | 高温热库的绝对温度，Th>Tc | K |
| Δ | 末态减初态的变化 | 1 |

怎样理解高温库失去熵Q/Th，低温库得到熵Q/Tc，两项相加。由于低温的倒数较大，总变化为正。

算一个例子Q=100 J，Th=310 K，Tc=300 K时，ΔStot=100×(1/300−1/310)≈0.01075 J K⁻¹。

使用条件两个温度近似不变的大热库直接交换热量，无功转换；温度明显变化时需分段或积分计算热量除以瞬时温度。

因此，一份热量从高温热库流向低温热库时，热库总熵增加。要让热量反向移动，可以使用冰箱，但冰箱需要输入功，并向环境排出更多热量；把电源和外界一起纳入账目，方向条件仍然成立。这个例子也说明，体系自身的熵可以减少，只要伴随环境足够大的熵增加。冷却结晶、细胞构建有序结构以及分离混合物，都要在相应交换条件下计算。

为了把交换与产生区分开，可以把一个不交换物质的体系的熵变化率分成两部分：热穿过边界带来的熵流，以及内部不可逆过程产生的熵。变化率就是在很短时间内变化量除以时间，再取时间足够短的极限。它回答“每秒改变多少”，与当前已有多少熵是不同的量。若还交换物质，进入和离开的物质也携带熵，需要把相应项加上。

熵的交换与内部产生式 2

![熵的交换与内部产生](https://ml-biomat.com/static/agent-math/f6865789cb05052a642e40fb.svg)

| 符号 | 含义 | 单位 |
| --- | --- | --- |
| S | 体系熵 | J K⁻¹ |
| t | 时间 | s |
| dS/dt | 体系熵随时间的瞬时变化率 | W K⁻¹ |
| α | 各热交换边界通道的编号 | 1 |
| Σα | 把所有热交换通道贡献相加 | 1 |
| Q̇α | 通道α进入体系为正的热流率 | W |
| Tα | 该通道交换边界的绝对温度 | K |
| Ṡi | 体系内部熵产生率 | W K⁻¹ |

怎样理解熵可随热跨边界交换，也能由内部不可逆过程产生。点号与d/dt均表示每单位时间变化；内部产生在宏观热力学中非负。

算一个例子若内部产生0.02 W K⁻¹，同时从300 K边界排出6 W热量，熵流为−6/300=−0.02 W K⁻¹，体系熵率为0。

使用条件不交换物质，所选边界温度及内部耗散划分一致；开放物质体系另加物质携带的熵流。

一个稳定运行的材料装置可以保持内部温度与组成近似不变，同时不断产生熵并把熵排向环境。因此“状态不再随时间改变”不必意味着平衡。热从恒定高温端流向恒定低温端的薄膜，内部温度曲线可以固定，热流与熵产生却持续存在。接下来要解释的统计问题，正是宏观方向如何与不停运动、可以反向运动的微观粒子相容。

## 宏观状态背后有多少种微观安排

设想一个等体积的左右双室，内部有十个可区分编号的粒子。每个粒子可以位于左室或右室，因此只记录左右位置时，一共有2的十次方，即1024种微观安排。宏观观察如果只记录左边粒子数，就把许多不同安排归到同一类。全部粒子都在左边只有一种安排；左右各五个，却有252种不同选择。粒子编号只用于计数，并不表示它们有不同化学性质。

为什么左右各五个有这么多安排？从十个粒子中先选第一个放左边有十种选择，第二个有九种，依次选五个，随后除去左边五个之间及右边五个之间不影响分组的排列重复。数学上用阶乘简写从某个整数连续乘到1的结果，最后得到组合数。对更多粒子，这种“接近均分的宏观状态对应更多微观安排”的差异迅速放大，成为统计解释的重要基础。

左右占据的计数熵式 3

![左右占据的计数熵](https://ml-biomat.com/static/agent-math/29f615a35d7ea4eb2277ea24.svg)

| 符号 | 含义 | 单位 |
| --- | --- | --- |
| Ω(n) | 恰有n个粒子在左侧的微观安排数 | 1 |
| N | 总粒子数 | 1 |
| n | 左侧粒子数 | 1 |
| ! | 阶乘；正整数逐项相乘至1，0!=1 | 1 |
| SB | 选定宏观占据变量的Boltzmann熵 | J K⁻¹ |
| kB | 玻尔兹曼常数1.380649×10⁻²³ | J K⁻¹ |
| ln | 自然对数，把独立安排数乘法转为熵的加法 | 1 |

怎样理解选择n个粒子放左边，除去两侧内部不改变分组的排列重复。此处只计左右占据贡献，其他不变贡献可作为常数。

算一个例子N=10、n=5时，Ω=10!/(5!5!)=252，SB/kB=ln252≈5.529。n=10时Ω=1，这个占据熵为0。

使用条件等体积、对称非相互作用双室，粒子编号用于配置计数。只表示该粗粒化变量的熵，不等于任意单轨迹的总熵产生。

Boltzmann在1877年的研究把热平衡、概率和微观安排数联系起来。用对数描述安排数有一个物理上的好处：两个独立体系的安排数相乘，而它们的熵可以相加，因为乘积的对数等于对数之和。这里使用现代常见的符号表达这一思想。熵大并不意味着每个粒子“努力寻找混乱”，而是相同宏观约束下有更多可实现的微观配置。

[Figure: 十粒子双室的宏观占据与安排数](https://ml-biomat.com/tutorials/biomaterials-courses/cp11/#zh-s2)

图 1 · 十个编号粒子的左右位置共有1024种安排。左右各五个对应252种，全部在指定一侧只有一种。图把Boltzmann统计思想变成可直接核对的组合计数，未把每个宏观状态误当成等概率。

计数本身仍不是完整的动力学解释。若隔板完全不透粒子，左右各半虽然有很多安排，全部在左边的初始状态也无法改变。必须有允许交换的运动规则，体系才有机会探索其他配置；在有障碍、冻结或特殊守恒量时，可达状态集也会受到限制。宏观方向来自可达状态的统计权重、实际运动规则和初始制备共同作用，而不是只要写出一个大数，就能确定多久以后发生什么。

这里还要区分两种观察尺度。若能精确追踪整个孤立经典体系的每个位置和动量，在满足相应条件的哈密顿动力学下，精细相空间分布的Gibbs熵保持不变；宏观描述却只保留密度、温度等少量变量，把许多细节合并，得到粗粒化描述。细节中的关联会发展到非常精细的尺度，宏观测量难以重建这些关联，因而可以同时出现精细描述的可逆性和宏观熵增长。

这并不把不可逆性解释成“观察者不知道，所以物质就会改变”。我们把气体最初限制在左室，是一个真实的低熵制备条件；隔板打开后，绝大多数与这项制备相容的微观状态会朝接近均匀的宏观状态演化。若要让整团气体沿原路回去，所需的不只是把容器方向调换，而是极其特殊地安排所有相关自由度。初始条件与典型性使统计方向具有可重复的实验意义。

## 双室模型：平均弛豫与单次涨落

Paul和Tatiana Ehrenfest在1907年用简单的双容器随机模型讨论不可逆性与回归问题。把粒子随机从一个容器移到另一个，单次移动既可以使分布更均匀，也可以使它更不均匀。但当左侧粒子很多时，能够从左侧离开的粒子也更多，因此总体更容易减少左侧的过量占据。每一步允许双向运动，并不妨碍大量粒子的平均行为具有明确方向。

这里采用连续时间的对称版本：每个粒子以相同速率k从所在侧跳到另一侧，不考虑粒子之间的相互作用。k的单位是每秒，表示单个粒子每单位时间的跳转倾向。若左侧有n个粒子，向右跳转的总速率与n成正比，反向总速率则与N−n成正比。两项相减，就得到左侧平均过量占据的衰减。对称双室的平衡平均值为一半，而非所有粒子停止跳转。

对称双室的平均弛豫式 4

![对称双室的平均弛豫](https://ml-biomat.com/static/agent-math/118ff6555acdde962b4d4427.svg)

| 符号 | 含义 | 单位 |
| --- | --- | --- |
| 〈f(t)〉 | 许多重复过程的左侧比例平均值 | 1 |
| f | 左侧粒子比例 | 1 |
| f₀ | 初始左侧比例 | 1 |
| A | 初始比例相对于一半的偏差 | 1 |
| n | 左侧粒子数 | 1 |
| N | 总粒子数 | 1 |
| k | 每个粒子向另一侧跳转的速率 | s⁻¹ |
| t | 经过时间 | s |
| e | 自然指数函数的底数，约2.71828 | 1 |

怎样理解向右总速率kn与向左总速率k(N−n)相减，使平均偏离一半的部分按速率2k衰减。指数中的2kt无量纲。

算一个例子f₀=0.9、k=1 s⁻¹，t=1 s时平均比例为0.5+0.4e⁻²≈0.5541。t=0时回到0.9，长时间趋于0.5。

使用条件独立粒子、对称等速率连续时间双态过程，无相互作用；单次轨迹并不等于平均曲线。

指数衰减可以这样理解：偏离平衡越大，纠正它的平均净交换越强；偏离已经很小时，平均纠正也变小，因此每个相同时间间隔削去的是同一比例，而不是同一个粒子数。指数函数正是连续重复这种“按比例减少”的结果。公式中的平均值需要对许多独立重复过程求平均。单次轨迹会围绕它波动，不能要求每一步都沿平滑曲线下降。

[Figure: 双室粒子比例的随机轨迹与平均弛豫](https://ml-biomat.com/tutorials/biomaterials-courses/cp11/#zh-s3)

时间单位为1/k。每次推进使用对称连续时间跳转在该间隔的精确末态转移概率；图示记录间隔末端的占据。最多推进至50个时间单位，可重置或换轨迹继续比较。

绿色为一次随机实现，橙色为重复实验的理论平均，虚线为平衡比例1/2。改变N或初始比例会重新制备体系；推进按钮保持当前轨迹。没有自动播放，读者控制每次观察。

先让90%的粒子从左侧开始，逐步推进并比较实际轨迹与平均曲线。再把初始比例改为50%，观察平均曲线保持水平，但粒子数仍上下变化。最后比较少量粒子和较多粒子的情况：粒子数的绝对波动会变大，比例的相对波动却缩小。平衡时左侧粒子数符合二项分布，标准差为平方根N除以2；左侧比例的标准差则为1除以两倍平方根N。

平衡涨落随粒子数的变化式 5

![平衡涨落随粒子数的变化](https://ml-biomat.com/static/agent-math/49e56a09aec35bb65463c7b8.svg)

| 符号 | 含义 | 单位 |
| --- | --- | --- |
| sd | 标准差，均方偏差的平方根 | 1 |
| n | 平衡时左侧粒子数 | 1 |
| f | 平衡时左侧比例n/N | 1 |
| N | 独立粒子总数 | 1 |
| √ | 取平方根 | 1 |

怎样理解平衡时每个粒子独立地以1/2概率在左侧，单粒子占据方差为1/4；N个方差相加得到N/4，再取平方根。比例除以N。

算一个例子N=100时，粒子数标准差5，比例标准差0.05；N=400时，分别为10与0.025。数量波动增大而相对波动减小。

使用条件双室已达平衡分布、等体积、非相互作用独立粒子。有限轨迹的样本标准差会有统计误差。

相对波动随粒子数平方根缩小，依赖于粒子近似独立的条件。若粒子成团运动、受到同一个缓慢环境变化影响，或接近具有长程关联的临界状态，许多粒子的信息就不再彼此独立。增加粒子数未必像理想模型那样有效地平均掉波动。此时要测量空间与时间关联，识别实际有多少近似独立的贡献，而不是把显微镜里数到的每个粒子都当成一次独立抽样。

页面还显示由当前左右粒子数计算的宏观计数熵。这项量在单次轨迹上可以短暂降低，尤其是体系很小时。它是以左右粒子数为粗粒化变量的Boltzmann熵，与完整路径上包括环境交换的总随机熵产生不是同一个定义。明确这一区别，便能同时理解趋于均分的平均趋势、小体系的逆向涨落以及宏观第二定律，而不把某一次曲线下落读成整个热力学框架失效。

有限模型在足够长时间内还可能回到非常偏斜的状态。全在某一指定侧的平衡概率为2的负N次方，随N增加急剧减小；对N=20，这个概率约为百万分之一，对N=100则约为7.9乘10的负31次方。概率不是等待时间本身，等待时间还取决于跳转速率和相关性，但这个比较已经说明为什么微小系统中的可见涨落在宏观物质中极少表现为整团物质自发回聚。

## 从随机走动到扩散方程

双室模型只记录两边粒子数。若把空间分成许多相邻小格，每个粒子不断随机走向附近位置，浓度场便描述各处平均有多少粒子。浓度可以按单位体积的粒子数或物质的量表示，本节采用每立方米多少摩尔；一摩尔相当于6.02214076乘10的23次方个指定实体。选择哪种计数单位不改变扩散图景，但通量和相关常数的单位必须随之保持一致。

两侧粒子都在随机穿过一个想象的面时，浓度较高一侧通常有更多粒子可供穿越，因此出现从高浓度向低浓度的净通量。通量是每单位面积、每单位时间通过的物质量，不是粒子的单次速度。Fick在1855年研究液体扩散时，用与热传导相似的关系连接通量和浓度梯度。梯度是浓度在空间上变化的快慢；一维情况下，浓度差除以距离就是其近似值。

一维Fick扩散通量式 6

![一维Fick扩散通量](https://ml-biomat.com/static/agent-math/b2680b31137b012649701172.svg)

| 符号 | 含义 | 单位 |
| --- | --- | --- |
| J | 沿x正方向为正的物质量通量 | mol m⁻² s⁻¹ |
| D | 扩散系数 | m² s⁻¹ |
| c | 物质的量浓度 | mol m⁻³ |
| x | 空间位置坐标 | m |
| ∂c/∂x | 固定时间的局部浓度空间变化率 | mol m⁻⁴ |

怎样理解相邻区域的双向随机交换因浓度不同而有净差，通量与小尺度浓度梯度成正比。负号使正D下的净流指向浓度较低处。

算一个例子浓度沿1 mm距离从1降至0 mol m⁻³，梯度约−1000 mol m⁻⁴。D=10⁻⁹ m² s⁻¹时，J=10⁻⁶ mol m⁻² s⁻¹，指向x增大方向。

使用条件均匀介质中的线性局部浓度驱动扩散，无对流及额外耦合驱动力；非理想或带电体系需使用相应化学势与电势。

式中负号并非宣告所有物质永远逆浓度梯度移动，而是属于所写的均匀理想扩散模型。带电粒子还受电场影响，非理想混合物中的驱动力与化学势梯度有关，温度梯度也可能耦合组分输运。某些相分离过程可以出现沿浓度增加方向的物质流，因为体系降低的是完整自由能。使用Fick形式时，应先判断浓度是否足以代表该问题的热力学驱动力。

仅有通量关系还不知道某处浓度怎样随时间改变。取一片很薄的小体积，如果左面流入比右面流出多，内部就积累；若流出更多，内部就减少。这是物质守恒，和往水箱注水与放水的账目一样。把薄片厚度缩小，就得到浓度变化率与通量空间变化率的关系，再代入Fick定律得到扩散方程。二阶空间导数表示浓度曲线的弯曲程度，决定局部是净流入还是净流出。

物质守恒给出的扩散方程式 7

![物质守恒给出的扩散方程](https://ml-biomat.com/static/agent-math/0e4542caba3d68337c3422c7.svg)

| 符号 | 含义 | 单位 |
| --- | --- | --- |
| c | 局部物质的量浓度 | mol m⁻³ |
| t | 时间 | s |
| J | 沿x的物质量通量 | mol m⁻² s⁻¹ |
| x | 空间坐标 | m |
| D | 常数扩散系数 | m² s⁻¹ |
| ∂c/∂t | 固定位置的浓度时间变化率 | mol m⁻³ s⁻¹ |
| ∂J/∂x | 通量沿空间的变化率 | mol m⁻³ s⁻¹ |
| ∂²c/∂x² | 浓度曲线的二阶空间导数或曲率 | mol m⁻⁵ |

怎样理解小体积的积累等于流入减流出，因此通量随x增大时局部浓度降低。代入常数D的Fick关系得第二行。

算一个例子某点曲率为−10⁶ mol m⁻⁵，D=10⁻⁹ m² s⁻¹时，局部浓度变化率为−10⁻³ mol m⁻³ s⁻¹，表示该处浓度峰在降低。

使用条件一维、常数D，无反应、对流或体积变化；需给定初始与边界条件。变D时保留通量散度形式。

[Figure: 浓度差产生净通量及扩散平滑浓度峰](https://ml-biomat.com/tutorials/biomaterials-courses/cp11/#zh-s4)

图 2 · 上图两边都存在随机穿越，浓度差使总量不平衡。下图用保持总量的高斯峰展示普通扩散的展宽趋势：峰降低、宽度增加。图为机制示意，坐标未指定某种材料的数值。

一个局部浓度峰的顶部向两边输送物质，峰值下降；相邻低谷得到补充，逐渐抬高。扩散因此使细小空间起伏比大尺度起伏更快消失。典型扩散时间随距离平方增加：若扩散系数不变，把要穿过的膜厚增加十倍，时间尺度增加约百倍。这解释了为什么薄水凝胶迅速响应，而同种材料的大块样品需要更久，也说明不能只用材料名称比较释放速度。

边界条件决定扩散问题的具体答案。密闭边界不允许净通量穿过，最终在允许空间内趋于均匀；保持两端浓度不同的外部储库则能维持持续通量；吸收边界会移走到达的粒子。初始浓度分布、样品尺寸和边界交换一起决定过程。对于反应或降解材料，还需在守恒式中加入生成与消耗，才能把扩散与化学变化区分清楚。

## 热涨落与阻力为何彼此相连

观察水中的微小颗粒，能看到没有持续外力时仍然发生不规则运动。Einstein在1905年把这种布朗运动与分子的热运动、渗透压和扩散联系起来，使可见颗粒的位移成为研究分子运动的定量途径。水分子从不同方向撞击颗粒，短时间内的合力不完全抵消；另一方面，颗粒若相对液体运动，又受到黏性阻力。随机扰动与阻力来自同一周围介质，不能任意独立选择。

在时间长于动量弛豫、位移又未受到边界限制的普通扩散区间，颗粒沿一个方向的平均位移可以为零，但平均平方位移不断增加。先把每次位移平方，再对许多颗粒或重复轨迹平均，就避免正负位移互相抵消。平方位移量纲是长度平方，因此扩散系数具有面积除以时间的单位。若平均平方位移随时间成正比，均方根位移就随时间平方根增长。

布朗扩散与阻力式 8

![布朗扩散与阻力](https://ml-biomat.com/static/agent-math/720c101dd3bb356949ec1606.svg)

| 符号 | 含义 | 单位 |
| --- | --- | --- |
| 〈[Δx(t)]²〉 | 沿一个坐标的平均平方位移 | m² |
| Δx(t) | 经过t后的位置变化 | m |
| 〈 〉 | 对独立轨迹或合适的统计集合平均 | 1 |
| D | 平移扩散系数 | m² s⁻¹ |
| t | 位移间隔时间 | s |
| kB | 玻尔兹曼常数1.380649×10⁻²³ | J K⁻¹ |
| T | 热浴绝对温度 | K |
| ζ | 线性阻力系数：阻力大小除以速度 | N s m⁻¹ |

怎样理解独立扩散增量的方差相加，使均方位移随时间增长。热平衡中热噪声与阻力匹配，给出D=kBT/ζ。

算一个例子T=300 K、ζ=4.141947×10⁻⁹ N s m⁻¹时，D=10⁻¹² m² s⁻¹。t=1 s的单坐标均方位移为2 μm²，均方根位移约1.414 μm。

使用条件均匀热平衡介质、线性阻力、无漂移的普通扩散区间，已越过惯性弛豫且未受边界限制；三维总均方位移为6Dt。

这里的阻力系数把小速度下的阻力大小与速度联系起来，单位为牛顿秒每米。阻力越强，相同温度下扩散越慢；温度越高，在其他条件不变时热涨落越强。这个联系是涨落与耗散相互匹配的具体例子。若模型只有阻力而没有热噪声，颗粒最终会不合理地停住；若只有噪声而无相应耗散，模型又不能维持正确的热平衡分布。

[Figure: 布朗轨迹与一维平均平方位移的线性增长](https://ml-biomat.com/tutorials/biomaterials-courses/cp11/#zh-s5)

图 3 · 上图为一条示意轨迹，直线连接起终点，表示位移而非走过的总路程。下图为普通扩散的一维集合统计：平均平方位移随间隔时间线性增长。单条轨迹无需呈现平滑直线。

对于半径远大于分子尺度、无滑移边界的球形颗粒，低雷诺数流动给出Stokes阻力，能进一步把扩散与液体黏度联系起来。接近墙面、浓悬浮液、黏弹性介质或形状不规则的颗粒会改变阻力与时间相关性。高分子链本身还有许多内部运动：链段可先在局部移动，而整条链的质心在更长时间内才表现相应扩散。因此，测量位移时必须说明跟踪的是颗粒中心、链质心还是某个标记链段。

轨迹中出现停顿或回跳，并不立即表示材料被困住。普通随机运动本来就有来回；是否存在真正的受限扩散，需要比较足够多轨迹及不同时间间隔的统计。如果长期均方位移趋于平台，可能反映有限笼困或边界；如果一段时间内随时间的增长慢于一次方，可能与黏弹记忆或结构障碍有关。解释还要检查仪器分辨率和运动模糊，避免把测量过程的时间尺度当成材料机制。

扩散与热噪声也并不意味着只能得到随机答案。给定初始条件与环境，可以准确预测概率分布、平均位移和关联时间，再用大量重复测量检验。随机性在这里是描述对象的一部分，而不是把解释终止在“不可预测”。对药物穿过网络、分子在膜内移动和颗粒探测局部黏弹性等问题，统计预测恰好与实际可测量的量对应。

## 热流与物质流怎样相互耦合

真实材料通常同时存在多种驱动力。温度梯度会引起热流，也可能使混合物发生组分分离；浓度差推动物质流，也可能伴随额外热传递。要描述这种耦合，需要先把“流”与“热力学力”配对。这里的力不一定是以牛顿计量的机械力，而是温度倒数、化学势等量的空间差异，以使每一对流与力的乘积具有熵产生率的单位。

对于一维热传导，热通量沿温度降低方向，而热力学力可以取温度倒数的梯度。高温到低温时，这个梯度与热流同向，因此两者乘积非负。对于等温物质输运，可用负的化学势梯度除以温度作为驱动力。化学势是增加一份物质所需的自由能变化，已经把浓度、相互作用以及适当的外场作用纳入。用正确的力表达，便能把不同过程放入同一熵产生框架。

Onsager在1931年研究不可逆过程的互易关系，说明在接近平衡的线性响应范围、符合微观可逆性并采用匹配变量时，交叉响应系数之间存在严格联系。温差造成某种物质流，与相应物质驱动力造成热流，并非两组毫无关系的现象。互易关系比“总熵产生不能为负”提供更多结构信息，但也需要比第二定律本身更具体的动力学条件。

两种耦合流的线性响应式 9

![两种耦合流的线性响应](https://ml-biomat.com/static/agent-math/81cc6e6acd179b4b2d0623f4.svg)

| 符号 | 含义 | 单位 |
| --- | --- | --- |
| Jq | 采用指定能量基准的热通量 | W m⁻² |
| Jn | 物质的量通量 | mol m⁻² s⁻¹ |
| Xq | 与热通量匹配的温度倒数梯度 | K⁻¹ m⁻¹ |
| Xn | 与物质流匹配的化学势驱动力；等温时为负化学势梯度除以温度 | J mol⁻¹ K⁻¹ m⁻¹ |
| Lqq | 热通量对自身驱动力的系数 | W K m⁻¹ |
| Lqn, Lnq | 按相同共轭定义给出的交叉系数 | mol K m⁻¹ s⁻¹ |
| Lnn | 物质通量对自身驱动力的系数 | mol² K J⁻¹ m⁻¹ s⁻¹ |
| σs | 单位体积熵产生率 | W K⁻¹ m⁻³ |

怎样理解接近平衡把流按小驱动力作线性展开，各流乘共轭力后相加给熵产生。适当微观可逆性额外给出交叉系数互易。

算一个例子若Jq=0.2 W m⁻²、Xq=0.01 K⁻¹ m⁻¹、Jn=10⁻⁶ mol m⁻² s⁻¹、Xn=100 J mol⁻¹ K⁻¹ m⁻¹，则σs=0.002+0.0001=0.0021 W K⁻¹ m⁻³。

使用条件一维局部线性响应、共轭流力定义一致、无时间反演奇的外场，相关状态变量有相同时间反演奇偶性。系数的对称部分须半正定；一般外场情形使用Onsager–Casimir关系。

线性响应意味着把流在平衡附近展开，只保留与小驱动力成正比的首项。它并不要求材料所有尺度都很简单，而是要求所考察扰动足够小，系数在这一区间内近似不变。若外场很强、结构持续改变或发生明显剪切变稀，线性关系通常需要扩展。互易式还与变量在时间反演下的奇偶性有关；有磁场等时间反演奇的外部控制时，应使用包含场反向和符号规则的Onsager–Casimir形式。

实验中比较交叉系数，必须确保两种测量使用相同的通量与驱动力定义。热流是否减去了物质携带的某部分能量，化学势按每个粒子还是每摩尔表示，都会影响系数的数值与单位。把两个单位不同、定义不同的斜率直接比较，会把记号选择误当成互易关系失效。更稳妥的做法，是先写出熵产生的流—力配对，再建立实验变量与这些量之间的转换。

耦合也解释了一个看似反常的现象：某一项流可以逆着自身的驱动力运行，由另一项过程提供能量，但各项合起来的总熵产生仍非负。热电器件、膜传输和电化学过程都能出现这种能量转移。单看一个局部乘积的符号，无法判断整个装置的耗散。把所有相互耦合的过程纳入，才能讨论效率、制冷或分离是否满足整体平衡。

对高分子材料，耦合系数往往还随浓度、取向和温度而变。一个已经取向的液晶聚合物，沿不同方向的热或物质输运可以不同；溶胀膜的厚度改变，又会改变宏观测得的传输率。这些变化可以在局部线性框架内描述，也可能要求时间依赖的结构变量。热力学提供允许关系与符号约束，具体材料参数仍要由实验或微观模型给出。

## 黏性耗散与持续运行的稳态

在两块平板之间放入聚合物液体，固定下板、推动上板，相邻液层便以不同速度滑过。剪切速率描述速度沿垂直方向变化的快慢，单位是每秒；剪切应力描述单位面积上需要施加的切向力，单位是帕斯卡。对于牛顿液体，应力与剪切速率成正比，比例系数是黏度。上板持续做功，若没有把机械能暂存为其他形式，这部分功最终转为热。

牛顿剪切的耗散功率式 10

![牛顿剪切的耗散功率](https://ml-biomat.com/static/agent-math/299699fbd37d4e3be0ac5da3.svg)

| 符号 | 含义 | 单位 |
| --- | --- | --- |
| τ | 剪切应力 | Pa |
| η | 非负牛顿黏度 | Pa s |
| γ̇ | 简单剪切速率，速度对垂直坐标的变化率 | s⁻¹ |
| pdiss | 单位体积机械耗散功率 | W m⁻³ |

怎样理解单位面积切向力乘相对速度给输入功率，再除液层体积得到应力乘剪切速率。代入牛顿关系产生平方，故反向剪切仍正耗散。

算一个例子η=10 Pa s、γ̇=2 s⁻¹时，τ=20 Pa、pdiss=40 W m⁻³。γ̇改为−2 s⁻¹，应力为−20 Pa，耗散仍40 W m⁻³。

使用条件牛顿液体简单剪切，无可恢复的额外储能；黏弹性材料中需从机械输入扣除储能变化率再识别耗散。

把剪切方向反过来，应力和剪切速率同时改变符号，它们的乘积仍为正。因此来回搅拌不意味着耗散相互抵消。提高剪切速率，在黏度近似不变时，单位体积耗散功率按剪切速率平方增加。高黏度熔体在狭小模具里高速流动时，局部发热就可能影响温度与流动性质；恒温计算与近绝热加工需要不同的能量平衡。

高分子液体常有弹性记忆，机械功的一部分会暂时储存在链构象或取向中。突然拉伸后放开，部分能量可以通过回弹释放；另一部分通过内部摩擦转为热。此时瞬时应力乘变形速率是机械输入功率，不应把它在每一个时刻都全部等同于不可逆耗散。需要从输入中扣除可恢复储能的变化率，剩下的才是相应耗散。完整循环结束且储能恢复原值时，循环净输入更直接反映能量损失。

[Figure: 机械功输入、可恢复储能与散热示意](https://ml-biomat.com/tutorials/biomaterials-courses/cp11/#zh-s7)

图 4 · 黏弹性材料把输入功分为储能变化与耗散。储能可在回弹时释放；耗散的能量以热形式传递。稳态恒温需要适当散热，温度不变并不意味着内部没有耗散。

这个区别让“耗散材料”不再只是一个模糊标签。减振材料利用周期运动中的能量损失来降低振幅，弹性储能则影响相位和回复力；若发热来不及传走，温度变化又会改变松弛时间。比较两种材料时，应在相同频率、温度和形变幅度下测量。一个在缓慢变形时容易流动的材料，在快速冲击时可能表现得更硬，差别来自内部松弛与观察时间的竞争。

持续受驱动的稳态把这些过程连接起来。若边界不断输入机械功，散热又及时带走相应热量，材料可以保持近似恒定温度，同时持续耗散。对一个稳定的化学反应网络，外界供给反应物并移走产物，也能维持不随时间改变的浓度以及非零反应通量。稳态要求宏观储量不再积累，平衡则进一步要求相应的净不可逆流消失。是否存在持续输入和输出，是区分两者的直接实验线索。

空间有序也不自动等于低耗散。规则对流、持续旋转的取向结构或活性材料的集体运动，都可能依靠持续能量供给。判断熵产生要看流与驱动力，而不是图案看起来是否整齐。相反，一个静止但浓度不均匀的被困体系可能远未达到平衡，只是运动极慢。时间方向、结构图案和弛豫速度是相互联系但各自需要测量的性质。

## 怎样把时间方向变成可检验的问题

讨论不可逆性时，一个可靠起点是画清体系边界。观察的是颗粒、颗粒加溶剂，还是包括热库、电源和物质储库的整体？边界不同，内部熵变化与外部熵流的分配就不同，总体守恒与熵平衡则要一致。研究一段膜内浓度下降，既可能是在向外扩散，也可能是发生反应，或只是膜膨胀使单位体积浓度降低。先确认守恒量与交换通道，才能给变化赋予正确机制。

第二步是区分单次轨迹和重复实验的统计量。小颗粒在短时间内可以偶然朝着外力反方向移动，微小体系的某些熵变化也可以暂时为负。随机热力学把功、热与熵的定义延伸到满足相应动力学条件的单条轨迹，并通过涨落关系连接正向与逆向过程的统计权重。Seifert在2005年给出了包含体系与环境贡献的轨迹总熵产生表述，帮助把这类涨落与平均第二定律放在同一框架中。

这些关系不是说宏观方向消失了，而是把方向写成概率分布与平均约束。需要明确所比较的正向和反向实验如何制备、是否交换驱动协议，以及环境如何定义；不同条件下的涨落定理不能随意互换。对双室交互，当前计数熵的曲线足以展示宏观变量的涨落；要进一步把它解释为总随机熵产生，则必须补上分布与环境交换的完整定义。

第三步是检查时间尺度。分子碰撞、动量弛豫、局部扩散、整链松弛和样品整体热平衡可能相差许多数量级。若把尚未完成内部松弛的聚合物当成瞬时平衡液体，简单的黏度或扩散系数就可能随测量时间改变。局部平衡近似要求一个小区域内部先充分松弛，而整个样品的大尺度温度或浓度仍在缓慢变化。空间上足够小又统计上含有足够多粒子，是这项近似能够成立的基础。

第四步是把驱动力和响应一起测量。仅看到某处有物质流，还不能知道它由浓度、电势、温度还是压力差驱动；仅看到温升，也不能区分外部加热、化学放热与黏性耗散。测量相应梯度、边界输入以及内部储能变化，可以把多个解释放在同一守恒账目中比较。若准备使用线性响应关系，可改变驱动力幅度，检查测得系数是否保持稳定，而不是只依据一次小变化命名模型。

对一块正在加工或工作的高分子材料，可以依次问：哪些量被储存，哪些量穿过边界，哪些内部模式尚未松弛，哪些过程持续产生热？这些问题把分子运动与温度、流速、浓度和应力连接起来。它们还说明为什么高分子尤其容易表现记忆：一条链包含许多相互连接的自由度，局部运动完成并不意味着整条链已经恢复平衡。

宏观不可逆性由此成为一个可以计算的物理问题。大量粒子在可达状态之间的运动，使特殊初始分布通常走向更常见的宏观分布；热力学约束组织这些变化的方向，动力学给出发生速度；小体系的涨落与持续受驱动的稳态则展示同一框架在不同条件下的表现。理解了这些联系，就能够继续追踪长链如何移动、应力如何逐渐消失，以及材料为何在不同时间尺度下表现出不同的软硬与流动性。
