Repository: GellmanSparrowS/ml-biomat-blog

# ML-Biomat · 杨云浩的研究与开源项目

个人介绍、跨尺度生物材料体系与结构研究、机器学习与多尺度模拟教程。网站：<https://ml-biomat.com/>；个人主页：<https://ml-biomat.com/YunhaoYang/>。

## 修改入口

| 内容 | 源文件 |
| --- | --- |
| 中文个人主页 `/YunhaoYang/` | `content/about-body.html` |
| English profile `/YunhaoYang/en/` | `content/about-en-body.html` |
| 中文简历 `/cv/` | `content/cv-body.html` |
| English CV `/cv/en/` | `content/cv-en-body.html` |
| 相册素材与来源 | `content/profile-albums.json`、`static/images/profile/` |
| 活动展示 | `content/about-body.html`、`content/about-en-body.html`；首页共用其中的活动条目 |
| FiberNet 中英文展示 | `content/fibernet-body.html`、`content/fibernet-en-body.html`、`static/css/fibernet.css` |

File: docs/tutorials/biomaterials-courses/cp12/index.md
# 长链怎样移动和回弹：柔性高分子的动力学

Source: https://ml-biomat.com/tutorials/biomaterials-courses/cp12/
Language: zh-CN

同一块软材料，缓慢拉动时会流动，快速拉动时却明显回弹。沿着加载、等待和释放的过程，理解应力如何消失；再把宏观松弛连接到链段运动、流体耦合和缠结约束，用可调节的振荡实验读懂储能与损耗。

## 软硬为什么取决于观察时间

一团聚合物熔体可以缓慢摊开，也可以在短时间拉伸后回缩；压敏胶需要在接触时流进表面细节，又需要在揭起时承受载荷。这些行为不是简单的“既像固体又像液体”就能解释。真正的问题是：外部改变形状有多快，分子需要多久才能重新安排，以及观察在重新安排完成之前还是之后进行。材料的组成相同，测量时间改变，测得的力学响应也可以明显不同。

柔性高分子由许多相连链段组成，局部链段能在热运动中改变位置和方向，但相邻链段不能独立离开。推动一个部分，会通过连接影响其余部分。溶剂或邻近链提供阻力，缠结又限制某些横向运动，于是局部小幅调整、整条链改变形状与链逃离原先邻居环境，分别需要不同时间。宏观应力记录的是许多这些运动共同留下的记忆。

先用平行板剪切建立清楚的测量。固定下板，上板沿水平方向移动，板间材料的顶层相对底层发生位移。剪切应变是这个位移与板间距的比值，描述形状变化程度；剪切应力是切向力除以受力面积，描述单位面积需要多大作用。把力和位移分别除以面积与厚度，才能在不同尺寸样品之间比较材料行为，而不是只比较仪器读数。

从力与位移到应力与应变式 1

![从力与位移到应力与应变](https://ml-biomat.com/static/agent-math/3be2687b9cfc19c20134b490.svg)

| 符号 | 含义 | 单位 |
| --- | --- | --- |
| σ | 简单剪切应力 | Pa |
| F | 上板切向作用力 | N |
| A | 有效受力面积 | m² |
| γ | 简单剪切应变 | 1 |
| Δx | 上下板相对水平位移 | m |
| h | 板间距 | m |

怎样理解除以面积去掉受力尺寸影响，除以间距把位移转换成形状变化比例。1 Pa等于1 N m⁻²。

算一个例子F=0.1 N、A=10⁻³ m²给σ=100 Pa；Δx=10 μm、h=1 mm给γ=0.01，即1%。

使用条件理想均匀平行板简单剪切，边界无滑移；真实旋转几何需要相应的空间换算。

若材料是理想弹簧，应力只跟当前应变有关，撤去应力便回复；若是理想牛顿黏性元件，应力跟应变变化的速率有关，持续施力会持续变形。真实高分子在一定条件下同时表现可恢复与不可恢复部分，且两者随时间变化。这里的弹簧与黏性元件是描述关系的机械模型，不是说一条分子内部真的安装了金属弹簧或活塞。

实验还必须控制形变大小。小形变范围内，把输入应变加倍，输出应力也近似加倍，称为线性响应；不同时间施加的小扰动也可以相加。形变更大时，链取向、伸展、结构破坏或接触滑移可能改变响应，简单加倍关系就不再成立。线性流变是理解松弛的清楚起点，因为它尽量在不大幅改变结构的条件下读取材料已有的时间尺度。

温度与材料状态同样要说明。下面的链模型主要描述链段能够运动的柔性聚合物溶液或熔体。玻璃态中局部运动冻结、晶区充当额外约束、化学网络保留长期弹性时，响应还包含其他机制。同一聚合物名称并不指定它处于哪种状态；分子量、浓度、温度和是否交联，决定我们接下来采用哪个动力学图景。

## 让形变固定，看应力怎样消失

把材料迅速剪切到一个小应变，然后保持形状不动，测得的应力通常会随时间降低，这叫应力松弛。开始时链来不及调整，产生较大的应力；等待期间，链逐渐重排，维持同一形状所需的应力减小。另一种实验是突然施加一个恒定小应力，观察应变怎样继续增加，称为蠕变。两种实验分别固定不同的量，曲线不能在每个时刻简单互取倒数。

Maxwell在1867年讨论动力学与黏性时，引入弹性作用以特征时间逐渐松弛的思想。今天常用一个弹簧与一个黏性元件串联来表示最简单的Maxwell模型。串联意味着两部分承受相同应力，总应变是两部分应变之和。弹簧的形变由应力决定，黏性元件的形变速率由应力决定，把两种贡献相加，就得到一个同时含应力及其变化率的关系。

串联弹簧与黏性元件式 2

![串联弹簧与黏性元件](https://ml-biomat.com/static/agent-math/736b77e1bfa431f4221dd472.svg)

| 符号 | 含义 | 单位 |
| --- | --- | --- |
| γ̇ | 总剪切应变的时间变化率 | s⁻¹ |
| σ | 两串联元件共同的剪切应力 | Pa |
| σ̇ | 应力对时间的变化率 | Pa s⁻¹ |
| G₀ | 弹簧剪切模量 | Pa |
| η | 黏性元件黏度 | Pa s |
| τ | 单一Maxwell松弛时间 | s |
| dot | 字母上点号表示对时间求导 | 1 |

怎样理解串联的应变相加，弹簧应变率为应力率除以模量，黏性元件应变率为应力除以黏度。两项具有相同的每秒单位。

算一个例子G₀=1000 Pa、η=10⁴ Pa s时，τ=10 s。若应力稳定在100 Pa，弹簧不再增加形变，总应变率为100/10⁴=0.01 s⁻¹。

使用条件小形变线性单一Maxwell元件，参数恒定；不包含永久平衡弹性或大形变结构变化。

[Figure: Maxwell串联机械模型与指数应力松弛](https://ml-biomat.com/tutorials/biomaterials-courses/cp12/#zh-s2)

图 1 · 1867年的松弛思想可用串联弹簧与黏性元件表示。保持总形变时，黏性元件继续变形，弹簧回缩，应力指数下降。示意曲线用时间τ标记约36.8%的剩余应力。

在固定总应变时，黏性元件仍可逐渐伸长，弹簧便相应回缩，弹簧中储存的应力下降。下降速度与当前应力成正比，所以得到指数衰减。松弛时间是应力降至初值约36.8%所需的时间，而不是完全归零的截止时间。指数曲线在数学上逐渐接近零；实验什么时候把应力视为已消失，取决于信号范围与测量分辨率。

同一模型的松弛与蠕变式 3

![同一模型的松弛与蠕变](https://ml-biomat.com/static/agent-math/e3385b37d7e181a595016644.svg)

| 符号 | 含义 | 单位 |
| --- | --- | --- |
| G(t) | 应变阶跃后应力除以所施小应变 | Pa |
| J(t) | 应力阶跃后应变除以所施小应力 | Pa⁻¹ |
| G₀ | 弹簧模量或初始松弛模量 | Pa |
| t | 阶跃后的时间 | s |
| τ | 松弛时间η/G₀ | s |
| η | 黏性元件黏度 | Pa s |
| e | 自然指数函数底数 | 1 |

怎样理解固定总应变时应力按自身大小的固定比例衰减，产生指数；固定应力时弹簧立即形变，黏性元件持续线性变形。

算一个例子G₀=1000 Pa、η=10⁴ Pa s、τ=10 s时，G(10 s)=367.9 Pa，J(10 s)=0.002 Pa⁻¹。两者乘积约0.736，并非恒等于1。

使用条件同一线性Maxwell模型的两个不同理想阶跃实验，t≥0；实验加载历程需足够快或纳入计算。

模型也给出蠕变：刚施加应力时，弹簧立即提供一个应变跳跃，随后黏性元件以恒定速率继续变形。撤去应力后，弹簧部分回复，黏性元件积累的形变留下。因此，一个Maxwell元件在足够长时间上表现为流体，即使在较短时间内可明显储存弹性能。若材料真正具有长期平衡弹性，还需加入能够永久承力的部分，不能强行让单一Maxwell模型解释全部情况。

这个模型的用途是把一个清楚的时间尺度与实验联系起来。它可以近似某个占主导的松弛过程，但真实长链通常拥有许多松弛时间。若实验的应力衰减呈现明显拖尾，或不同频率下的响应无法由同一参数组描述，应该增加与结构相符的松弛模式，而不是只反复调整一个时间常数。模型的复杂度应跟实验所能分辨的过程相匹配。

理想阶跃也需要实验判断。上板不可能在零时间内移动，若加载时间已经接近最快的松弛时间，一部分应力会在加载过程中消失。记录真实加载过程并检查仪器惯性、夹具滑移与样品边缘状态，才能把材料松弛与测量过程分开。一个漂亮的指数拟合并不能替代对输入形变的准确了解。

## 来回变形怎样分开储能与损耗

与突然加载相比，轻轻地来回剪切材料可以在稳定重复的状态下读取响应。让应变按正弦规律变化，意味着形变在正负之间平滑往复；角频率描述周期推进的快慢，每秒完整往复的次数乘2π就是角频率。在线性范围内，应力也以同样频率变化，但相位一般不同。把应力分解为与应变同步的部分，以及与应变速率同步的部分，就得到储能模量与损耗模量。

振荡应力的两种相位分量式 4

![振荡应力的两种相位分量](https://ml-biomat.com/static/agent-math/96f544693a10b030eec97918.svg)

| 符号 | 含义 | 单位 |
| --- | --- | --- |
| γ(t) | 随时间变化的剪切应变 | 1 |
| γ₀ | 小应变振幅 | 1 |
| ω | 角频率；每秒周期数的2π倍 | rad s⁻¹ |
| t | 时间 | s |
| σ(t) | 稳态总剪切应力 | Pa |
| σs(t) | 与应变同相的储能分量 | Pa |
| σl(t) | 与应变速率同相的损耗分量 | Pa |
| G′ | 当前频率的储能模量 | Pa |
| G″ | 当前频率的损耗模量 | Pa |
| sin, cos | 相差四分之一周期的正弦与余弦函数；相位ωt用弧度 | 1 |

怎样理解在线性稳态，任意同频应力可分解到正弦和余弦。应变导数正比于余弦，因此第二分量与应变速率同步。

算一个例子γ₀=0.05、G′=G″=500 Pa时，在ωt=0应变为0，应力为25 Pa；在ωt=π/2应变为0.05，应力同为25 Pa，但来自储能分量。

使用条件小振幅线性响应，初始瞬态已衰减，正弦应变为所选相位约定。

储能模量描述循环中能够储存并返回能量的响应，损耗模量描述循环净能量损失的响应。它们的单位都为帕斯卡，因为都把应变量转成应力；损耗模量虽然与黏性有关，却不是黏度本身。纯弹簧的应力跟应变同步，纯牛顿黏性元件的应力跟应变速率同步，两种极限使分解的含义十分清楚。中间状态则同时包含两部分。

单一Maxwell元件的动态模量式 5

![单一Maxwell元件的动态模量](https://ml-biomat.com/static/agent-math/02a63461aca12fe86155e9f2.svg)

| 符号 | 含义 | 单位 |
| --- | --- | --- |
| x | 频率与松弛时间的乘积；此处不是空间坐标 | 1 |
| ω | 角频率 | rad s⁻¹ |
| τ | 单一松弛时间 | s |
| G₀ | 弹性模量尺度 | Pa |
| G′ | 储能模量 | Pa |
| G″ | 损耗模量 | Pa |

怎样理解将正弦应变和两个相位应力分量代入Maxwell关系，分别匹配正弦与余弦系数，得到两式。ωτ比较松弛与周期变化速度。

算一个例子G₀=1000 Pa，ωτ=0.1时G′≈9.90 Pa、G″≈99.0 Pa；ωτ=1时两者均500 Pa；ωτ=10时约990.1与99.0 Pa。

使用条件单一线性Maxwell模式；真实高频局部玻璃响应、溶剂背景及多模式需另加。

对单一Maxwell元件，关键变量是角频率乘松弛时间。这个乘积很小时，一次变化足够慢，结构有时间松弛，损耗响应超过储能响应；乘积很大时，来不及充分松弛，储能响应占优。在乘积等于1时，两种模量相等。这一交叉点属于单一Maxwell模型；真实宽谱材料可能有多个交叉或没有可见交叉，不能把任意一次相等都直接叫作材料唯一的松弛时间。

[Figure: Maxwell动态模量与应力应变回线](https://ml-biomat.com/tutorials/biomaterials-courses/cp12/#zh-s3)

单一线性Maxwell元件，G₀=1000 Pa，应变振幅γ₀=0.05。上图为当前松弛时间的频率响应，下图回线使用固定坐标尺度，圆点随所选相位移动。

比较ωτ较小、等于1与较大时的响应。绿色为储能模量，橙色为损耗模量；回线面积与显示的每周期损失相对应。相位由滑块控制，无自动播放。

交互固定弹性尺度与小应变幅度，改变松弛时间和频率，显示两种模量以及应力—应变回线。再调节周期相位，沿回线查看同一时刻的应变和应力。闭合回线的面积对应单位体积每个周期损失的能量：纯弹簧的去程与回程重合，面积为零；存在损耗时，两条路径分开，形成非零面积。面积把“有相位差”转化为可以核对的能量账目。

一个周期的应力—应变回线面积式 6

![一个周期的应力—应变回线面积](https://ml-biomat.com/static/agent-math/6d4d61ffb5d3e591856a04c1.svg)

| 符号 | 含义 | 单位 |
| --- | --- | --- |
| Wloss | 每周期每单位体积损失的能量 | J m⁻³ |
| π | 圆周率，约3.14159 | 1 |
| G″ | 所用频率下的损耗模量 | Pa |
| γ₀ | 小应变振幅 | 1 |

怎样理解沿完整周期累加应力乘微小应变增量。储能项往返抵消，损耗项累加得到π倍振幅平方。帕斯卡等于焦耳每立方米。

算一个例子G″=500 Pa、γ₀=0.05时，Wloss=π×500×0.0025≈3.927 J m⁻³。振幅减半，损失减至约0.982 J m⁻³。

使用条件稳定小振幅线性剪切循环；每秒平均耗散还需乘每秒周期数，非线性时直接积分实际回线。

损耗模量大并不自动意味着每秒发热最大。每周期损失还依赖应变幅度平方，而每秒经历多少周期又取决于频率。比较减振性能时，需要同时指定幅度、频率和试样体积。把应变幅度从1%提高到2%，在线性条件仍成立时，每周期损失增加四倍；若更大幅度已经改变结构，便要测量完整非线性回线，而不再直接使用小振幅公式。

频率扫描因此是一种时间尺度扫描。慢频率给材料更多时间调整，快频率冻结较慢的模式，使它们在一个周期内主要表现为储能。模量随频率的变化不是材料在仪器里不断换一种化学组成，而是同一组内部自由度能否及时响应。把扫描结果与应力松弛实验对应起来，能够检验同一物理图景是否同时解释不同加载方式。

## 一条长链为什么有一整组松弛时间

把一根长绳稍微弄弯，只调整相邻一小段，就能消除一个很短的弯曲；若整根绳从一侧弯向另一侧，需要更多部分协调移动。柔性链也有不同空间尺度的形状变化，但它在热运动与阻力中不断涨落。局部模式通常较快，涉及很长链段的模式较慢。每一种模式不必对应一种新的化学键，而可以是同一组链段以不同协同方式移动。

在线性范围，把许多独立的Maxwell响应相加，就得到离散松弛谱。每个模式有自己的模量权重和松弛时间，快模式先消失，慢模式留下长尾。若时间分布连续，可以用积分表示；积分就是把许多很窄的小区间贡献不断相加。宏观应力同样可以看成过去每一次微小变形留下的响应之和，越早发生的变形，已经经历的松弛时间越长。

变形历史、松弛谱与黏度式 7

![变形历史、松弛谱与黏度](https://ml-biomat.com/static/agent-math/d11527b12edec6456876947f.svg)

| 符号 | 含义 | 单位 |
| --- | --- | --- |
| σ(t) | 当前剪切应力 | Pa |
| K(t,t′) | 过去时间t′的应变率对当前应力的贡献密度 | Pa s⁻¹ |
| t | 当前时间，或后两式中的等待时间 | s |
| t′ | 被积分的过去时间 | s |
| G(t−t′) | 经过相应等待后的小应变松弛模量 | Pa |
| γ̇(t′) | 过去时刻的应变率 | s⁻¹ |
| ∫, dt′, dt | 对微小时间区间贡献连续求和 | 积分号无量纲；时间微元s |
| j | 离散松弛模式编号 | 1 |
| Gj | 第j模式的非负模量权重 | Pa |
| τj | 第j模式的正松弛时间 | s |
| Σj | 把所有模式贡献相加 | 1 |
| η₀ | 充分低速下的稳态黏度 | Pa s |
| e | 自然指数函数底数 | 1 |
| ∞ | 积分延伸到任意长过去或未来的理想极限 | 1 |

怎样理解每个过去小应变增量乘等待后的模量，再把历史相加。指数模式的时间面积为Gjτj，故模式面积之和给零剪切黏度。

算一个例子两模式G₁=100 Pa、τ₁=1 s，G₂=10 Pa、τ₂=100 s时，初始模量110 Pa，η₀=100×1+10×100=1100 Pa s；慢而弱的第二模式贡献大部分黏度。

使用条件因果、线性、时间平移不变，材料最初静止或已给完整历史；有限黏度流体，正模式和收敛积分。永久弹性项会使无限时间黏度积分发散。

历史积分中的核函数是松弛模量，它告诉我们一次很小的应变增量经过等待后还能贡献多少应力。这里没有假设材料会有意识地记住过去；记忆来自尚未恢复的分子构象与约束。对一个始终处于线性范围的过程，把输入切成许多小段并相加，就能够预测应力。若材料老化、反应或被大形变改变结构，核函数可能不再只依赖时间差，简单的时间平移不变性就需要重新检查。

低速稳态黏度可以由松弛模量随时间的面积得到。一个较小但持续很久的模量贡献，也能显著增加这个面积。因此少量超长链有时会大幅改变流动阻力，而对短时间的初始模量影响不那么明显。分子量分布、长支链与暂态结合，都可能使长时间尾部变宽。仅用一个平均分子量解释全部流变曲线，容易漏掉这些权重不同的贡献。

从有限频率范围的数据反推松弛谱通常不是唯一的。若两组不同的模式在测量窗口内给出近似相同曲线，数据就没有充分区分它们。更宽的时间范围、蠕变与松弛的交叉检查，以及分子量和结构信息，可以限制可行解释。谱拟合的目的，是以足够少的参数概括可分辨的时间结构，并把它与分子机制联系起来，而不是把每个拟合峰都当成已确认的新运动。

这些模式既可以来自单条链，也可以来自多链环境。接下来先看没有显著拓扑约束时的链内协调运动，再看溶剂如何把不同部分耦合，最后进入链彼此不能穿过的缠结体系。每增加一种物理因素，改变的是阻力、可达运动或协同范围；保持这个顺序，就能理解模型之间为何给出不同的分子量标度。

## Rouse模型：连接使局部运动彼此协调

Rouse在1953年建立盘曲高分子稀溶液的线性黏弹理论，把链分成许多足够长、端到端分布近似高斯的子链。每个粗粒化节点受到局部阻力与热噪声，相邻节点由代表构象熵的弹簧连接。这里的弹簧较长，代表一段包含许多化学键的柔性链，而不是一根共价键的伸缩。粗粒化保留需要研究的慢运动，把更快的局部细节收进有效参数。

[Figure: Rouse链的低阶正常模式及其时间关系](https://ml-biomat.com/tutorials/biomaterials-courses/cp12/#zh-s5)

图 2 · 珠子与连接代表粗粒化节点和高斯子链。下方曲线表示沿链编号的位移模式，不是三条实物链的照片；模式编号升高，空间变化更细，构象恢复时间近似按p²缩短。

最简单的Rouse近似忽略不同节点之间通过流体传递的远程动力学耦合，也不包含链不能互相穿过所造成的长时间缠结约束。因此每个节点的摩擦可以直接相加。整条链平移时，节点数增加，整体阻力增加，质心扩散变慢；形状恢复还需要连接协调，使最长松弛时间比单个节点时间增长得更快。把节点运动分解成正常模式，可以把复杂协同运动变成许多各自衰减的模式。

Rouse链的扩散与模式时间式 8

![Rouse链的扩散与模式时间](https://ml-biomat.com/static/agent-math/4eb157dfa9b2b30b05e7e3d2.svg)

| 符号 | 含义 | 单位 |
| --- | --- | --- |
| Dcm | 整链质心扩散系数 | m² s⁻¹ |
| kB | 玻尔兹曼常数1.380649×10⁻²³ | J K⁻¹ |
| T | 绝对温度 | K |
| N | 大N近似中的有效链段或阻力节点数 | 1 |
| ζ | 每个节点的局部摩擦系数 | N s m⁻¹ |
| b | 有效高斯步长 | m |
| τR | 最长内部构象模式的时间 | s |
| τp | 第p个内部构象模式的时间 | s |
| p | 正整数内部模式编号，低阶范围p远小于N | 1 |
| π | 圆周率 | 1 |

怎样理解局部阻力相加给Nζ；高斯连接与阻力平衡给内部时间随N²增长，正常模式分解给低阶时间的p⁻²依赖。

算一个例子T=300 K、N=100、b=1 nm、ζ=10⁻¹² N s m⁻¹时，Dcm≈4.14×10⁻¹¹ m² s⁻¹，τR≈8.15×10⁻⁸ s；p=2模式约2.04×10⁻⁸ s。

使用条件高斯、无显著缠结、局部阻力、无远程水动力耦合的大N链；此处时间为构象模式时间，特定应力相关函数的衰减还可有额外数值因子。

模式编号越大，沿链方向变化得越快，涉及的有效链段长度越短，因此松弛较快。在长波长近似下，模式时间按编号平方的倒数下降；第一种内部模式最慢，描述大尺度链形状的恢复。质心整体平移是另一种运动，不是会衰减回某个固定位置的内部模式。把质心扩散与内部构象松弛分别测量，可以检验连接与摩擦是否被正确描述。

Rouse标度的一个直接结果，是链长加倍时，质心扩散系数约减半，最长内部松弛时间约增加四倍，前提是温度、节点摩擦和有效链段长度不变。真实化学聚合物改变分子量时，局部摩擦也可能随温度相对玻璃化位置变化，因此比较标度最好在相同状态下进行。分子链太短时，高斯子链与连续模式近似本身也需要检查。

Rouse模型最初面向稀溶液，但忽略流体远程耦合在一般稀溶液中并不充分；它在未缠结熔体或某些被屏蔽的尺度范围内常提供有用描述。这里的动力学屏蔽与静态排除体积屏蔽是不同问题。一个链在熔体中具有近似理想的尺寸统计，并不意味着它可以忽略所有邻链约束，也不意味着熔体在所有动力学尺度都等同于θ溶液。

模型还明确了线性理论的边界。高斯弹簧在数学上可以无限伸长，真实链的轮廓长度却有限。强流动把链拉得很长时，必须考虑有限伸展和非线性阻力或约束变化。用线性模型解释小形变松弛非常有用，把其弹簧一直拉到超出真实链长，则会失去分子意义。

## Zimm模型：流体把链的不同部分连接起来

在稀溶液中，移动一个链段会扰动周围流体，这个流动又影响较远的链段。即使它们沿分子骨架并不相邻，仍可通过溶剂交换动量，形成流体动力学相互作用。把所有节点阻力简单相加，会遗漏这种协同运动。Zimm在1956年把这项耦合纳入珠簧链模型，解释稀溶液黏弹性、流动双折射等响应的松弛谱。

一个量级图景是把大尺度线团运动看成拖动一个尺度为R的流体区域。它的有效阻力随溶剂黏度与线团尺寸增长，热运动要让线团移动自身大小的距离，需要的时间因而与黏度乘尺寸三次方成正比。这个图景保留了随尺寸变化的趋势，具体系数取决于线团形状、尺寸定义及所采用的动力学近似，不能把线团直接当成边界完全相同的硬球。

Zimm运动的尺寸标度式 9

![Zimm运动的尺寸标度](https://ml-biomat.com/static/agent-math/3531bcffd9af66f8b3b6144e.svg)

| 符号 | 含义 | 单位 |
| --- | --- | --- |
| DZ | 保留水动力耦合的线团扩散尺度 | m² s⁻¹ |
| τZ | 大尺度线团松弛时间尺度 | s |
| kB | 玻尔兹曼常数1.380649×10⁻²³ | J K⁻¹ |
| T | 绝对温度 | K |
| ηs | 溶剂黏度 | Pa s |
| R | 一致定义的线团尺寸尺度 | m |
| ∼ | 只保留尺寸依赖，省略定义相关系数 | 1 |

怎样理解线团大尺度有效阻力约随ηsR增长；扩散自身尺度所需时间约为R²/D，因此出现R³。

算一个例子取比例系数1，ηs=10⁻³ Pa s、R=100 nm、T=300 K时，DZ≈4.14×10⁻¹¹ m² s⁻¹，τZ≈2.41×10⁻⁴ s。R加倍，时间约增8倍。

使用条件稀溶液中未被屏蔽的水动力耦合与柔性线团；数值仅为标度示例，线团尺寸定义与模型系数需在定量拟合中确定。

在良溶剂中，线团尺寸随链段数约按0.588次方增长，因此Zimm最长时间约按链段数的1.764次方增长；在近似θ条件下，尺寸指数约为1/2，对应时间指数3/2。这些指数从相同尺寸三次方关系导出，并非每种聚合物都共享一个不变的数值。溶剂质量改变链的静态尺寸，流体耦合决定如何把这个尺寸转为动态时间，两项物理作用共同进入结果。

浓度增加后，许多链占据同一空间，流体运动受到集体环境影响，不同长度与时间范围的水动力耦合可以发生交叉。很短尺度上，链段仍可能感受到附近溶剂；在更大尺度上，简单稀溶液Zimm图景逐渐不适用。继续增加浓度和链长，又会进入缠结约束显著的范围。因此“溶液”不是一个足以指定模型的词，至少还需知道是否低于线团交叠浓度、所观察尺度以及溶剂环境。

实验可以通过散射关联函数、单链标记位移和频率响应来区分这些动力学。散射并不直接拍出每一条链，而是观察某个空间波长的浓度或构象关联如何随时间消失。大波长对应大尺度运动，小波长对应局部运动。若不同尺度的衰减不能用一个整体扩散时间解释，就说明内部模式正在发挥作用。这与流变测量中出现宽松弛谱，是对同一层次结构的不同观察。

把Rouse与Zimm放在一起，最重要的判断是阻力如何累积。Rouse把节点阻力看成局部可加，Zimm保留通过流体产生的集体耦合。两者都可以从热噪声、连接与阻力出发建立统计预测，但保留的相互作用不同。分子量标度的变化由此有了物理来源，也为理解更浓体系中的拓扑约束做好准备。

## 缠结如何让整链松弛变得很慢

在足够长链的浓溶液或熔体中，一条链周围充满其他链。它们没有在每个接触处形成永久化学键，却不能轻易彼此穿过。局部链段仍可移动，但若整条链想横向大幅改变位置，就必须与周围许多链协调。把这些拓扑约束的平均作用看成一根限制横向运动的虚拟管道，便得到管模型。管道不是实体孔壁，而是邻链约束随时间形成的有效描述。

de Gennes在1971年研究链在固定障碍中的运动，提出爬行图景：链主要沿自身曲折的通道移动，像从原有套管中逐渐抽出。Doi和Edwards在1978年的工作进一步把缠结链运动与浓聚合物体系的应力联系起来。链端进入新区域，原通道的记忆逐渐消失；完全更新所需时间，比未缠结链的形状恢复更强烈地随链长增长。

[Figure: 有效管中的爬行与链端更新通道](https://ml-biomat.com/tutorials/biomaterials-courses/cp12/#zh-s7)

图 3 · 灰色区域表示拓扑约束的平均作用；绿色链沿通道移动，橙色端部进入新区域。示意图强调通道记忆如何更新，管并非实体孔。浓熔体中还存在邻链运动引起的约束释放。

简单管模型的终端标度式 10

![简单管模型的终端标度](https://ml-biomat.com/static/agent-math/33f54d4b3892cfbb2c27844c.svg)

| 符号 | 含义 | 单位 |
| --- | --- | --- |
| τd | 链更新原通道的终端时间 | s |
| τe | 缠结链段尺度的时间 | s |
| N | 全链有效链段数 | 1 |
| Ne | 相邻有效缠结约束之间的链段数 | 1 |
| Dcm | 质心扩散系数 | m² s⁻¹ |
| η₀ | 零剪切黏度 | Pa s |
| G⁰N | 中间时间范围的橡胶平台模量 | Pa |
| ∼, ∝ | 标度与比例关系，省略数值系数 | 1 |

怎样理解沿管运动的摩擦随链长增长，更新更长通道产生三次方时间；移动线团尺度与该时间组合得到N⁻²扩散。平台的时间面积给黏度尺度。

算一个例子τe=10⁻³ s、N/Ne=10、取比例系数1时τd=1 s。G⁰N=1000 Pa给η₀约1000 Pa s。链长加倍且其他条件不变，τd约8倍，Dcm约1/4。

使用条件充分缠结线性链、简单固定管爬行标度；实际熔体的约束释放、轮廓长度涨落与分子量分布改变有限链长响应。

最简单的固定管标度给出终端时间随链长三次方增长，质心扩散系数随链长平方的倒数下降。链长加倍，终端时间约增加八倍，扩散约降为四分之一。真实熔体中，邻链也在动，管约束会释放；链端还会通过轮廓长度涨落更快地更新局部通道。这些机制使有限分子量区间的有效指数偏离最简单标度，实验常见的约3.4黏度指数也不应被当成所有体系的严格定律。

在局部运动已完成、整条链尚未逃离管道的中间时间范围，材料可以出现近似橡胶平台。平台模量反映有效缠结约束密度，终端时间则反映这些约束的记忆能保留多久。增加链长主要延长终端时间，不一定以相同比例增加已建立平台的高度。因此高分子量熔体可以黏度显著升高，而平台模量变化较小。黏度与模量的不同分子量依赖并不矛盾。

永久交联网络与缠结熔体在这里有清楚区别。永久网络保留长期连接，理想条件下有非零平衡剪切模量；线性链熔体的缠结约束最终可以松弛，足够长时间后仍能流动。长支链、环形分子、暂态结合或不同分子量混合会改变约束更新路径，不能只把同一个管逃逸时间换一个数值就涵盖所有结构。

在加工中，长终端时间使材料在快速流动时保留取向和应力，影响挤出胀大、拉伸稳定性与焊接界面的恢复。两块聚合物表面接触后，链需要穿过界面并建立跨界约束，单靠表面贴合不能立即恢复主体强度。把扩散、松弛和加工等待时间比较，就能把微观管道记忆与宏观成形质量联系起来。

## 温度怎样移动整个时间窗口

温度升高时，许多聚合物的局部链段运动变快，原本要等待很久才能完成的松弛进入较短时间窗口。因此升温与降低观察频率有时会产生相似效果：材料有更多机会在外部变化期间完成内部调整。这种联系促成时间—温度叠加，把不同温度下、有限仪器窗口内的曲线拼接成更宽范围的主曲线。

叠加的关键假设是热流变简单性：相关松弛模式随温度近似按同一个时间因子移动，谱形状基本保留。若一部分模式来自玻璃化附近链段运动，另一部分来自结合点解离、结晶或相分离，它们可能有不同温度依赖，曲线便不能只靠水平移动重合。需要检验的是重合质量和模式一致性，而不是预先认定所有高分子都可以使用同一移位规则。

Williams、Landel和Ferry在1955年整理非晶聚合物及其他玻璃形成液体的温度依赖，提出常用的WLF关系。移位因子定义为某温度松弛时间与参考温度松弛时间的比值；升温使松弛变快时，这个比值小于1。公式中的温度差可以用开尔文或摄氏度的差值表示，但所有差值与系数必须采用一致单位，绝对温度本身仍应明确。

WLF温度移位关系式 11

![WLF温度移位关系](https://ml-biomat.com/static/agent-math/d33eb8ecdc009f59a7cb1e30.svg)

| 符号 | 含义 | 单位 |
| --- | --- | --- |
| aT | 相对于参考温度的松弛时间比 | 1 |
| τ(T) | 温度T下某个对应模式的松弛时间 | s |
| τ(Tr) | 同一模式在参考温度的时间 | s |
| T | 测量绝对温度 | K |
| Tr | 参考绝对温度 | K |
| C₁ | 当前材料与参考温度对应的拟合常数 | 1 |
| C₂ | 具有温差单位的拟合常数 | K |
| log₁₀ | 十为底的对数，−1对应原量0.1 | 1 |

怎样理解用经验分式描述松弛时间对温度的强烈、非单一Arrhenius依赖；时间比的对数便于表示多个数量级。

算一个例子示例拟合C₁=10、C₂=90 K，Tr=300 K、T=310 K时，log₁₀aT=−100/100=−1，因此aT=0.1，对应松弛时间缩短到十分之一。

使用条件经过验证的温度区间与热流变简单状态；常数依材料与参考温度而变，不跨越结构转变或分母奇点外推。

若移位因子为0.01，意味着该温度下对应过程只需参考温度的百分之一时间；在相同实验角频率下，它对应参考温度下更低的有效频率。将频率轴乘移位因子即可按这个定义比较。模量还可能需要随密度与温度作小幅垂直修正，因此实际叠加要明确水平和垂直处理。参考温度变动时，WLF常数也随定义改变，不应把一组著名数值当成任何材料、任何参考点的固定常数。

[Figure: 热流变简单材料的频率轴移位方向](https://ml-biomat.com/tutorials/biomaterials-courses/cp12/#zh-s8)

图 4 · 升温缩短松弛时间，同一模量特征出现在较高实验频率。按aT=τ(T)/τ(Tr)定义，升温时aT<1，将频率乘aT使曲线向左移向参考曲线。图只示意水平移位，未加入垂直修正。

靠近玻璃化时，温度小幅改变就可能使松弛时间变化很多数量级，因而材料在室温附近表现出的软硬，对配方、增塑剂和含水量都可能敏感。水既改变溶剂环境，也可能改变局部运动与结合，因此含水样品和干样品的移位不能简单归结为一个温度修正。对于半结晶或发生反应的体系，升温还可能改变结构本身，这时要把热历史与动力学移位分开记录。

主曲线的价值是把实验窗口扩展为有条件的预测工具。例如服役时间比常规实验长很多时，可利用经过验证的叠加关系估算相应响应；若温度范围内已经发生模式重排或降解，就需要重新建立状态对应。把叠加曲线与独立温度测量、分子结构及形态变化相结合，才能确定预测延伸到了哪一种材料状态。

## 把分子时间尺度用于流动与加工

链能否在流动中恢复原来形状，取决于松弛与外部变形的竞争。若每次形变都很慢，链不断接近当前条件下的松弛状态；若形变持续得很快，取向与伸展会积累。用松弛时间乘剪切速率形成的无量纲数，可以粗略比较两种速度；用松弛时间除以整个过程的观察时间，则描述另一种时间竞争。这些数相近时有时能互相联系，但它们采用的外部时间定义不同。

松弛与外部变形的时间比较式 12

![松弛与外部变形的时间比较](https://ml-biomat.com/static/agent-math/d20651f034ed1cdd4b1913a8.svg)

| 符号 | 含义 | 单位 |
| --- | --- | --- |
| Wi | Weissenberg数，比较剪切速率与松弛 | 1 |
| De | Deborah数，比较松弛与观察时长 | 1 |
| γ̇ | 剪切速率；比较强度时取其大小 | s⁻¹ |
| τ | 选定相关模式的松弛时间 | s |
| tobs | 所选过程的观察或外部变化时间 | s |

怎样理解速率乘时间与时间相除都消去单位，形成两种不同的时间竞争度量。所选模式与外部过程必须明确。

算一个例子τ=10 s、γ̇=0.2 s⁻¹时Wi=2；若观察100 s，De=0.1。相同材料可同时有Wi较大和De较小，因为比较的外部时间不同。

使用条件作为选定流型与模式的量级判断；多个模式、多阶段过程和大形变需更完整本构描述，无单一普适临界值。

在低速率下，许多聚合物流体出现近似恒定的零剪切黏度。速率提高后，链取向与约束重排可使表观黏度下降，即剪切变稀；拉伸流中则可能由于链伸展出现很强的拉伸应力增长。剪切变稀并不等于分子必然断裂，停止流动后结构常能部分或充分恢复；若确有降解，需要用分子量或化学分析另行判断。不同流型让链经历不同的旋转与伸展，不能用一个剪切黏度值预测全部加工过程。

较大无量纲速率提示线性近似可能不足，却不是一个通用的精确失效阈值。材料有多个松弛时间，不同模式会先后无法跟上流动；形变幅度、流型和有限链长也参与决定响应。特别是小振幅高频振荡，即使频率乘松弛时间很大，也仍然可以保持线性，因为每次形变幅度很小；稳定剪切中持续积累的形变则是另一种驱动历程。用单一最长时间可以做第一步估算，更完整的预测需要合适的本构关系，把应力与变形历史、取向、伸展及约束更新联系起来。

实验解释时还要区分材料响应与流动不均匀。壁面滑移会使仪器认为样品变形更多，边缘破裂会改变有效受力面积，黏性发热会让局部黏度下降。观察流场与样品边缘、改变间隙并控制温度，可以帮助判断一条下降的黏度曲线究竟来自链的重排还是测量几何。对于低模量样品，仪器灵敏度与惯性同样可能限制高低频两端的可用范围。

把这一章用于一个实际材料，可以先在固定温度与小幅度下测松弛或振荡，确定可分辨的时间范围；再结合分子量、浓度和结构，判断Rouse、Zimm或缠结约束各自在什么尺度起作用；最后把这些时间与加工速率、等待时间以及冷却过程比较。预测的对象由此很明确：材料在流动时保留多少应力，停止后多久恢复，界面何时能通过链运动建立联系。

长链的动力学并不是把单个小分子的扩散时间简单放大。连接产生一系列协同模式，流体耦合改变阻力的累积方式，拓扑约束又延缓整体更新。宏观流变把这些层次转成可测的应力、应变、储能与耗散。掌握这种对应关系，才能解释为什么“更长的链”“更高的温度”或“更快的加工”会在不同条件下产生不同的材料结果。

File: docs/tutorials/biomaterials-courses/cp13/index.md
# 流动怎样转动分子：高分子液晶的动力学

Source: https://ml-biomat.com/tutorials/biomaterials-courses/cp13/
Language: zh-CN

拉出一根纤维或铺展一层液晶聚合物时，分子不仅移动，还会改变朝向。它们可能稳定地倾斜，也可能持续翻滚；局部排列又会通过弹性、边界与外场形成整幅纹理。从单根杆的转动出发，理解这些运动如何改变流动、光学与加工后的材料结构。

## 材料流过以后，方向留下了什么

液晶聚合物被挤出成纤维时，沿纤维方向与横向的力学响应可以不同；薄膜流过狭窄间隙后，也可能在偏振光下呈现随加工方向变化的明暗。材料不仅被搬到了新的位置，分子的取向也经历了变化。刚性或半刚性链段更容易在某些条件下形成共同排列，流动、热运动与邻近分子的作用则不断争夺这个排列。加工留下的结构，取决于这些过程谁更快。

向列液晶的局部主要排列方向称为指向矢。对于没有头尾极性的普通向列状态，把它转过180度仍表示相同的轴向排列；画一根短线比画一支具有头尾的箭头更贴切。指向矢描述“多数分子大致沿哪根轴”，并不表示每个分子都完全平行。分布越集中，取向有序程度越高；同一主要方向也可以对应较宽或较窄的分布。

因此至少要区分三种变化。第一，主要方向整体转动，而分布宽度近似不变；第二，分布变得更集中或更分散，有序程度改变；第三，不同空间位置的主要方向不同，形成弯曲、扭转与缺陷等纹理。一个只记录平均角度的模型能解释第一种变化，却不足以完整描述后两种。反过来，一张偏振显微照片把厚度、方向与有序程度混在光学信号里，也不能直接等同于分子的角度分布。

液晶聚合物还具有链连接。刚性主链、带液晶侧基的柔性主链以及半柔性链，在同样流动下会有不同的内部调整路径。液晶基团可以先局部转动，主链构象随后改变；在浓体系中，邻链不能彼此穿过，又会延长整体转动或结构更新的时间。低分子液晶的指向矢理论提供基本框架，高分子材料则往往需要把更多内部慢变量接入。

讨论动力学前，先明确外部如何驱动。简单剪切可以想象成一叠平行液层，越靠上流得越快；伸长流则沿某方向拉开、沿其他方向压缩，二者对取向的作用不同。本章从均匀简单剪切开始，因为它能把液体的局部旋转与伸展作用分开，再逐渐加入热运动、取向弹性、边界锚定和外场。每增加一项，都要问它改变的是转动速度、稳定方向，还是空间上的一致性。

这些问题直接服务材料设计。若希望加工得到高取向纤维，需要在流动中形成目标取向，并在停止后用冷却、结晶或交联把它保留；若希望器件反复切换，则需要较快、可恢复的取向运动。强约束可能稳定结构，也可能拖慢响应。把方向、分布和纹理分层描述，才能说明同一配方为何在不同流动与冷却历史下得到不同性能。

## 一根杆在剪切流中为什么会转动

把一根细杆斜放在简单剪切流中，杆的两端通常处于不同高度，周围液体速度也不同，因而受到不同的黏性拖曳。结果不仅是质心被液体带走，还会产生改变朝向的转动。剪切流可以分成局部整体旋转与伸展两部分：旋转使一个小物体整体转动，伸展则倾向于改变物体与某些方向的夹角。杆的实际转动来自两者共同作用。

Jeffery在1922年研究椭球颗粒在黏性流体中的运动，把非球形颗粒的几何与转动联系起来。对于稀悬浮液中的孤立轴对称椭球，在低惯性、无热转动和无外场的理想条件下，取向可以沿周期轨道变化。长杆常在接近流向时转得慢、离开流向后转得快，因此时间平均看起来偏向流向，即使它没有真正停止转动。观察一个短时间片段，容易把这种缓慢经过误认为稳定排列。

先把运动限制在剪切平面里，令流动沿x方向，速度随y增大，角度从x轴向y轴量起。角度变化率表示每秒转过多少弧度；弧度把弧长除以半径，属于无量纲角度单位。转动方程中的余弦反映杆与伸展方向的几何关系，角度乘2则保证把杆转过180度后得到相同动力学，符合无头尾轴的对称性。

剪切平面内的Jeffery转动式 1

![剪切平面内的Jeffery转动](https://ml-biomat.com/static/agent-math/f573427cba8a613c55b9a50a.svg)

| 符号 | 含义 | 单位 |
| --- | --- | --- |
| θ | 杆轴从流向x朝梯度方向y量起的角度 | rad |
| θ̇ | 角度对时间的变化率 | rad s⁻¹ |
| γ̇ | 简单剪切速率，速度vx随y的变化率 | s⁻¹ |
| λJ | 孤立轴对称椭球的形状参数 | 1 |
| r | 长半轴与短半轴之比，r≥1 | 1 |
| cos | 余弦函数，输入角度用弧度 | 1 |

怎样理解−γ̇/2来自流体局部旋转，形状相关项来自伸展部分；2θ体现杆轴转180度后等价。

算一个例子r=3给λJ=0.8。γ̇=1 s⁻¹时，θ=0处角速度−0.1 rad s⁻¹，θ=90°处为−0.9 rad s⁻¹，因此接近流向时转得较慢。

使用条件孤立刚性轴对称椭球、低惯性牛顿流体、无热噪声及外转矩，运动限制在剪切平面；不是一般三维轨道或集体向列模型。

这里的形状参数只由椭球长短轴比决定，有限长宽比的长杆给出小于1的参数。因此在这一理想平面模型中，转动速率不会在某个角度稳定变为零；它会继续翻滚，只是快慢不均。长宽比增大时，接近流向的停留更久。球形粒子的形状参数为0，所有方向在形状上等价，公式剩下液体局部旋转的贡献；球上的假想标记轴仍可被用来追踪转动。

[Figure: Jeffery杆在三个角度的转速比较](https://ml-biomat.com/tutorials/biomaterials-courses/cp13/#zh-s2)

图 1 · 剪切平面模型中，同一长宽比3的杆靠近流向时转得慢，横向时转得快。示意短线表示轴向，灰箭头表示流向；数值使用同一正剪切速率。

实际布朗杆还会受到随机转矩；附近墙面、其他颗粒和非牛顿溶剂也会改变运动。三维Jeffery轨道可离开剪切平面，不能都用一个平面角度表示。这个简化模型的用途是建立重要的起点：流动中的取向并不天然等于静止对齐，形状也不只决定一个固定夹角。粒子沿轨道花费的时间分布，本身就能产生明显的平均取向。

从单杆进入向列液晶时，周围分子共同排列并产生相互作用转矩，描述对象也从一个孤立物体变为局部取向场。此时有效流动取向参数不再等同于孤立椭球的几何参数，可以进入允许稳定取向的范围。两类方程虽然形式相近，参数的物理来源与适用条件却不同，需要在下一步明确区分。

## 稳定倾斜与持续翻滚的分界

向列液晶中的主要方向会受到流动转矩、取向弹性和外场共同作用。Ericksen与Leslie发展的连续介质理论把速度场、应力和指向矢的运动联系起来；Leslie在1968年的本构研究给出了这一类耦合描述的重要形式。先考虑空间均匀、没有边界梯度与外场，并且有序程度近似固定的局部状态，可以得到一个平面指向矢角度方程。它保留了剪切的旋转与取向竞争，适合先理解两种不同运动。

均匀向列指向矢的角度模型式 2

![均匀向列指向矢的角度模型](https://ml-biomat.com/static/agent-math/b452eb3849858a936eca856e.svg)

| 符号 | 含义 | 单位 |
| --- | --- | --- |
| θ | 平面指向矢与流向的夹角，θ与θ+π等价 | rad |
| θ̇ | 角度对时间的变化率 | rad s⁻¹ |
| γ̇ | 正的恒定简单剪切速率 | s⁻¹ |
| λ | 按本方程符号约定定义的有效集体流动取向参数 | 1 |
| cos | 余弦函数 | 1 |
| s | 恒定剪切下的累计剪切量 | 1 |
| t | 物理时间 | s |

怎样理解局部旋转与集体取向转矩竞争。用累计剪切量作时间变量，轨迹只依赖λ和初始角度，速率决定物理时间换算。

算一个例子λ=1.5、γ̇=1 s⁻¹、θ=0时，θ̇=0.25 rad s⁻¹；θ=45°时θ̇=−0.5 rad s⁻¹，说明中间存在转矩抵消的角度。s=10在该速率对应10 s。

使用条件均匀、剪切平面内、固定有序程度、无噪声和外场的简化指向矢模型；λ不是Jeffery几何参数，真实体系需考虑分布与空间耦合。

若有效参数λ大于1，伸展作用在某些角度足以抵消整体旋转，出现固定角度。对正剪切速率，方程选定的正角度解是稳定的：稍微偏离后，转矩会把角度推回去。稳定角度一般不等于零，所以“流动取向”可以是相对流向倾斜的排列。若0≤λ<1，旋转项始终不能完全被抵消，指向矢便连续翻滚。λ=1是两类行为之间的边界，在这一理想模型中会出现越来越慢的接近，而非具有有限周期的普通翻滚。

稳定角度与翻滚周期式 3

![稳定角度与翻滚周期](https://ml-biomat.com/static/agent-math/807558156266993299357888.svg)

| 符号 | 含义 | 单位 |
| --- | --- | --- |
| θ* | λ>1时正剪切的稳定正角度解 | rad |
| λ | 上式定义的集体流动取向参数 | 1 |
| arccos | 反余弦：求给定余弦对应的0到π之间角度 | rad |
| Trot | 0≤λ<1时指向矢转过π的轴向周期 | s |
| γ̇ | 正恒定剪切速率 | s⁻¹ |
| π | 圆周率，π弧度等于180度 | 1 |
| √ | 平方根 | 1 |

怎样理解稳定角令角速度为零，取在正剪切下受小扰动后返回的解。翻滚周期把每个角度经过的时间累加，覆盖等价轴向状态间的π转角。

算一个例子λ=1.5时θ*≈0.4205 rad≈24.1°；λ=0.8、γ̇=1 s⁻¹时Trot=2π/0.6≈10.472 s。两式分别属于不同参数区间。

使用条件同一均匀角度模型：第一式λ>1，第二式0≤λ<1；λ=1单独处理。周期按无头尾指向矢定义，带标记头尾的整周时间为其2倍。

[Figure: 均匀指向矢取向与累计转角](https://ml-biomat.com/tutorials/biomaterials-courses/cp13/#zh-s3)

空间均匀、固定取向有序程度、无噪声的平面模型。绿色短线为无头尾指向矢，曲线保留累计角度。滑块控制观察位置，无自动播放。

比较λ=0.8的持续翻滚与λ=1.5的稳定倾斜，再检查λ=1附近的缓慢变化。更改剪切速率只换算物理时间，不改变以累计剪切量表示的轨迹。

先选择λ=0.8，缓慢增加累计剪切量，观察短线转动一周的轴向周期，并注意它在不同角度停留的时间不同。再选λ=1.5，从同一初始角度出发，方向逐渐接近约24.1度。改变剪切速率会改变达到同一累计剪切量所需的物理时间，但在本模型参数固定时，不改变按累计剪切量画出的轨迹。这样可以把“流动更快”与“动力学类型改变”分开观察。

图中的角度曲线保留累计转过的角度，可能低于零；短线则把相差180度的方向视为同一轴。两种画法服务不同目的：前者用来判断是否持续翻滚，后者忠实表示向列对称性。若只把角度强行限制在0到180度，连续运动会在边界产生突然跳变，容易被误读为分子瞬时翻转。反过来，只看一根无头尾短线，也可能漏掉它已经走过多个周期。

对于翻滚区，周期是在指向矢回到同一轴向状态后定义的，即转过180度；若给单根杆人为标记一个头，需要转360度才回到相同带头状态，两种周期差一倍。明确这个约定，才能比较实验轨迹、显微图像与理论曲线。近λ=1时周期变长，小的参数变化就可能显著改变观察窗口内的行为。

真实液晶还可能出现往复摆动、离开剪切平面的转动、取向程度周期变化，以及空间不均匀的流动纹理。这些运动需要允许更多自由度，不能由当前一个角度、固定有序程度的均匀方程全部给出。简单交互的作用，是把稳定取向与无固定角度翻滚的机制明确展示；加入分布与空间变量后，才能继续讨论更丰富的高分子液晶响应。

## 热转动、分子拥挤与取向分布

真实分子的朝向不是一个确定不变的角度。热运动不断施加随机转矩，使分子转向；流动与相互作用则改变不同方向出现的概率。取向分布描述有多少分子朝向某个角度范围，范围越窄、出现比例越高，局部排列通常越集中。对于三维空间，均匀各向同性意味着相同立体角有相同概率，而不是极角从0到180度的每个等宽区间都一样常见，因为赤道附近对应的方向更多。

一个常用的二阶取向参数，把分子长轴与局部主要方向的夹角进行统计平均。完全平行或反平行都给相同贡献，符合无头尾对称；三维各向同性分布给零。计算前要先说明参考轴和分布维数：若所有杆被限制在一个平面，即使它们在平面内均匀散开，也不同于三维各向同性。不能把平面示意图的平均值不加转换就代入三维定义。

三维二阶取向参数式 4

![三维二阶取向参数](https://ml-biomat.com/static/agent-math/9c6ab135bfadd3b5811559bd.svg)

| 符号 | 含义 | 单位 |
| --- | --- | --- |
| S | 相对于指定参考轴的二阶取向平均 | 1 |
| ϑ | 分子长轴与参考轴之间的角度 | rad |
| cos²ϑ | 方向投影余弦的平方，头尾反向不改变结果 | 1 |
| 〈 〉 | 按实际三维取向概率平均 | 1 |

怎样理解三维各向同性时〈cos²ϑ〉=1/3，减去1再除以2使S=0；完全沿轴时S=1。平方保持向列对称。

算一个例子若〈cos²ϑ〉=0.6，则S=(3×0.6−1)/2=0.4。全部垂直参考轴时S=−0.5，说明参考轴定义会影响符号。

使用条件指定参考轴的三维分布；平面均匀分布不同于三维各向同性。单个S=0并不足以证明完整分布各向同性。

用一个有序参数和一根指向矢，可以概括近似单轴分布的主要特征；更复杂的双轴分布或缺陷核心，需要保留更完整的二阶取向张量或分布函数。张量在这里是一张记录不同坐标方向关联的表：它保留沿各轴的排列程度以及方向之间的关联，而不要求读者把它想成一个看不见的额外空间。主要轴本身不再清楚时，完整表比强行指定一根箭头更合适。同样，单个二阶参数恰好为零，也不足以证明完整分布各向同性：不同方向的有序贡献可能在这一平均中抵消。若需要确认各向同性，应进一步检查角分布或其他独立的方向统计。

在稀体系中，转动扩散系数描述热运动使方向散开的速度，它与转动阻力通过热能联系起来。流动速率与转动扩散的比值称为转动Péclet数，用来判断流动对分布的扰动是否容易超过热转动。这个比较不能单独决定体系是否形成平衡向列相：平衡有序还取决于浓度和分子间相互作用，即使没有流动也可能存在。

转动扩散与流动竞争式 5

![转动扩散与流动竞争](https://ml-biomat.com/static/agent-math/a48b725c7b73eade68686067.svg)

| 符号 | 含义 | 单位 |
| --- | --- | --- |
| Dr | 热平衡转动扩散系数 | s⁻¹ |
| kB | 玻尔兹曼常数1.380649×10⁻²³ | J K⁻¹ |
| T | 绝对温度 | K |
| ζr | 线性转动阻力系数，转矩除以角速度 | J s |
| Per | 转动Péclet数 | 1 |
| γ̇ | 剪切速率的大小 | s⁻¹ |

怎样理解热平衡要求随机转矩与阻力匹配，给出转动Einstein关系；流动速率除以扩散速率形成无量纲竞争量。弧度作为无量纲角度处理。

算一个例子T=300 K、ζr=4.141947×10⁻²¹ J s时，Dr=1 s⁻¹。γ̇=0.1 s⁻¹给Per=0.1，γ̇=10 s⁻¹给Per=10。

使用条件单个或有效转动自由度的线性热平衡阻力；浓体系可能需要分布相关的有效转动迁移率，Pe不能单独决定平衡相态。

Doi在1981年的分子理论中，把浓杆状聚合物的转动分布与应力联系起来，统一讨论各向同性与液晶状态的流变。分布既受流动转动，也受扩散与取向相互作用影响，彼此竞争后产生随时间变化的平均应力。浓体系里，一根长杆改变朝向需要周围分子提供可达空间，转动因而可能比沿自身方向平移困难得多。Doi与Edwards在1978年对浓杆溶液的研究已经强调这种不能相互穿过的动力学约束。

这也解释了为什么停止流动后不一定出现一个简单指数恢复。局部角度扩散、分布宽度变化、整体畴方向转动以及链构象调整，可能有不同时间。半柔性链还可以通过弯曲改变局部取向，并不需要像完全刚性的整根杆那样协同旋转。把测得的一个衰减时间称为“转动时间”之前，需要说明它来自双折射、应力、散射还是单分子跟踪，因为这些观测对不同模式的权重不同。

## 方向在空间中改变，要付出多少代价

若一个区域的分子沿水平方向排列，相邻区域却沿竖直方向排列，连接两者的过渡区必须发生取向畸变。向列液晶可以流动，但仍会抵抗这种方向随空间变化的结构。这里的弹性不是要求分子质心固定在晶格上，而是偏离均匀取向需要自由能。展曲表示方向像扇面一样张开，扭曲表示沿某个方向逐层转动，弯曲则表示方向线本身拐弯；三类畸变一般具有不同的弹性常数。

Frank在1958年系统整理液晶取向弹性的连续理论，把这类空间变化写进自由能。为了先看清尺度关系，可以把不同畸变的弹性常数近似为同一个K，得到单常数模型。空间导数表示相邻位置的方向变化率，平方使正向与反向畸变都具有非负代价；积分把整个体积内的局部代价相加。K的单位是牛顿，也可以写成焦耳每米。

单常数取向弹性自由能式 6

![单常数取向弹性自由能](https://ml-biomat.com/static/agent-math/87113385aecb8958339badb1.svg)

| 符号 | 含义 | 单位 |
| --- | --- | --- |
| Fel | 相对于均匀取向的弹性自由能 | J |
| K | 单常数近似的取向弹性常数 | N = J m⁻¹ |
| 𝐧 | 单位长度的局部指向矢 | 1 |
| ∇𝐧 | 指向矢各分量随各坐标变化的梯度 | m⁻¹ |
| \|∇𝐧\|² | 所有梯度分量平方的和 | m⁻² |
| V | 积分覆盖的样品体积 | m³ |
| ∫V,dV | 把每个微小体积的局部能量相加 | 积分号无量纲；dV为m³ |

怎样理解平方梯度惩罚空间方向变化，乘弹性常数给能量密度，按体积相加得总能量。均匀转动而无梯度不会产生该项代价。

算一个例子K=10⁻¹¹ N、近似均匀梯度大小10⁴ m⁻¹、V=10⁻¹² m³时，Fel≈0.5×10⁻¹¹×10⁸×10⁻¹²=5×10⁻¹⁶ J。

使用条件固定局部有序程度、缓慢空间变化、展曲扭曲弯曲常数近似相同；缺陷核心、表面和外场需额外项。

[Figure: 取向过渡区宽度与弹性梯度代价](https://ml-biomat.com/tutorials/biomaterials-courses/cp13/#zh-s5)

图 2 · 短线表示局部指向矢，两个区域具有相同总转角。把转角压缩到更短距离会增加梯度；Frank单常数能量用梯度平方量化这种代价。图展示空间取向变化，不是链被压短。

同样的总转角若被压缩到更薄的区域，方向梯度更大，单位体积弹性能也更高。因此取向通常愿意平滑过渡，而边界锚定或拓扑条件又可能阻止完全均匀。缺陷核心处，指向矢可能失去清楚定义，有序程度也会降低；只用固定长度指向矢的平滑梯度自由能，会在某些缺陷附近出现奇异性。描述核心需要允许取向程度变化，或明确一个微观截止尺度。

弹性决定恢复的驱动力，转动黏度决定恢复时的阻力。取一个夹在两平板间、边界方向固定的样品，撤去扰动后，小角度畸变会逐渐消失。最慢的平滑恢复模式横跨整个厚度，时间与转动黏度乘厚度平方成正比，与弹性常数成反比。它和扩散的距离平方时间关系相似，因为恢复依赖空间梯度驱动的连续重排，而不是整个样品瞬时同步转动。

强锚定薄层的慢恢复时间式 7

![强锚定薄层的慢恢复时间](https://ml-biomat.com/static/agent-math/113a340807684f2aa400a251.svg)

| 符号 | 含义 | 单位 |
| --- | --- | --- |
| τel | 最低空间模式的小角度恢复时间 | s |
| γ₁ | 转动黏度；此处不是应变 | Pa s |
| d | 两平行板间距 | m |
| K | 相关取向弹性常数 | N |
| π | 圆周率，来自最低正弦空间模式 | 1 |

怎样理解弹性恢复转矩随空间曲率变化，黏性转矩正比角速度。强锚定最低模式的空间波数为π/d，产生d²时间依赖。

算一个例子γ₁=0.1 Pa s、d=10 μm、K=10 pN=10⁻¹¹ N时，τel≈0.101 s。厚度100 μm时约10.13 s。

使用条件固定强锚定、单常数、小角度、场已撤去、忽略回流与额外链慢模式的平板几何。

厚度增加十倍，在相同参数和强锚定条件下，这个模式的时间增加一百倍。高分子液晶的转动阻力常较大，还可叠加主链或缠结的慢过程，因此局部方向已明显改变时，整幅纹理仍可能缓慢演化。测量厚度依赖有助于区分单分子局部转动和由边界控制的大尺度恢复；若响应不符合平方趋势，则需要检查锚定、流动耦合或其他慢变量。

流动转矩与弹性转矩也可以通过一个无量纲比例比较。剪切推动取向变化，弹性则维持空间平滑，两者竞争决定边界影响能传多远以及是否容易形成非均匀结构。这个比例随样品尺度平方变化，说明在相同剪切速率下，大体积样品与薄膜可能处于不同的纹理响应范围。几何尺寸不仅改变实验便利性，也进入了动力学本身。

## 边界与外场怎样选择方向

把液晶夹在两块表面经过处理的平板之间，表面往往偏好某种局部方向，这种作用称为锚定。偏好平行表面时，还可能指定平面内的一条方向；偏好垂直表面时，则形成另一种边界条件。锚定并非无穷大的命令，真实表面只对偏离偏好方向施加有限自由能代价。表面化学、粗糙度与邻近聚合物层，都可以改变锚定强度与偏好方向。

强锚定近似把边界方向固定，内部方向只能通过空间弯曲来适应外部驱动。若两块平板偏好不同方向，液晶即使没有流动也可能保持扭转或弯曲结构。弱锚定时，边界本身可以转动，内部与表面共同分担变形。于是同样厚度、同样外场的两只样品，可能因表面处理不同而具有不同阈值与恢复速度。把边界条件写清楚，是判断取向动力学的组成部分。

电场或磁场通过材料的各向异性产生取向转矩。以介电各向异性为正的向列液晶为例，电场倾向使主要方向沿场排列；表面与弹性则可能偏好另一方向。外场足够弱时，均匀边界取向可以保持稳定；场增强到一定程度后，内部开始偏转。Fréedericksz与Zolina在1933年对使各向异性液体取向的力进行了研究，这类场驱动重排成为认识液晶弹性与控制取向的重要途径。

理想平面锚定的场转向阈值式 8

![理想平面锚定的场转向阈值](https://ml-biomat.com/static/agent-math/e8b7d01aef60d5c6eac1ac6a.svg)

| 符号 | 含义 | 单位 |
| --- | --- | --- |
| Ec | 垂直板面的临界电场 | V m⁻¹ |
| Vc | 两板之间的临界电压 | V |
| d | 板间距 | m |
| K | 小角度畸变对应的弹性常数 | N |
| ε₀ | 真空介电常数约8.854×10⁻¹² | F m⁻¹ |
| Δε | 沿指向矢与垂直方向的相对介电常数差，取正值 | 1 |
| π | 圆周率 | 1 |
| √ | 平方根 | 1 |

怎样理解外场降低偏转态能量的收益与最低弹性模式代价相等时出现阈值。均匀场的电压为场强乘间距。

算一个例子K=10 pN、Δε=10、d=10 μm时，Vc≈1.056 V，Ec≈1.056×10⁵ V m⁻¹。把d加倍，理想Vc不变而Ec减半。

使用条件初始平面取向、强同向锚定、垂直均匀电场、正介电各向异性、小扰动稳定性阈值，忽略导电离子、回流及有限锚定修正。

[Figure: Fréedericksz重排的平板取向示意](https://ml-biomat.com/tutorials/biomaterials-courses/cp13/#zh-s6)

图 3 · 外场垂直平板，边界保持平面取向。阈值以下均匀状态稳定，以上内部可偏转；偏转幅度仅作机制示意。图联系Fréedericksz场取向实验与弹性—场能竞争。

公式对应一个明确的几何：两板初始都使指向矢平行板面，电场垂直板面，边界强锚定，内部小角度偏转由一个弹性常数描述。阈值电场随板间距的倒数变化，而阈值电压在这一近似下与间距无关，因为电压等于均匀电场乘间距。这种抵消来自弹性与场能的特定空间标度；有限锚定、非均匀电场或离子效应会改变结果。

开启与关闭外场不一定具有同一个时间尺度。关闭后，主要由弹性驱动回到边界偏好的结构；开启时，电场增加了新的驱动力，离阈值多远也会影响增长速度。接近阈值时，净驱动力较弱，响应可以很慢。若材料导电或有可移动离子，还可能出现电荷积累、屏蔽和电流发热，需要把实际施加到液晶内部的场与电源电压区分开。

指向矢转动也能反过来驱动液体运动，称为回流耦合。它来自取向应力与流体动量之间的相互作用，不要求外部持续推动平板。因此某些切换过程会出现比纯角度扩散更复杂的时间曲线。若把速度场完全固定为零，就相当于忽略这项反馈；在能够近似压制流动的几何或慢过程里可能合理，在快速切换时则需要检验。

对高分子液晶，外场选择的是局部液晶取向，而主链与缠结环境可能随后才调整。取向看起来已经接近目标方向，并不意味着机械应力也完全消失。把光学变化与力学松弛同时记录，可以观察这两种恢复是否同步。这样的联合测量有助于决定场驱动结构应该等待多久再固定，或器件在下一次切换前是否已回到可重复的初始状态。

## 怎样同时读懂流变曲线与光学图像

液晶的黏度依赖主要方向相对于流动的关系。相同剪切速度下，分子沿流向、沿速度梯度方向或沿二者垂直方向排列，可以产生不同的应力。Miesowicz在1946年报告用磁场维持取向时的三种主要黏度，明确区分了“在指定方向下测到的黏度”和“流动自己改变方向后得到的表观值”。如果测量过程中指向矢正在转动，一个随速率变化的黏度就同时包含本构阻力与取向重排。

因此，液晶聚合物的剪切变稀可以与畴的排列、局部方向变化和链构象调整有关，不能只用一个分子摩擦系数的下降来解释。启动剪切后，应力可能先升高再下降，也可能在某些条件下振荡；这些信号可能对应取向或分布的过渡运动。解释之前需要检查流场是否均匀、边界是否滑移、温度是否稳定，并把力学信号与同时观察到的结构变化对应。

偏振光提供了一种敏感的取向读数。普通光包含不同振动方向，起偏器先选出一个方向，检偏器再选择另一方向。对于具有均匀光轴的双折射薄层，沿两条主光学方向传播的光具有不同相位速度，出射时积累相位差。把检偏器与起偏器垂直放置，就能把取向角与相位差转成透过光强。双折射是两个相应折射率的差，折射率本身是无量纲量。

均匀双折射层的正交偏振透射式 9

![均匀双折射层的正交偏振透射](https://ml-biomat.com/static/agent-math/7fdac3d7298250068cfea40c.svg)

| 符号 | 含义 | 单位 |
| --- | --- | --- |
| I | 经过检偏器后的透射光强 | W m⁻² |
| I₀ | 进入理想双折射层的偏振光强 | W m⁻² |
| α | 层内光轴与起偏器方向夹角 | rad |
| δ | 两主光学分量相位延迟的一半 | rad |
| Δn | 相关两主折射率之差 | 1 |
| d | 光路穿过的均匀层厚度 | m |
| λ₀ | 光在真空中的波长；不是流动取向参数 | m |
| π | 圆周率 | 1 |
| sin² | 正弦后平方，给相应投影的光强因子 | 1 |

怎样理解先把偏振光投影到两主光学轴，经过不同相位积累后再投影到正交检偏器；两分量干涉给方向因子与相位因子。

算一个例子α=45°、Δn=0.1、d=2.5 μm、λ₀=0.5 μm时δ=π/2，I/I₀=1。相同层改成α=0时I/I₀=0；或d=5 μm使δ=π，也得到0。

使用条件正入射、均匀面内光轴、理想正交偏振器、单色光，忽略吸收散射与多重反射；厚度内扭转需更完整光学传播模型。

公式说明暗区并不只有一种含义。光轴恰好与偏振方向平行时，即使液晶有序程度很高，也可以完全暗；当厚度与双折射使相位延迟达到某些整数周期时，也会暗。转动样品后出现明暗交替，通常提示取向而非单纯材料消失。反过来，一个亮区也不能直接表示所有分子更平行，因为厚度、波长与取向角都参与强度。因此判断有序程度通常需要校准或更多观测。

[Figure: 正交偏振下相同有序层的方向依赖透射](https://ml-biomat.com/tutorials/biomaterials-courses/cp13/#zh-s7)

图 4 · P为起偏器方向，A为检偏器方向。保持同一厚度与双折射，使δ=π/2，仅旋转光轴，就能从暗态变为亮态；因此单幅暗图不能独自判定局部无序。下方色块表示透射结果。

纹理中的条带、刷纹或缺陷附近的暗线，可以帮助识别方向在空间中的变化，但显微镜看到的是沿光路累积的信号。若厚度方向发生扭转，简单均匀薄层公式就需要扩展；若材料散射很强或有吸收，透射强度还受到其他因素影响。对动态过程，曝光时间也会把快速翻滚平均掉，使本来变化的纹理看起来较稳定。图像与时间分辨率必须一起解释。

流变—光学联用的优势，是可以比较应力变化与方向变化谁先发生。例如启动流动后双折射先变化而应力继续缓慢调整，可能意味着局部取向与更大尺度链或畴运动具有不同时间；如果应力突变伴随流场局部化，则要检查空间非均匀性。这样的比较提出可检验的结构解释，而不是仅给曲线上的峰起一个名称。

还可以加入散射来区分局部有序与畴排列。很多小畴各自排列很好、方向却彼此不同，宏观平均可能接近各向同性；把畴旋转到相近方向，会大幅改变宏观双折射与流变，而每个畴内部的有序程度未必同样增加。这个例子再次说明，方向分布的空间层次决定观测含义：分子、局部畴与整个样品的平均不能混为一个取向参数。

## 把流动取向变成可保留、可恢复的结构

加工液晶聚合物时，形成取向只是第一步。流动停止后，热运动、弹性与边界会继续改变结构；随后冷却、溶剂移除、结晶或交联又会逐渐限制运动。最终保留的方向，是取向建立、松弛和固定三种过程共同作用的结果。若固定发生得很早，局部缺陷与不均匀分布也可能一起留下；若等待太久，想要保留的宏观取向又可能部分消失。

以纤维为例，出口附近的拉伸流有利于某些方向的排列，但进入冷却或凝固区后，速度梯度与温度会不断改变。表层往往先固定，内部仍能调整，因而可能形成皮芯差异。薄膜中的两面锚定不同，又可能把流动得到的均匀方向改造成厚度方向的转动。只报告最终拉伸比或一个剪切速率，难以完整描述这些连续变化的历史，需要把实际流型、停留时间和固化过程联系起来。

若目标是可逆响应器件，设计问题则变成怎样让结构有明确的返回路径。边界锚定可以提供参考方向，取向弹性传递恢复作用，外场控制偏转，黏性与链内部运动决定速度。提高场强可以加快某些开启过程，却不一定同比加快关闭过程；减小厚度可以缩短弹性恢复时间，又会改变机械强度、光程与制造要求。选择参数时需要同时考虑目标光学或力学输出，而不是只追求最短局部转动时间。

一个有用的实验顺序，是先在静止状态确认局部相态和纹理，再以小扰动测恢复时间与厚度依赖，随后逐步提高流动或场驱动，观察稳定倾斜、翻滚或空间非均匀性何时出现。停止驱动后继续跟踪光学、应力与形态，识别哪些变化可恢复、哪些被慢过程保留。这样得到的状态图同时包含驱动条件和观察时间，而不把所有未变化的图像都当成平衡态。

数据比较还应使用同一角度与符号约定。剪切方向反转会改变稳定角度的符号，指向矢相差180度仍代表同一状态；光学角度则相对于偏振轴，而理论角度常相对于流向。把这些轴画在实验示意图上，能够避免把同一取向写成互相矛盾的数值。对于三维运动，至少需要说明观测投影；平面投影的角度变化并不总等于真实轴在三维空间转过的角度。

高分子液晶的特殊之处，在于流体运动、分子排列与链连接同时参与响应。单杆的几何转动说明流动为什么能产生平均取向；集体指向矢与分布理论说明稳定排列和时间变化如何出现；取向弹性与边界则把局部运动组织成整幅纹理。把这些层次与加工时间对应起来，就能更清楚地解释材料如何形成方向性，也能设计它在需要时保留方向、在需要时重新改变方向。
