Repository: GellmanSparrowS/ml-biomat-blog

# ML-Biomat · 杨云浩的研究与开源项目

个人介绍、跨尺度生物材料体系与结构研究、机器学习与多尺度模拟教程。网站：<https://ml-biomat.com/>；个人主页：<https://ml-biomat.com/YunhaoYang/>。

## 修改入口

| 内容 | 源文件 |
| --- | --- |
| 中文个人主页 `/YunhaoYang/` | `content/about-body.html` |
| English profile `/YunhaoYang/en/` | `content/about-en-body.html` |
| 中文简历 `/cv/` | `content/cv-body.html` |
| English CV `/cv/en/` | `content/cv-en-body.html` |
| 相册素材与来源 | `content/profile-albums.json`、`static/images/profile/` |
| 活动展示 | `content/about-body.html`、`content/about-en-body.html`；首页共用其中的活动条目 |
| FiberNet 中英文展示 | `content/fibernet-body.html`、`content/fibernet-en-body.html`、`static/css/fibernet.css` |

File: docs/tutorials/biomaterials-courses/cp14/index.md
# 均匀材料怎样长出花纹：失稳、图案与尺度选择

Source: https://ml-biomat.com/tutorials/biomaterials-courses/cp14/
Language: zh-CN

一层均匀聚合物溶液可以变成互相连通的两相网络，平整薄膜可以长出孔洞，连接在同一条链上的两种链段又能排成纳米条纹。沿着微小起伏被放大、不同尺度彼此竞争和结构逐渐固定的过程，理解材料为什么出现图案，以及怎样用加工条件改变它。

## 图案首先是材料怎样分布

制造多孔膜时，可以先把聚合物溶解成均匀液体，再改变温度或溶剂环境。随后出现的聚合物富集区与贫化区，可能分别成为孔壁和孔道。透明涂层却常希望避免同样的过程，因为分相产生的折射率差异会散射光。图案是否有用，取决于用途：连通孔道有利于物质通过，连续致密层有利于阻隔，而规则纳米区域还可以充当后续加工的空间模板。理解图案，首先要说清哪一种物理量在空间中发生了变化。

用体积分数描述二元混合物时，把一个小区域内组分A所占体积除以该区域总体积，便得到零到一之间的数。处处相同称为均匀；有些地方略高、有些略低就是浓度起伏。这个小区域应含有足够多的分子，才有平滑的平均浓度，又要足够小，才能分辨我们关心的结构。另一类图案是膜厚变化：各处化学组成可以相同，材料却从薄处流向厚处。因此显微照片中的深浅相似，并不意味着背后的动力学相同。

图案可以由外部刻出的沟槽规定，也可以从原来近乎均匀的状态自行形成。后一种情形仍然需要起始扰动，热运动、微小厚度差或边界差异都能提供种子。关键问题是这些扰动会消失还是长大。把平放在碗底的小球轻推一下，它会回到低处；把小球放在碗沿的局部最高处，微小偏移就会增大。材料中的稳定性有相近含义，但浓度不能像小球一样在原地凭空增加，富集必须伴随邻近区域的贫化。守恒约束会深刻改变被选中的尺度。

尺度选择还包含三个不同问题。最初哪种波长长得最快，决定早期容易看到的间距；随后区域合并、界面移动，间距可能继续增大；当链连接、表面、弹性或外部驱动提供额外竞争时，才可能形成长期保持的有限尺度。把第一张清晰照片中的间距直接叫作平衡周期，会跳过后面两步。对加工而言，最终保存的尺度也可能来自降温造成的运动减慢，因此需要把材料运动的时间和停止运动的时间一起考虑。

本章先沿着二元聚合物混合物这一条主线，把自由能、物质守恒和空间起伏连起来，再比较嵌段共聚物和反应扩散。这样既能解释为什么某些细小波动会变大，也能看出相似的条纹或斑点可能来自不同机制。每个模型中的“空间”都是实际样品的位置，波长可以由显微成像或散射测量获得；公式的任务是把可测的间距、变化速率和材料参数联系起来。

## 自由能曲线为何决定起伏的命运

在给定温度下，混合物的自由能综合了分子接触的能量代价和可能排列的数量。先设想若干大小相同的小盒子，每个盒子内部都均匀，用一条曲线表示不同体积分数对应的单位体积自由能。曲线的高度告诉我们相应状态的代价，斜率告诉我们组成稍变时自由能怎样改变，曲率则告诉我们斜率是逐渐增加还是逐渐减少。导数只是把“改变量除以很小的输入变化量”推到局部极限；二阶导数就是对斜率再做一次这种比较。

取两个原本组成都相同的小盒子，把少量A从一个移到另一个，使它们的组成分别增加和减少同样多。总量保持不变，两个自由能变化中的一阶项彼此抵消，主要剩下由曲率控制的二阶项。曲率为正，微小分离使总自由能升高，均匀状态抵抗这种变化；曲率为负，两盒的总自由能反而下降，起伏有继续扩大的热力学趋势。这就是自旋分解区的局部判据。这里的“自旋”是历史术语的一部分，与电子自旋的翻转没有关系。

正曲率也可能出现在最终更适合分成两相的组成范围内。此时微小起伏会衰减，但一个足够大的新相区域可以越过形成界面的代价而继续长大，这叫成核。它与负曲率区内微小波动直接增长的路径不同。曲率测试回答局部稳定性，完整自由能曲线的共同切线回答哪些组成能平衡共存。即使某个均匀状态对小扰动稳定，也还要比较远处其他组成及其组合，才能判断它是不是全局最低自由能状态。

相邻盒子之间的组成变化还需要付出界面代价。若相同的组成差跨越很短距离，空间梯度就大，分子周围环境改变得急。Cahn与Hilliard在1958年的非均匀体系自由能研究中系统采用了梯度项，使界面宽度由能量竞争决定。下面用体积分数和单位体积自由能写出这一思想。积分表示把每个微小体积的贡献加起来，梯度的平方保证改变方向不会把能量代价变成负数。

非均匀混合物的自由能式 1

![非均匀混合物的自由能](https://ml-biomat.com/static/agent-math/61f159650ae99118aa714ae4.svg)

| 符号 | 含义 | 单位 |
| --- | --- | --- |
| F | 样品总自由能 | J |
| ψ | 包含局部项和梯度项的自由能密度 | J m⁻³ |
| V,dV | 样品体积与微小体积元 | m³ |
| ∫V | 把样品各处的局部贡献按体积相加 | 1 |
| φ | 组分A的局部体积分数 | 1 |
| f(φ) | 均匀体系在组成φ的自由能密度 | J m⁻³ |
| κ | 正的组成梯度能系数 | J m⁻¹ |
| ∇φ | 体积分数沿空间各方向的变化率 | m⁻¹ |
| \|∇φ\|² | 梯度向量各分量平方之和 | m⁻² |

怎样理解局部组成贡献与邻近区域变化的代价相加；正的平方梯度项使陡峭界面付出更多能量，积分把密度换为总量。

算一个例子κ=10⁻¹¹ J m⁻¹、梯度大小10⁶ m⁻¹时，梯度能密度为5 J m⁻³；若这一梯度均匀存在于10⁻¹² m³中，其贡献为5×10⁻¹² J。

使用条件等温二元混合物、平滑浓度场、常数各向同性κ；表面偏好、弹性及外场需另外加入。

[Figure: 相同浓度差的两个界面宽度示意](https://ml-biomat.com/tutorials/biomaterials-courses/cp14/#zh-s2)

图 1 · 原创模型图对应Cahn–Hilliard的梯度自由能思想。横轴是位置，纵轴是体积分数，两个过渡连接相同端点。更缓的过渡降低梯度代价，却让更多体积停在中间组成，实际宽度由两项共同决定。

这个表达式把两种倾向放在一起：局部自由能可以鼓励富集与贫化，正的梯度系数则抵抗过于陡峭的变化。于是“分得越细越好”通常不成立，因为越细的区域意味着越多界面或更大的梯度。界面也不再是一张无厚度的理想切面，而是一段组成逐渐过渡的区域。当我们把浓度场画成平滑曲线时，所表示的正是许多分子平均后的过渡，而非每个单分子的边界。

## 让物质沿降低自由能的方向迁移

只有自由能还不能告诉我们图案出现得多快。必须再描述物质怎样移动。设想在两个邻近位置交换很少的组分，同时保持总体积。自由能对这种局部组成变化的敏感程度，构成推动交换的势。下面用μ表示每单位参考体积的组成共轭势，其单位为焦耳每立方米。它与常用的每摩尔化学势在归一化方式上不同；比较或代入实验参数时必须保持同一约定。局部项给出自由能曲线的斜率，梯度项则让附近的浓度形状参与决定迁移方向。

每单位参考体积的组成共轭势式 2

![每单位参考体积的组成共轭势](https://ml-biomat.com/static/agent-math/1e17bb454068f67161b2d821.svg)

| 符号 | 含义 | 单位 |
| --- | --- | --- |
| μ | 局部组成改变对自由能的共轭势密度 | J m⁻³ |
| f′(φ) | 自由能密度对无量纲体积分数的一阶导数 | J m⁻³ |
| φ | 局部体积分数 | 1 |
| κ | 常数组成梯度能系数 | J m⁻¹ |
| ∇²φ | 各空间坐标方向二阶导数之和 | m⁻² |

怎样理解对自由能作微小组成变化，局部项给f′，梯度项经空间分部积分给−κ∇²φ；边界条件取使额外边界贡献消失的形式。

算一个例子若f′=2 J m⁻³、κ=10⁻¹¹ J m⁻¹、∇²φ=−10¹¹ m⁻²，则μ=2−(−1)=3 J m⁻³。峰形曲率使此处势增加。

使用条件沿用E1的体积归一化，μ不是每摩尔化学势；κ为常数，采用周期或相应自然边界条件。

式中的拉普拉斯算符可以先在一维理解：它是浓度对位置的二阶导数，判断一个点比左右邻近区域更像峰顶还是谷底。在多维空间，对各个坐标方向的二阶导数相加即可。一个平直斜坡虽然有梯度，但局部没有弯曲；一个浓度峰则具有负的二阶导数。因而界面贡献关心的不只是浓度有多高，还关心它相对于周围怎样变化。这种非局部影响来自原自由能中邻近区域的联系。

物质通量描述单位时间穿过单位面积的组分体积，单位为米每秒。把它取为势梯度的负方向，并乘以正的迁移率，就得到线性耗散关系。再考虑一个小盒子的收支：流进的比流出的多，盒中浓度就增加；流出更多则减少。将这个守恒关系和势的表达式合在一起，便得到常称为Cahn–Hilliard方程的浓度演化形式。这个方程可以产生从低浓度流向高浓度的情形，因为决定方向的是势的梯度，浓度梯度本身不是完整的驱动力。

守恒的耗散迁移式 3

![守恒的耗散迁移](https://ml-biomat.com/static/agent-math/c4be1ae218b5b114c1c25ba0.svg)

| 符号 | 含义 | 单位 |
| --- | --- | --- |
| 𝐉φ | 组分体积通量向量 | m s⁻¹ |
| M | 正的组成迁移率 | m⁵ J⁻¹ s⁻¹ |
| μ | 组成共轭势密度 | J m⁻³ |
| ∇μ | 势的空间梯度 | J m⁻⁴ |
| φ | 局部体积分数 | 1 |
| t | 时间 | s |
| ∂φ/∂t | 固定位置的体积分数时间变化率 | s⁻¹ |
| ∇· | 散度，量化单位体积的净流出 | m⁻¹ |

怎样理解通量沿势降低方向；浓度增加率等于流入减流出。两式结合让每个区域的富集都有相应物质来源。

算一个例子一维中M=10⁻¹⁵ m⁵ J⁻¹ s⁻¹、∂μ/∂x=10⁶ J m⁻⁴给Jφ=−10⁻⁹ m s⁻¹；负号表示沿x负方向输运。

使用条件等温、无整体流动或反应的线性耗散浓度模型；M可为空间变量，后续线性增长算例取常数。

在封闭或周期边界下，每一份流出某处的物质都进入别处，因此平均组成不变。把演化方程代回自由能变化率，还能得到下面的耗散关系。右侧是负号乘以正迁移率和势梯度平方的体积分，总是小于或等于零。它说明在固定温度、没有外部驱动的这个模型内，演化消耗可用于重排的自由能。图案变得更明显，与自由能持续下降并不矛盾；空间均匀并非所有条件下的最低自由能状态。

封闭体系的自由能耗散式 4

![封闭体系的自由能耗散](https://ml-biomat.com/static/agent-math/a98b7487933e4ef1499b79c8.svg)

| 符号 | 含义 | 单位 |
| --- | --- | --- |
| dF/dt | 总自由能随时间的变化率 | J s⁻¹ |
| F | 总自由能 | J |
| t | 时间 | s |
| M | 正迁移率 | m⁵ J⁻¹ s⁻¹ |
| ∇μ | 组成势的空间梯度 | J m⁻⁴ |
| \|∇μ\|² | 梯度各分量平方之和 | J² m⁻⁸ |
| ∫V,dV | 对样品体积相加 | 积分号为1；dV为m³ |
| ≤ | 小于或等于 | 1 |

怎样理解把守恒动力学代入自由能变化率并作空间分部积分，封闭或周期边界消去边界项，留下负的平方项。

算一个例子若M=10⁻¹⁵、|∇μ|=10⁶，均采用上表单位，在体积10⁻¹² m³内均匀分布，则dF/dt=−10⁻¹⁵ J s⁻¹。

使用条件固定温度、封闭或周期边界、无外部供功，采用E1—E3和相容的自然边界条件。

高分子体系的迁移率与链长、缠结、局部组成和温度相关。先用常数迁移率，是为了单独看清稳定性与尺度竞争；实际样品中富聚合物区域变得很黏，可能显著延缓后续重排。流体整体运动也能把浓度场带走，需要在守恒方程中加入随流输运。最初忽略这些过程不会改变守恒的要求，却会改变增长速度和后期结构演化，因此应把所选时间范围和流动状态写进具体实验的模型定义。

## 最先长大的波长怎样选出

把一条缓慢变化的浓度曲线拆成许多波，是研究早期图案的方便方法。一个余弦波有规律地出现富集峰和贫化谷，峰谷平均后为零，所以加在原均匀组成上并不改变总量。波长是相邻峰之间的距离；波数则表示单位距离内相位改变得多快。走过一个完整波长，相位增加一整圈，也就是2π弧度。于是波数等于2π除以波长。大波数表示细密的起伏，小波数表示宽缓的起伏。

在起伏幅度很小时，可以把局部自由能曲线在原组成附近展开，只保留对幅度一次的动力学贡献。不同波暂时独立增长或衰减，幅度随时间乘以指数因子。指数的增长率为正，波就放大；为负，波就衰减。把一个余弦波代入浓度演化方程时，每做两次空间求导便产生一个负的波数平方。由此得到下面的增长率，而不必先求解整片复杂图案。

一个小浓度波的增长率式 5

![一个小浓度波的增长率](https://ml-biomat.com/static/agent-math/449c141fd0d1ca698eb382c9.svg)

| 符号 | 含义 | 单位 |
| --- | --- | --- |
| δφ | 相对初始均匀组成的微小体积分数变化 | 1 |
| A₀ | 初始波幅 | 1 |
| e^{ωt} | 指数时间因子，e为自然指数底数 | 1 |
| ω | 幅度指数增长率，可为负 | s⁻¹ |
| t | 时间 | s |
| cos | 余弦函数，输入为弧度相位 | 1 |
| q | 空间波数 | m⁻¹ |
| x | 位置坐标 | m |
| M | 常数迁移率 | m⁵ J⁻¹ s⁻¹ |
| a | 原组成处自由能密度曲率 | J m⁻³ |
| f″ | 对体积分数的二阶导数 | J m⁻³ |
| φ₀ | 初始平均体积分数 | 1 |
| κ | 梯度能系数 | J m⁻¹ |
| ℓ | 波长 | m |
| π | 圆周率 | 1 |

怎样理解小幅展开令μ的起伏由曲率乘浓度起伏和梯度项组成；余弦每求两次空间导数产生−q²，守恒动力学再给一组q²。

算一个例子在归一化单位中M=1、a=−1、κ=1、q=0.5时ω=0.1875；初始幅度0.005经过t=2后成为0.005e^0.375≈0.007275。

使用条件小幅起伏、常系数、无流动、沿x的单一模式；归一化算例中的长度时间能量尺度均已除去，不能直接当作SI参数。

若自由能曲率为正，所有非零波数都衰减。曲率为负时，一段较小波数的波可以增长，但最短的波仍受到梯度代价抑制。很长的波虽然梯度代价小，物质却需要在很长距离间重新分配，守恒动力学使它增长得慢。最快的波长出现在两端之间：既不过于陡峭，也不过于宽缓。零波数对应整体平均组成的改变，在封闭样品中保持不变，因此其增长率恰为零。

不稳定带与最快的早期尺度式 6

![不稳定带与最快的早期尺度](https://ml-biomat.com/static/agent-math/ef508809ca0f3884ffbec405.svg)

| 符号 | 含义 | 单位 |
| --- | --- | --- |
| qc | 不稳定波数带的上边界 | m⁻¹ |
| q* | 连续波数中增长最快的值 | m⁻¹ |
| ℓ* | 该波数对应的波长 | m |
| a | 负的初始自由能曲率 | J m⁻³ |
| κ | 正梯度能系数 | J m⁻¹ |
| √ | 取正平方根 | 1 |
| π | 圆周率 | 1 |

怎样理解增长率为零给带边界；把增长率对波数求导并令其为零，取正的最大值点，得到最快模式。

算一个例子a=−10³ J m⁻³、κ=10⁻¹¹ J m⁻¹时，qc=10⁷ m⁻¹，q*=7.071×10⁶ m⁻¹，ℓ*≈0.889 μm。

使用条件仅a<0、κ>0、M>0及早期线性连续模型；增长区为0<q<qc，边界中性，有限样品需比较允许的离散模式。

[Figure: 长中短三个波长的增长机制比较](https://ml-biomat.com/tutorials/biomaterials-courses/cp14/#zh-s4)

图 2 · 浓度沿水平方向呈波状起伏。长波受守恒输运的慢时间限制，短波受梯度能惩罚，中间波可能增长最快。波幅画得相同以突出波长差，实际增长率由曲率、迁移率和梯度系数共同决定。

下面的交互把长度、时间和自由能密度分别用固定参考量归一化，因此显示的参数都是无量纲数。它保留同一个线性增长方程，并把起始幅度限制得很小。改变曲率，观察增长带怎样出现；改变梯度系数，观察最快波长怎样移动；再选择不同空间模式，比较其实际幅度。时间滑块只展示早期线性模型，不加入饱和或粗化。初始组成平均为0.5，所有允许的模式都在长度20的周期区域内放入整数个完整波。

所有参数采用固定参考尺度归一化；平均组成0.5，区域长度20，初始幅度0.005。

[Figure: 增长率谱与所选浓度波](https://ml-biomat.com/tutorials/biomaterials-courses/cp14/#zh-s4)

上图纵轴固定为−1至1.3，更负的增长率位于图外；文字反馈保留实际数值。下图灰线是初始波，绿线是当前波。无自动播放。

改变曲率和梯度代价，比较连续模型的最快波长与有限区域允许模式。该交互只展示小幅线性增长，幅度不超过约0.048，不模拟后期粗化。

连续模型给出的最快波数，不一定恰好装得进有限样品。周期区域只能容纳满足整数条件的波，真正最快的允许模式要逐个比较增长率。边界固定浓度或偏好某种组分时，允许模式又会变化。这个区别解释了为什么小样品中可观察的间距会跳变，而连续公式预测的最优波长平滑变化。随着幅度变大，局部曲率不再能用初始值代替，各个波也开始耦合；此时应转向完整非线性演化，而不是继续把指数增长外推到不可能的负浓度或超过一的体积分数。

最快增长也不总等于最先看见。若某个模式最初受到表面缺陷强烈激发，即使它的增长率略低，也可能先达到显微镜能分辨的幅度。测量多个时刻，分别比较各模式信号的增幅，能够把初始幅度与增长率区分开。随机热起伏通常同时包含许多尺度；外加条纹模板则可以偏重某个尺度。外部模板因此既能影响图案方向，也能影响早期竞争的起点，却不必改变材料本身的自由能曲率。分析时需要同时保留初始状态和随时间变化的记录。

## 早期条纹为何会变粗，也为何能够停下

浓度起伏长大以后，富集区和贫化区逐渐接近各自的相组成，中间形成较窄的过渡层。此时继续降低自由能的一条途径，是减少两相之间的总界面面积。小区域可以消失，大区域可以长大，邻近区域也可以通过接触而合并。显微图上的典型尺寸于是随时间增加，这称为粗化。它不需要两种组分重新混合，恰恰可能发生在局部两相组成已经相当明确的时候。区域内部的组成与区域之间的距离，是不同的观测量。

在稀疏液滴中，较小液滴的曲率更大，界面作用能够抬高其组分交换势，物质经连续相转移到较大液滴，这是一种熟化途径。若液滴随流动相遇并融合，则是另一种途径。连通的双连续结构还可以通过界面驱动的流动改变形状。这些机制涉及不同的输运距离、阻力和几何形态，不能把某一种理想模型的时间幂律套在所有聚合物分相图像上。识别粗化机制，需要同时观察结构变化与材料的运动条件。

高分子链的运动慢，使“观察不到继续变化”尤其值得仔细解释。降温后富集相可能玻璃化，缠结网络或结晶区域也可能限制重排。它们把当前结构保留下来，却不一定使该结构成为自由能最低的周期。稍微升温后若结构重新长大，便能发现先前停止主要来自动力学。反过来，若同一种材料经过不同初始图案都趋向相近周期，并在扰动后恢复，则更支持有限尺度由热力学竞争维持。实验时间有限，因此应记录整个温度与等待时间历史。

嵌段共聚物提供了一种明确的有限尺度机制。A段与B段由共价键连在同一分子上，局部不相容驱使它们分开，连接又使无限远的宏观分离需要过度拉伸链。对于一种简化的层状结构，把周期增大，可以减少每条链分摊的界面代价，却增加链伸展代价。下面把这两项分别写成周期倒数和周期平方；系数包含组分、界面张力和链统计的影响。这是理解竞争的尺度模型，完整相图还要比较球、柱、层等不同几何结构。

界面与链伸展的周期竞争式 7

![界面与链伸展的周期竞争](https://ml-biomat.com/static/agent-math/b4c4e0b0149119c5323307d7.svg)

| 符号 | 含义 | 单位 |
| --- | --- | --- |
| Fc | 每条链的尺度相关自由能 | J |
| d | 层状结构周期 | m |
| As | 正的界面代价系数 | J m |
| Bs | 正的链伸展代价系数 | J m⁻² |
| d* | 这个尺度模型的最低能周期 | m |
| 1/3 | 取立方根 | 1 |

怎样理解增大周期减少界面项却增加伸展项。对d求导，令−As/d²+2Bsd为零，得到两种代价斜率的平衡。

算一个例子As=2×10⁻²⁹ J m、Bs=10⁻⁵ J m⁻²，得d*=10 nm；该处两项分别为2×10⁻²¹和10⁻²¹ J，总计3×10⁻²¹ J每条链。

使用条件固定组成与层状几何的示意尺度模型，正系数，伸展近似适用；不用于直接预测完整嵌段形貌相图。

[Figure: 普通粗化与连接嵌段的有限周期](https://ml-biomat.com/tutorials/biomaterials-courses/cp14/#zh-s5)

图 3 · 上方三行示意普通两相区域随时间变粗，下方示意连接在同一链上的两种嵌段；白线表示跨越界面的连接。图中层状几何用来说明尺度竞争，真实普通共混物也可形成液滴或双连续结构。

能量最低的周期来自两项斜率相互抵消，而不是任意指定一个好看的间距。界面代价越大，系统更倾向于增大周期；伸展代价越大，系统更倾向于减小周期。这个平衡与普通共混物早期最快增长波长的来源不同，也与玻璃化冻结时偶然留下的尺度不同。加工中三种情形还可能接续出现：先形成某个早期尺度，再向较稳定尺度调整，最后因运动停止而保留未完全松弛的缺陷和间距。

周期相近的两种结构，还可能有完全不同的连通性。孤立液滴周围的连续相可以贯通样品，而双连续结构允许两相分别形成跨越样品的路径。若目标是让一种物质沿富集相输运，孤立液滴与连续通道的差别就很关键。组成比例改变时，界面面积、曲率和连通方式往往同时变化，因此不能只追求某个平均孔径。可以把间距测量与三维连通性或渗透实验配合起来，使所选结构尺度对应到实际的传质功能。

## 扩散为什么也能参与制造图案

扩散常被理解为消除差异：一滴染料逐渐散开，浓度峰变平。对于单个稳定的浓度场，这个理解很有用。但若两种物质会相互影响生成和消耗，扩散还会改变它们在不同位置的反馈关系。Turing在1952年研究化学形态形成时，提出一个重要可能：均匀反应状态本来能够抵抗空间一致的微小扰动，加入不同速率的扩散后，却可能对某些空间波长失稳。这是一种由反应与输运共同造成的稳定性改变。

可以先想象一种局部变化会促进自己，同时促进一种抑制作用；抑制作用又反过来压低原来的变化。如果抑制影响传播得更远，局部峰值附近和远处受到的竞争不同，就可能留下有限间距。这个图像有助于理解局部放大和远程抑制，但实际反应网络并不总能简单分成一种促进剂和一种抑制剂。判断具体体系是否具有这种失稳，仍要使用反应速率对浓度的响应和各物质的扩散系数。

[Figure: 相互反应与不同传播尺度的示意](https://ml-biomat.com/tutorials/biomaterials-courses/cp14/#zh-s6)

图 4 · 上方表示示例中的交叉反馈：u促进v，v抑制u。下方曲线表示同一时间内不同扩散系数带来的传播尺度差异，横轴是位置。完整稳定性还包括各自的反应响应，不能只凭两条传播曲线判定图案形成。

为了把“扩散改变反馈”算清楚，用u和v表示两种浓度相对均匀稳态的小偏差，先各自除以参考浓度，成为无量纲数。偏差可以为负，实际浓度仍然为正。把反应速率在稳态附近保留一次项，四个系数分别描述两种偏差如何改变各自与彼此的变化率。加上普通扩散，就得到下面的一组方程。它们描述早期扰动，不承担完整化学反应的饱和和物质供应细节。

反应反馈与不同扩散速率式 8

![反应反馈与不同扩散速率](https://ml-biomat.com/static/agent-math/9d810056c58c4066e49c5292.svg)

| 符号 | 含义 | 单位 |
| --- | --- | --- |
| u,v | 两种浓度相对均匀稳态的归一化小偏差 | 1 |
| ∂t | 固定位置对时间求偏导 | s⁻¹ |
| a,b,c,d | 反应速率的线性响应系数，本式d不是周期 | s⁻¹ |
| Du,Dv | 两种物质的正扩散系数 | m² s⁻¹ |
| ∇² | 各坐标二阶空间导数之和 | m⁻² |

怎样理解保留反应对小偏差的一次响应，再加独立的普通扩散；共同指数波模式把空间导数变成负波数平方。

算一个例子a=1,b=−2,c=2,d=−3 s⁻¹时，均匀增长率为−1 s⁻¹的重根。Du=1,Dv=20 μm² s⁻¹、q=0.5 μm⁻¹时，自身系数为0.75与−8 s⁻¹；增长率σ满足σ²+(7.25 s⁻¹)σ−2 s⁻²=0，正根为0.2661 s⁻¹。

使用条件均匀反应稳态附近的小偏差，空间常系数、无交叉扩散；u和v可为负，代表实际正浓度的偏差，非完整饱和反应模型。

取a=1、b=−2、c=2、d=−3，单位均为每秒。空间完全均匀时，两种偏差的耦合增长率都为−1每秒，因此小扰动最终衰减。再取扩散系数分别为1和20平方微米每秒。对波数0.5每微米的空间波，扩散把两个自身响应系数分别降低到0.75和−8每秒，而交叉作用不变。代入共同指数增长的形式，可得到增长率满足的二次方程，其中一个解约为正0.266每秒。原来稳定的均匀状态，因空间输运改变反馈比例而出现增长模式。

这个例子中每个扩散项本身仍然抹平相应物质的浓度起伏，增长来自完整耦合系统，而不是扩散单独向浓处搬运物质。若两个扩散系数相同，对每一种空间波只是把全部反应增长率共同向负方向平移，这种两变量线性机制便无法由扩散产生失稳。持续的化学图案还需要相应的反应条件和物质或能量供应。普通被动聚合物共混物的分相可以在自由能下降过程中发生，不能仅凭斑点相似就把它称为Turing图案。

## 边界、缺陷与加工历史怎样选择最后的样子

早期线性计算告诉我们哪些波长会竞争，却不能单独决定完整的最终图案。波幅长大后，同一位置的浓度不能超过物理允许范围，各个波也不再互不影响。一个模式的增长会改变其他模式所处的局部环境；条纹的方向、连接方式和缺陷需要一起调整。因此从一个增长率最高的波数走到一张真实二维或三维图案，中间还隔着非线性竞争和几何组织。最先增长的模式可以留下影响，也可能在后续演化中被替换。

用一个选定模式的幅度作例子，可以给线性增长加上一个随幅度立方增加的抑制项。幅度很小时，线性项占优；幅度较大时，抑制项赶上来，产生有限的稳态幅度。三次项之所以保留正负对称，是因为把整个波的峰谷交换，相当于改变相位，并不应无故改变增长规律。这样的幅度方程可以解释饱和的基本逻辑，但它只描述已选定模式，不会自动选出所有可能的空间波长或完成缺陷消除。

选定模式的幅度饱和式 9

![选定模式的幅度饱和](https://ml-biomat.com/static/agent-math/7f5e377feba33abe432ba6ce.svg)

| 符号 | 含义 | 单位 |
| --- | --- | --- |
| A | 选定模式的有符号无量纲幅度 | 1 |
| t | 时间 | s |
| dA/dt | 幅度的时间变化率 | s⁻¹ |
| ε | 线性增长系数 | s⁻¹ |
| g | 正的非线性抑制系数 | s⁻¹ |
| \|A*\| | 非零稳态幅度的绝对值 | 1 |
| √ | 正平方根 | 1 |

怎样理解线性放大与三次抑制相抵时形成有限幅度；对非零稳态把两项相等并除以A，得到A²=ε/g。

算一个例子ε=0.04 s⁻¹、g=4 s⁻¹时，稳态幅度绝对值0.1。A=0.05时增长率为0.002−0.0005=0.0015 s⁻¹。

使用条件单个模式的对称近阈值示例，g>0，非零稳态公式要求ε>0；没有空间竞争和守恒结构，不替代完整浓度场。

边界对图案的作用很具体。若壁面更喜欢A组分，靠壁区域先富集A，形成与壁面平行的层；若两侧壁偏好相反，薄膜内要同时满足两个要求，层数和缺陷就可能改变。样品宽度若刚好容纳整数个自然周期，排列较容易连续；若差半个周期，就要通过伸缩、转向或缺陷来协调。边界不是一条无关紧要的图框，而是自由能和允许结构的一部分，尤其在薄膜、孔道和小尺寸器件中如此。

缺陷是有序排列无法处处衔接的位置，例如一条层纹在内部终止，或不同取向的条纹区域相遇。消除缺陷需要物质搬运和链重排，可能比局部相分离慢得多。一张有许多缺陷的图像，既可能表示还在松弛，也可能表示边界持续施加不相容条件。沿时间观察缺陷移动、合并和停留的位置，可以把这些情形区分开。对于需要贯通通道的材料，少量缺陷的连接作用有时比平均周期更影响输运。

加工速率也在选择路径。快速降温可让很多微小起伏几乎同时进入不稳定区；慢速改变条件则给早先形成的区域更多调整时间。溶剂挥发还会沿厚度产生浓度差和温度差，表层先变黏，内部仍在流动，最终结构因而带有深度方向的差别。若希望获得均匀孔径或整齐层纹，需要把外部条件变化的速度与链扩散、界面移动和溶剂迁移的速度一起设计。仅报一个最终温度，通常不足以复现这种加工过程。

## 怎样从图像和时间序列判断机制

面对一幅材料图像，先确定颜色或亮度对应什么。电子显微图可能反映组成、染色或表面形貌，偏振图可能反映取向与厚度，透射光中的浑浊则来自折射率起伏的散射。若把所有对比都直接当作浓度，就会混淆不同机制。用独立测量确认组成、厚度或取向之后，再谈区域大小、连接性和规则程度，图像中的几何描述才有明确的物理对象。对于多孔材料，还要区分二维截面中的相邻和三维空间中的真正连通。

确定特征尺度时，可以在图上量相邻峰的间距，也可以把整个图像与不同方向、不同波长的波形比较。某种波形与图像最相似，就会在对应波数附近出现较强信号；散射实验也能给出与空间相关相联系的波数峰。把峰的位置换成波长要使用2π除以波数，而不是直接取倒数，因为波数按弧度每长度定义。宽峰表示一组尺度或较短的空间相关范围，尖峰表示较集中的周期信息；峰形还受到取向分布、仪器分辨率和有限视野影响。

把空间谱的峰换成特征间距式 10

![把空间谱的峰换成特征间距](https://ml-biomat.com/static/agent-math/72bf9de79da6523217155b9f.svg)

| 符号 | 含义 | 单位 |
| --- | --- | --- |
| ℓpeak | 由峰位置估计的特征间距 | m |
| qpeak | 以弧度每长度定义的峰波数 | m⁻¹ |
| π | 圆周率 | 1 |

怎样理解一个波长累计2π弧度相位，因此间距为2π除以波数；若仪器给的是周数每长度，转换约定应随之改变。

算一个例子qpeak=0.20 nm⁻¹时，ℓpeak=2π/0.20≈31.4 nm；峰移到0.10 nm⁻¹时，特征间距增至62.8 nm。

使用条件峰确实对应所讨论的空间相关尺度；复杂形状因子、多个结构层级和取向平均需要结合完整谱分析。

时间序列尤其有辨别力。如果早期不同波数的信号按各自固定速率增加，可与线性增长谱比较；如果峰逐渐向小波数移动，说明典型尺寸在增大；如果峰位置保持不变但峰强或宽度仍变，可能是组成对比增强、取向改善或缺陷减少。散射强度通常与小幅浓度波的幅度平方相关，所以从强度的指数增长率反推幅度增长率时要除以二。这一步必须先确认处于相应散射近似和线性阶段，不能把仪器直接读出的斜率随意代入幅度方程。

薄膜退润湿提供了一个观察结构接续变化的例子。Reiter在1992年的聚苯乙烯薄膜研究中描述了孔洞形成、孔缘增长并相遇，以及边缘结构进一步变成液滴的过程。把这些阶段画在同一条时间线上，会发现“孔洞间距”“蜂窝状结构尺寸”和“液滴间距”并非同一个固定尺度。膜厚是这里的守恒场之一，基底作用与表面张力共同影响演化。观察孔洞从哪里出现、是否与缺陷相关，并比较早期空间谱，才能进一步区分成核和连续失稳等起始路径。

最后，把模型预测转换成能改变的实验条件。测试梯度代价或相容性对早期尺度的影响，需要在相近迁移条件下改变淬冷深度；测试动力学冻结，需要安排等待、升温和再等待；测试边界选择，需要改变膜厚或表面偏好；测试反应扩散，需要测量反应反馈与不同物质的输运。每种实验都把一个具体因果关系与可观察结果连接起来。材料图案由此成为可设计、可测量的结构：它的形成速率、间距、连通性和保存方式共同决定最终用途。

实际测量还要检查观察窗口。若一幅图只包含两个周期，峰位置容易受裁切与边缘影响；若一个周期只占两三个像素，细节又会被分辨率抹去。扩大视野和提高分辨率分别解决不同问题，最好在重叠尺度上比较多种放大倍数。对同一样品在不同位置取图，还能判断表面缺陷附近的局部图案是否代表整体。这样的尺度检查不改变物理模型，却决定实验能否可靠区分两个相近的候选波长。

File: docs/tutorials/biomaterials-courses/cp15/index.md
# 简单规律为何产生复杂变化：混沌入门

Source: https://ml-biomat.com/tutorials/biomaterials-courses/cp15/
Language: zh-CN

一个严格确定的更新规则，也可能产生长期不重复、对起始状态极其敏感的变化。从一条可以手算的迭代关系出发，观察稳定值、周期翻倍和混沌怎样接续出现，再把这些概念带回流动材料的结构反馈、测量和预测问题。

## 确定的规律，为什么仍有预测困难

一台流变仪保持恒定的转动条件，测得的应力却可能先稳定，随后周期振荡，再出现不规则变化。材料内部的链取向、聚集结构和局部流动会相互影响，即使外部旋钮没有变化，内部状态也未必静止。类似问题也出现在受热流体、振动装置和化学反应中：方程并不复杂，输入保持固定，输出却没有一个容易重复的节拍。研究混沌，就是研究其中由确定性非线性动力学产生的复杂变化及其组织方式。

确定性意味着在给定完整状态和规则之后，下一步由规则唯一决定。它不意味着我们能把初始状态测得无限精确，也不意味着有限精度的计算能够给出任意久以后的准确位置。若两个非常接近的起始状态在演化中不断分开，最初看不见的差别会逐渐变成可见差别。此时重复实验可能在短时间内十分一致，过一段时间后却走向不同细节。这种对初值的敏感性，是混沌的重要特征之一。

普通随机噪声则涉及规则之外的扰动或被省略的自由度。例如仪器电路噪声会使读数抖动，热运动会不断推动微小粒子。在实际材料中，确定性反馈与随机扰动往往同时存在。因而“不规则”只是一个观察描述，不能单凭波形凌乱就判断存在混沌。还要问系统是否具有稳定的动力学结构，邻近状态怎样分离，是否存在外部随机输入，以及测量能否分辨这些不同贡献。

非线性可以先理解为“输入加倍，响应不一定加倍”。如果材料变形改变内部结构，而新结构又改变下一刻的变形阻力，响应就会依赖当前状态。许多非线性系统仍然趋向稳定平衡，也有些形成完全规则的周期运动；非线性为复杂行为提供可能，并不自动保证混沌。同样，两条轨迹短暂分离也可能只是暂态放大。我们需要同时看长期运动是否有界、是否重复以及分离如何持续发生。

先用一个离散时间模型建立这些概念。离散时间表示每一步只记录一次状态，例如一次振动后的采样或相隔固定时间的测量；步数本身不等于秒，除非已规定每步的实际时间。之后再转向连续时间方程和流动材料。这样的顺序使每一次变化都能亲手核对，也让复杂图像背后的简单规则保持可见。数学中的状态将被当作具体可测量或可解释的量，而不是一个只用于画图的抽象符号。

## 一条迭代规则怎样产生稳定状态

设x表示一个已经除以参考规模的数量，取值在零到一之间。每一步根据当前x算出下一步，使用两个因素的乘积：x表示已有数量越多，下一步可能产生的数量越多；一减x表示接近上限时可用空间或资源减少。再乘一个正参数r，控制这种更新的强弱。这个称为logistic映射的简单规则曾在种群动力学等问题中广泛讨论，May在1976年用这类模型展示了简单数学规则可以具有丰富动力学。这里把它作为可检验的非线性模型，不把x直接等同于某种聚合物的浓度。

logistic离散更新式 1

![logistic离散更新](https://ml-biomat.com/static/agent-math/0ad751313b682c2d2cf70adf.svg)

| 符号 | 含义 | 单位 |
| --- | --- | --- |
| xₙ | 第n步的归一化状态 | 1 |
| xₙ₊₁ | 下一步状态 | 1 |
| x | 更新函数的输入 | 1 |
| n | 从零开始的整数步数 | 1 |
| f | 把当前状态映射为下一状态的函数 | 1 |
| r | 控制更新强度的参数 | 1 |

怎样理解已有数量因子x与限制因子1−x相乘，产生非线性反馈；每次把输出作为下一步输入。

算一个例子r=2.8、x₀=0.2给x₁=2.8×0.2×0.8=0.448；x₂=2.8×0.448×0.552=0.6924288。

使用条件取0≤r≤4与0≤x₀≤1，使轨迹留在单位区间；本章用作动力学模型，未赋予具体聚合物浓度或秒数。

若r=2.8、初值x为0.2，第一步是2.8乘0.2再乘0.8，得到0.448。把0.448当作新的输入再算，就得到0.6924288。继续下去，每一步都完全由前一步决定，没有抛硬币或额外随机数。参数在零到四之间时，零到一的输入仍会得到零到一的输出，因为两个因子乘积的最大值是四分之一。超过这段参数范围后，原有数量解释和有界区间就需要重新检查。

如果某个输入经过更新仍然等于自己，它就是固定点。把下一步和当前值设为相同，可以求出零，以及在r大于一时位于区间内的另一个固定点。求出固定点并不代表实际轨迹一定会靠近它。就像山顶和谷底都能让理想静止小球瞬间不动，一个状态能保持不变与它能抵抗微小扰动是两回事。判断后者，需要比较附近两个输入在一次更新后相差多少。

保持不变的固定点式 2

![保持不变的固定点](https://ml-biomat.com/static/agent-math/70e3398c6bccd4ba6a2bdb2c.svg)

| 符号 | 含义 | 单位 |
| --- | --- | --- |
| x* | 更新后保持相同的状态 | 1 |
| r | logistic映射参数 | 1 |

怎样理解固定点令下一步等于当前步；移项后提出x*，分别得到零解与非零解。

算一个例子r=2.8时，非零解为1−1/2.8=0.642857…；代回2.8x*(1−x*)仍得0.642857…。

使用条件非零表达式要求r≠0，位于正的单位区间内要求r>1；固定点存在与稳定性分别判断。

导数在这里表示更新曲线的局部斜率。若斜率的绝对值小于一，小差别经过一次更新会缩小；若大于一，差别会放大。负斜率还意味着差别改变符号，因此轨迹可能在固定点两侧来回跨越，却逐渐收敛。把固定点代入logistic曲线的斜率，便得到非零固定点在r介于一和三之间稳定的条件。r=2.8时局部斜率为−0.8，来回振荡的误差每步约缩小到原来的八成。

局部斜率与固定点稳定性式 3

![局部斜率与固定点稳定性](https://ml-biomat.com/static/agent-math/79d382ade3e0a1a34c77c567.svg)

| 符号 | 含义 | 单位 |
| --- | --- | --- |
| δₙ,δₙ₊₁ | 当前与下一步对固定点的小偏差 | 1 |
| n | 整数步数 | 1 |
| x* | 所检验的固定点 | 1 |
| x | 函数输入 | 1 |
| f′ | 更新函数对输入的一阶导数 | 1 |
| r | 映射参数 | 1 |
| \| \| | 绝对值，保留放大倍数而忽略正负 | 1 |
| ≈ | 在小偏差的一次近似下相等 | 1 |
| < | 小于 | 1 |

怎样理解在固定点附近作一次展开，偏差乘以局部斜率；绝对值小于一使足够小的偏差逐步收缩。

算一个例子非零固定点处f′=2−r。r=2.8给−0.8，δₙ=0.001时δₙ₊₁≈−0.0008；1<r<3满足稳定条件。

使用条件一维可微映射、固定点附近的小偏差；斜率绝对值等于一时需考虑高阶项，不能由此严格不等式判定。

[Figure: logistic映射的真实十四步蛛网图](https://ml-biomat.com/tutorials/biomaterials-courses/cp15/#zh-s2)

图 1 · 绿色是更新曲线，灰色是输入等于输出的对角线，橙色折线按规则逐次更新。图中真实计算14步，展示稳定固定点附近的交替收敛；May的研究使这类简单映射的丰富动力学受到广泛重视。

图中的折线把计算过程画成在更新曲线与对角线之间来回移动：先从当前输入找到下一步输出，再用对角线把这个输出转成新输入。它常称为蛛网图。折线向交点收拢，表示趋近固定点；离开交点则表示局部不稳定。这个几何图像把导数的抽象条件转成能看到的收缩或扩张，也说明稳定性取决于工作点附近的曲线形状，而不仅仅取决于参数名字。

参数与状态也要分清。一次轨迹中，参数r保持固定，状态x不断更新；分岔图则是在不同的固定参数下分别重新计算许多条轨迹。把r在单次演化中持续改变，会得到另一个受外部调节的问题，可能存在滞后和跟随不及时。材料实验中，剪切速率可以作为外部参数，结构变量则随时间响应，但控制方式改变时它们的角色也可能改变。先说清哪些量由仪器规定、哪些量由材料自行演化，才能把实验与数学模型对应起来。

## 固定点失稳以后，为什么先出现周期

把r逐渐增加到三附近，非零固定点的局部斜率接近负一。小扰动每一步换到另一侧，却不再有效缩小。继续增加参数后，原固定点失稳，轨迹可以转而靠近两个交替出现的值。每个值单独都不是固定点，但经过两次更新会回到自身，这就是二周期。重要变化发生在长期运动的组织方式：原来只需要一个状态描述反复到达的位置，现在需要两个状态按固定顺序排列。

二周期可通过把更新规则连续使用两次求得。这个方程也包含原来的固定点，所以必须把只经过一次就返回的解区分出去。剩下两个解的表达式如下。r=3.2时它们约为0.513045和0.799455，把前一个代入更新规则得到后一个，再代入一次又回到前一个。周期轨道的稳定性要看绕完整周期后的扰动变化，因此比较的是两个局部斜率的乘积，而不是只看其中一次更新有没有放大。

二周期的两个状态式 4

![二周期的两个状态](https://ml-biomat.com/static/agent-math/e29c7988d70949ca2dcf97f9.svg)

| 符号 | 含义 | 单位 |
| --- | --- | --- |
| r | logistic映射参数 | 1 |
| p | 两个周期值的平均值 | 1 |
| h | 两个周期值间距的一半 | 1 |
| x₋,x₊ | 每一步交替访问的较小与较大周期值 | 1 |
| √ | 非负平方根 | 1 |

怎样理解解两次更新返回自身的方程，剔除一次即返回的固定点，剩余二次因子给这两个根。

算一个例子r=3.2时p=0.65625，h≈0.143205，得到x₋≈0.513045和x₊≈0.799455；两值互相映射。

使用条件两个不同实周期值要求r>3；该轨道在3<r<1+√6≈3.44949稳定，之后仍可存在但失去稳定性。

继续增加参数，二周期也能失稳，随后出现四周期、八周期等。每一次变化都把原周期再翻一倍。把参数作为横轴，去掉初始过渡后把长期访问到的数值画在纵轴上，就得到分岔图。稳定固定点显示为一条分支，二周期显示两条，四周期显示四条；更复杂的运动形成由许多点组成的带。去掉初始过渡很关键，否则还在收敛的轨迹也会留下许多点，被误读成长期复杂运动。

[Figure: logistic映射计算得到的分岔图](https://ml-biomat.com/tutorials/biomaterials-courses/cp15/#zh-s3)

图 2 · 每个横坐标使用相同初值0.217，先更新800步，再绘制32个值。分支展示倍周期，右侧带内的空隙和细分支提示周期窗口；有限过渡长度与绘图分辨率会影响细节。Feigenbaum的比例讨论针对相应倍周期序列的极限。

Feigenbaum在1978年的研究揭示，具有特定光滑峰形的一大类一维映射，其连续倍周期分岔的参数间隔会按相近比例收缩。对于二次峰这一类，极限比例约为4.6692。它描述的是一类映射在特定分岔路线中的渐近尺度关系，并不表示每个混沌系统都具有同样数字。峰形类别改变、多个状态变量参与或出现另一条通向混沌的路线时，所需分析也随之改变。

相邻倍周期分岔间隔的比值式 5

![相邻倍周期分岔间隔的比值](https://ml-biomat.com/static/agent-math/94e6353d740f309758651e1e.svg)

| 符号 | 含义 | 单位 |
| --- | --- | --- |
| δk | 第k处的参数间隔比值，不是轨迹误差 | 1 |
| k | 分岔的编号 | 1 |
| rk | 第k次倍周期分岔的参数值 | 1 |
| rk₋₁,rk₊₁ | 前一次与后一次倍周期分岔参数 | 1 |

怎样理解用较早的参数间隔除以下一个较短间隔，量化分岔点聚集的尺度收缩。

算一个例子logistic映射r₁=3、r₂≈3.449489743、r₃≈3.544090360，给δ₂≈4.7514；更高阶比值逐渐趋近4.6692，而不是从第一次就完全相同。

使用条件沿同一连续倍周期序列；4.6692适用于相应光滑二次峰的一维映射普适类，其他混沌路线不必具有此常数。

logistic映射的倍周期累积点约为3.56995，但在更大的参数区间里仍可出现规则周期窗口，例如三周期附近的窗口。因此参数增大并不是“复杂程度只会增加”的单调旋钮。分岔图既展示从规则到复杂的变化，也展示复杂区中重新出现的规则结构。对于材料实验，这提醒我们保持其他条件一致地扫描控制参数，并记录进入和退出某种运动的路径，而不是只比较两个彼此很远的工作点。

二周期的斜率乘积还能给出一个直观检验。在r=3.2的两个周期值附近，局部斜率约为−0.0835与−1.9165。第二步单独看会放大误差，但两步乘积约为0.16，因此完整周期把微小误差压缩到原来的约百分之十六。这个例子说明，单次放大不等于轨道失稳，沿全过程的乘积才反映累计效果。对复杂材料中的拉伸与恢复过程，也应比较完整时间循环，而不是截取某一瞬间的最大变化率来代表长期行为。

## 把对初值的敏感性算出来

现在取两条轨迹，让初值只相差百万分之一，并使用完全相同的参数和更新规则。若系统趋向同一稳定固定点，两条轨迹通常会逐渐靠近；在稳定周期中，比较同一周期相位也能看到收缩；在某些混沌状态中，小差别则会反复受到放大，最后变成与整个可访问范围相当的差异。由于x始终被限制在零到一之间，两条轨迹不可能永远指数分离。指数规律描述的是差别仍足够小的阶段，而不是无限增长的距离。

一次更新时，小误差大致乘以局部斜率的绝对值。连续更新多次，就要把许多放大或缩小因子相乘。直接相乘的数字可能很大或很小，取自然对数可以把乘积变成各项的和，再除以步数，得到每一步平均的对数放大率。这就是一维映射的Lyapunov指数思想。正值表示典型小扰动长期平均被放大，负值表示被压缩，零值常出现在边界或特殊动力学情形，需要进一步分析。

平均对数误差放大率式 6

![平均对数误差放大率](https://ml-biomat.com/static/agent-math/436c11daad644367aedb18c7.svg)

| 符号 | 含义 | 单位 |
| --- | --- | --- |
| λN | 沿给定轨迹前N次更新的平均对数放大率 | 每步 |
| λ | 存在时的长期Lyapunov指数 | 每步 |
| N | 纳入平均的更新次数 | 1 |
| n | 从零至N−1的步数索引 | 1 |
| xₙ | 第n步状态 | 1 |
| f′(xₙ) | 更新曲线在当前状态的斜率 | 1 |
| \| \| | 斜率的绝对值 | 1 |
| ln | 自然对数，把乘积转为和 | 1 |
| Σ | 按指定步数把各项相加 | 1 |
| lim N→∞ | 观察步数无限增加时的极限 | 1 |

怎样理解小误差逐步乘以局部斜率，取对数后相加，再除以更新次数。有限步数可能含暂态，长期极限需另行判断。

算一个例子若两步斜率绝对值分别2和0.5，λ₂=(ln2+ln0.5)/2=0，两步总放大为1。r=4的典型长期轨迹给λ=ln2≈0.6931每步。

使用条件一维可微确定性映射的无穷小扰动；若某步导数为零，对数为−∞，线性项退化；正的短时估计不独自证明长期混沌。

下面的交互显示同一规则下的两条近邻轨迹，初始差固定为0.000001。上图是它们随步数的变化，下图把当前值与下一步值配成点，叠在更新曲线上。先取r=2.8观察收敛，再取3.2观察周期，最后比较3.9或4附近的复杂变化。移动观察步数只改变选中的位置，不改变已经规定的更新规则。反馈中的有限步对数放大率包含初始暂态，不能把一次正读数直接等同于长期混沌的判定。

[Figure: 两条近邻轨迹与返回关系](https://ml-biomat.com/tutorials/biomaterials-courses/cp15/#zh-s4)

初始差固定为0.000001；橙线与绿线使用同一规则。有限步指数包含初始暂态，零导数单独标明。手动选择观察步，无自动播放。

用相同模型比较稳定固定点、周期和敏感轨迹。r=4、x₀=0.5会精确进入特殊的零轨道；有限步正放大率与长期混沌需要分别判断。

当轨迹恰好经过曲线顶点，局部导数为零，线性误差放大因子的对数趋向负无穷；此时下一阶的误差项可能成为主要贡献。交互会明确显示这个特殊情况，而不把它替换成一个任意的大负数。r=4时从x=0.5精确出发，下一步为1，再下一步为0，之后保持0；这条特殊轨迹并不因为参数处于常见混沌区就变成典型混沌轨迹。初值、暂态、观察长度和数值精度都要与参数一起说明。

对r=4的典型初值，理论长期Lyapunov指数为每步自然对数二，意味着很小的误差在平均意义上每步约翻倍。这里的“平均”不表示每一步都恰好翻倍：靠近曲线顶点时可能强烈收缩，其他位置可能扩张。特定不稳定周期轨道、恰好落在其前像上的初值以及有限精度造成的循环，需要单独辨认。以同一个模型观察这些例外，有助于理解指数是在给定轨迹和极限意义下定义的量。

另一个容易忽略的例子是r=4时精确的固定点0.75。它每次更新都仍为0.75，轨迹本身完全重复；但附近扰动的局部放大倍数为二，具有正的对数放大率。这个固定点是不稳定的，却不能仅凭正指数就把它本身描述为非周期运动。识别混沌时，需要把长期非周期性、可访问状态集合和典型轨迹的敏感性一起考虑。实验中的有限噪声通常会使状态离开这种不稳定特殊轨道，因此精确数学解与实际可持续观察的状态也要分别理解。

## 预测期限与统计规律可以同时存在

若初始误差很小，而且一段时间内平均指数增长近似成立，可以估计它何时达到我们能接受的误差上限。先把允许误差除以初始误差，得到还可以放大的倍数；取自然对数，再除以每步的对数放大率，就得到大致可预测的步数。这个关系把测量精度、动力学敏感性和任务需求放在一起。预测同一个状态，如果用途允许较大的误差，可用时间就更长；要求更精确，可用时间就更短。

误差增长给出的预测期限式 7

![误差增长给出的预测期限](https://ml-biomat.com/static/agent-math/9512cc443dde386b99aac5af.svg)

| 符号 | 含义 | 单位 |
| --- | --- | --- |
| Δₙ | 第n步两状态的微小差别大小 | 1 |
| Δ₀ | 初始误差大小 | 1 |
| n | 更新步数 | 1 |
| e^{λn} | 自然指数放大因子 | 1 |
| λ | 正的平均对数放大率 | 每步 |
| Δmax | 允许误差上限 | 1 |
| npred | 误差达到上限的大致步数 | 步 |
| ln | 自然对数 | 1 |
| ≈ | 在小误差指数增长近似下成立 | 1 |

怎样理解把允许误差代入指数增长式，取对数以解出达到该误差所需的步数。

算一个例子Δ₀=10⁻⁶、Δmax=10⁻²、λ=ln2时，npred=ln10⁴/ln2≈13.29步；初始误差减少10倍会增加ln10/ln2≈3.32步。

使用条件正增长率、误差尚未达到系统尺度、平均指数近似适用；外部持续噪声和模型误差会改变预测期限。

例如初始误差为百万分之一，允许误差为百分之一，若每步平均对数放大率为自然对数二，预测期限约为13.3步。把初始误差再减小十倍，期限只增加约3.3步。提高仪器精度仍然有用，但这种收益按对数增长，并不会把长期逐点预测无限延长。若每步代表一秒，才可把结果换成秒；对于一个仅定义了迭代序号的数学模型，报告为步数最清楚。

逐点预测困难，不等于所有描述都失去规律。许多混沌轨迹会长期停留在有组织的状态集合上，各区域被访问的频率可以趋向稳定。用大量时间点画出的分布，可能比某一时刻的精确状态更容易复现。对于流动材料，平均应力、波动幅度、某种大幅事件的发生频率以及关联时间，仍可能是可测且有用的量。统计预测与轨迹预测回答不同问题，应按照材料使用场景选择。

以r=4的logistic映射为例，典型长期轨迹并不是在零到一之间均匀撒点。靠近某些位置的停留频率更高，与更新曲线在不同区域的伸缩有关。如果只看到波形杂乱就把它替换为均匀随机数，会改变访问频率和相邻时刻之间的联系。确定性混沌可以产生看似随机的序列，同时保留更新规则带来的约束。返回图中所有相邻点对仍落在同一条抛物线上，正好把这种约束显示出来。

有限精度又带来一个实际问题。计算机能够表示的状态数有限，若规则完全确定，足够久后必会重复某个可表示状态，此后形成循环。循环可以很长，也可能因某个特殊参数而很短。改变数值精度、观察时间和初值，比较统计量及短期轨迹，是检查计算是否抓住目标动力学的办法。实验同样有有限分辨率，但实际系统还受到噪声和未观测自由度影响，不能简单把计算机循环当成材料真实的长期周期。

## 连续运动中的伸展、折返与吸引子

真实流体的状态不会只在整数步时改变。要描述连续时间，可以写出各个状态量每一瞬间的变化率。导数表示很短时间内的变化除以这段时间，再取局部极限；从这些变化率逐步累积，就形成轨迹。Lorenz在1963年的受驱耗散对流研究中，使用一组三变量非线性方程展示了确定但长期非周期的运动。这三个变量来自对流与温度场的简化模式，不是一个流体小球在真实空间中的三个坐标。

Lorenz三变量连续模型式 8

![Lorenz三变量连续模型](https://ml-biomat.com/static/agent-math/d2c0e09f5dc0c38b6df686bb.svg)

| 符号 | 含义 | 单位 |
| --- | --- | --- |
| X | 与对流强度相关的归一化模式幅度 | 1 |
| Y,Z | 与温度场不同模式相关的归一化幅度 | 1 |
| Ẋ,Ẏ,Ż | 各变量对归一化时间t的导数 | 1 |
| t | 除以参考时间后的时间坐标 | 1 |
| σ | 与热和动量输运比相关的正参数，不是应力 | 1 |
| ρ | 与对流驱动强度相关的参数 | 1 |
| β | 与模式几何相关的正参数 | 1 |

怎样理解线性项表示输运和衰减，乘积项耦合对流与温度模式；三个同时演化的变量形成确定性非线性反馈。

算一个例子σ=10、ρ=28、β=8/3，在X=Y=Z=1时，Ẋ=0、Ẏ=26、Ż=−5/3。图中使用相同参数和归一化时间。

使用条件受驱耗散对流的低维截断模型，变量不是流体粒子坐标；本章展示经典参数下的模型轨迹，不作为具体聚合物本构方程。

把三个变量的数值分别当作坐标轴，一组完整状态就成为状态空间中的一个点，随时间演化形成曲线。状态空间的维数是描述状态所需的独立变量数，与实验样品是二维还是三维没有简单等号，也无需把时间机械地当作额外空间维度。对于给定的光滑确定性方程，完整状态空间中经过同一点的两条轨迹具有相同的后续运动；投影到二维图上看似交叉，可能是第三个变量不同。

[Figure: Lorenz方程数值积分的X-Z投影](https://ml-biomat.com/tutorials/biomaterials-courses/cp15/#zh-s6)

图 3 · 从(1,1,1)出发，以步长0.005积分，去掉前10个归一化时间单位，展示随后35单位的X–Z投影。X与Z是模型幅度，省略的Y使投影可能相交。曲线由本章方程计算，双翼几何展示有限范围内的反复访问。

吸引子是许多邻近初始状态经过暂态后趋近的长期状态集合。稳定固定点是最简单的吸引子，稳定周期对应闭合循环，更复杂的集合也能组织长期运动。在经典Lorenz参数附近，轨迹可以在两个区域之间不规则切换，同时保持有界。附近状态沿某些方向伸展，沿另一些方向收缩，再通过全局运动回到有限范围。持续的伸展与折返，使局部误差增长和整体有界能够同时成立。

二维图中的双翼形状很有辨识度，但形状本身不是混沌的定义。要理解它，需要把坐标含义、参数、方程、时间尺度和轨迹敏感性连接起来。图中的曲线由明确方程积分得到，密集区域表示轨迹经过较多或投影重叠较强，并不直接表示真实流体里堆积了更多物质。相同道理也适用于材料的状态空间：以应力、结构参数和取向作坐标，画出的几何形状描述变量之间的演化关系。

自主的一维连续时间方程与一维离散映射有重要差别。单一连续状态在唯一速度规则下只能沿一条线上前进、后退或停住，不能像logistic映射那样把不同位置一步折叠到一起。光滑二维自主连续系统也受到强烈的几何限制；经典三变量模型为更复杂的有界运动提供了空间。若存在周期外驱、时间延迟或更多内部变量，实际有效状态维数又会增加。比较模型时，要把离散更新、连续演化和外部时钟的区别说清楚。

## 流动材料怎样形成持续反馈

把混沌概念带回高分子与软物质，首先要寻找可随时间改变、又能反馈到流动的内部结构。柔性长链可以伸展并松弛，刚性链段可以改变取向，缠结约束可以随运动更新，某些表面活性剂形成的长蠕虫状胶束还会断裂和重新结合。它们对应不同的结构时间。外部剪切使结构偏离原状态，结构又改变应力和局部剪切分布，于是形成闭合的动力学反馈回路。

蠕虫状胶束由小分子非共价组装成细长聚集体，能够像长链一样显著影响黏弹性，但它们的长度还会随断裂和重组改变。这一点使它们与共价主链长度固定的普通聚合物不同。Fielding与Olmsted在2004年的剪切带模型中，把流动与胶束微结构的耦合纳入动力学，得到振荡和复杂的剪切带运动。这个例子说明内部结构变量可以使恒定驱动下的流动变得随时间变化，也强调模型对象和反馈机制需要具体说明。

[Figure: 外部驱动下局部流动与结构的反馈回路](https://ml-biomat.com/tutorials/biomaterials-courses/cp15/#zh-s7)

图 4 · 箭头表示因果耦合，不是物质流向。外部驱动改变局部流动，流动改变链或聚集体结构，结构又反馈到应力和流动分配。具体反馈与恢复时间可以支持稳定、周期或更复杂运动，需要由对应材料的测量和模型确定。

剪切带是同一材料中具有不同局部剪切速率的区域。仪器控制一个总体速率时，局部流动仍可重新分配：一部分区域流得更快，另一部分更慢，区域之间的界面也可能移动。若流动改变结构的速度与结构恢复的速度相近，局部响应可能滞后于当前条件。这样的滞后不等于凭空增加一个随机力，而是说明完整状态需要包含结构记忆。只用瞬时总体应力与总体速率之间的一条曲线，可能不足以描述全过程。

实验还必须区分材料内部动力学与仪器控制回路。驱动电机、惯性、反馈控制和壁面滑移都能引入时间变化。恒应力与恒速率控制对扰动的约束不同，可能使同一材料呈现不同的运动形式。沿间隙测量局部速度，配合应力和结构信号同步记录，可以判断波动来自整体装置、剪切带移动还是内部取向变化。换用不同间隙和表面条件，也能帮助识别壁面作用。

混沌需要的持续变化可以由外部做功维持，同时材料通过黏性和其他耗散把输入能量转成热。它与一个封闭等温浓度模型沿自由能单调下降到平衡的情形不同。平衡附近的热涨落当然可以持续存在，但把这些随机涨落称为受驱确定性混沌会混淆动力学来源。在加工中，若不规则应力影响尺寸稳定性，可以通过改变驱动、温度、配方或恢复时间来调整反馈；若目标是增强混合，则可研究受控的复杂流动怎样改善输运。

比较时间尺度时，可以先把剪切速率换成产生单位剪切量所需的时间。速率为每秒十时，这段时间约为0.1秒。若结构也需要约0.1秒恢复，外部变形和内部重排就会直接竞争；若结构在极短时间内恢复，响应较容易跟随当前条件；若恢复很慢，历史影响更明显。这种比较能帮助选择实验扫描范围，但不能单独确定混沌阈值，因为反馈的方向、强度和空间耦合同样重要。相同的时间比，可以对应稳定、周期或其他动力学。

## 怎样用实验区分周期、混沌与噪声

开始分析时，先保证所比较的时间段处于相同外部条件。缓慢升温、溶剂挥发或材料降解，会让统计性质随时间漂移；把这样的整段记录当作一个固定动力系统，可能产生误导。采样也要足够快，使一个最短的相关周期包含多个观测点；记录又要足够长，包含许多慢过程。过慢采样会把不同频率混叠成相似信号，过短记录则难以区分长周期、暂态和非周期运动。

时间序列和频谱提供第一层信息。单一稳定周期通常产生基频及其谐波，倍周期会在原基频的一半附近出现新结构。混沌常产生较宽的频率成分，但随机噪声、参数漂移和多个不相干周期也能产生宽谱，因此宽谱需要与其他证据配合。返回图把相邻峰值或固定时间间隔的采样配成点，能够展示某种更新关系；散点很厚可能来自观测变量不完整、测量噪声或更高维动力学。

如果只测到一个量，可以把它在不同时间的数值组合起来，构造延迟坐标。当前值、稍早值和更早值构成一个三维点，时间推进时形成一条重建轨迹。Takens在1981年的工作给出了在特定光滑确定性条件下，用适当延迟坐标恢复状态空间结构的理论基础。三维展示便于观察，但所需坐标数由实际动力学与观测条件决定，并不是所有材料都能用三个坐标完整表示。

从一个观测量构造延迟坐标式 9

![从一个观测量构造延迟坐标](https://ml-biomat.com/static/agent-math/5983ae2d357012271c8fef60.svg)

| 符号 | 含义 | 单位 |
| --- | --- | --- |
| 𝐲(t) | 三个延迟观测组成的状态表示向量 | Pa |
| S(t) | 本例中的应力观测值 | Pa |
| t | 观测时间 | s |
| τ | 正的延迟间隔 | s |
| S(t−τ),S(t−2τ) | 早一个和早两个延迟的应力值 | Pa |
| ( ) | 按顺序组合为一个三分量向量，不是相乘 | 1 |

怎样理解用观测的历史片段提供额外状态信息；三个分量共同确定重建图中的一个点。

算一个例子t=2 s、τ=0.5 s，若S(2)=10 Pa、S(1.5)=12 Pa、S(1)=11 Pa，则对应点为(10,12,11) Pa。

使用条件三坐标示例；完整嵌入需要满足平滑动力学、适当观测、延迟和足够维数等条件，有限噪声数据还需检查稳健性。

延迟太短，三个坐标几乎相同，点挤在对角线附近；延迟太长，有限数据中的联系可能变弱。选择延迟和坐标数，需要比较结果在合理变化范围内是否稳定，并考虑噪声与数据长度。若估计邻近轨迹的分离，时间上紧挨着的同一段轨迹不能被当成两个独立近邻样本，否则会把平滑连续运动误认成有意义的邻近演化。真正有用的是来自不同访问时刻、状态相近的片段之间的比较。

更完整的判断可把重复实验、参数扫描、局部结构测量和数值模型放在一起。周期翻倍序列、稳定的返回关系和在适当尺度范围内重复出现的正分离率，可以形成相互支撑的证据；同时与保持相同分布或相关结构的随机替代序列比较，有助于判断结论是否只是这些低阶统计特征造成。任何一个短时间指数拟合，都应回到采样、暂态、噪声和有效维数的具体条件中解释。

最终报告应说清可复现的运动区间、观测变量、驱动方式、预测误差和统计稳定性。若目标是稳定生产，可以据此选择远离不希望出现的失稳区的工作条件；若目标是利用复杂运动促进混合，则要同时测量混合效率、能耗和材料完整性。简单规则产生复杂变化的意义，在于它提供了一个可分析的因果框架：状态怎样反馈，微小差别怎样放大，哪些量仍可预测，以及怎样通过改变条件获得需要的材料行为。

有条件时，还可以施加很小且可重复的短扰动，随后恢复原来的驱动，比较响应与未扰动记录。稳定状态应表现出相应恢复，周期状态可以出现相位移动，敏感状态则可能在短时间内产生逐渐放大的差异。扰动必须小到不改变材料组成或造成不可逆损伤，同时大到超过测量噪声。把不同扰动幅度的早期响应放在一起，能够检查是否存在近似线性的误差增长区，从而为预测期限的估计提供直接的实验尺度。

File: docs/tutorials/biomaterials-courses/cp16/index.md
# 生命中的折叠与自组织：从能量景观到空间图案

Source: https://ml-biomat.com/tutorials/biomaterials-courses/cp16/
Language: zh-CN

一条链怎样形成结构，一群分子怎样变成液滴，局部反应又怎样长成条纹和波？从折叠实验与物质守恒出发，逐步理解自由能、动力学、扩散和持续供能怎样共同组织生命中的材料。

## 一条链、一个液滴和一幅图案

把蛋清加热，原本透明的液体会变白并凝固；把少量明胶加入温水再冷却，分散的链又能连接成含水的软网络。活细胞中的变化更精细：一条刚合成的蛋白质链形成能催化反应的结构，一群蛋白质和核酸在某个位置富集，膜上的蛋白质浓度还会像波一样移动。这些现象都涉及许多微小部分如何组织起来，却不能只用“分子会自动排列”解释。要理解材料最后为什么得到这种形状、这种位置和这种运动，需要知道哪些部分在相互作用，物质能否自由交换，以及系统有没有持续获得能量。

先把观察尺度分开。一条链的折叠，主要问同一分子的各段怎样接近和配合；液滴的形成，问许多分子怎样在空间中分配，为什么有的区域浓而有的区域稀；周期图案的形成，则问一个位置发生的反应怎样影响周围位置，为什么小差别会被放大为有间距的条纹或斑点。它们可以同时出现在一个细胞中。某条蛋白质先取得能结合伙伴的结构，随后参加凝聚，凝聚区又受到消耗能量的反应调节。把三个层次接起来，比给所有现象贴上同一个名称更有解释力。

“自组织”通常指系统内部的相互作用能够产生比初始状态更有结构的整体分布。这个词不意味着系统没有环境，也不意味着分子知道目标。想象人群在广场上移动：每个人只对附近的拥挤程度和通道作反应，整体就可能出现人流和空隙。分子没有人的决策，但局部规则和整体结果之间也存在这种关系。温度、容器形状、可用表面以及外界供给，都能改变局部规则发生作用的条件。解释自组织时，环境应当和分子一起进入图景。

材料设计也会遇到同样的问题。制备蛋白质载体时，希望链保留可用的结合部位，而不是形成难以分散的团块；设计凝聚体时，希望知道加入多少分子才会出现富集区，以及富集的是目标物还是杂质；构建有空间结构的软材料时，希望控制结构的间距、形成时间和位置。这里的共同任务，是把可操作的条件与可观察的结果联系起来。先理解平衡时偏爱什么，再理解走到那里要多久，最后理解持续流动的物质和能量怎样创造新的状态，便能逐步建立这种联系。

## 折叠的偏好从哪里来

蛋白质是一条由氨基酸残基相连的链。残基可以理解为氨基酸接入链后留下的结构单元，各种残基的侧基在大小、电荷和与水相处的方式上不同。链的骨架可以在允许的方向转动，侧基于是有机会靠近或远离。某些接触有利于稳定结构，某些接触会产生排斥；链与水之间的相互作用也随构象变化。折叠不是把一根没有特征的绳子随意盘紧，而是这些带有化学特征的部位在几何限制和热运动中重新安排。

安芬森及其合作者研究核糖核酸酶时，把这个问题转化成了可追踪的实验：破坏维持天然结构的条件，再恢复适合折叠的环境，结构和酶活性能否回来？他们在[1961年的研究](https://doi.org/10.1073/pnas.47.9.1309)中分析了还原后的蛋白质重新形成二硫键和恢复结构的过程。二硫键是两个含硫侧基之间的共价连接，配对错误会把链固定在不合适的构型。实验的重要之处在于，链的顺序保持着信息，合适的环境使这份信息能够通过相互作用表达出来；结构恢复则可以通过功能测量来追踪，而不只凭外形判断。

[Figure: diagram](https://ml-biomat.com/tutorials/biomaterials-courses/cp16/#zh-s2)

图 1 · 核糖核酸酶复性实验的概念图：改变条件影响结构与二硫键配对，恢复条件后用功能测量追踪重新折叠。

为什么同一温度下有些构象比另一些更常出现？需要同时考虑相互作用带来的能量变化和可选择的微观安排数。后者与熵有关。展开的链通常有更多转动和排列方式，但水分子在链附近的安排也会改变，因此不能把“链更有序”直接等同于“整个系统的熵必然减少”。自由能把这些影响合在一起，在固定温度、压力和指定化学环境下比较状态的平衡偏好。自由能低的状态通常占据更高比例；一个状态内部包含多少相近构象，已经应当计入它的自由能。

为了开始计算，可以把许多构象归成“折叠”和“展开”两组。这里的两组不是两张唯一的分子照片，而是两类不断运动的构象集合。摩尔是计数单位，一摩尔包含6.02214076×10²³个指定的基本单元，例如蛋白质分子。10²³表示23个10相乘，常把这一数量近似写为6.022×10²³；用每摩尔的自由能，便可以与气体常数和绝对温度配合计算。绝对温度用开尔文表示，约等于摄氏温度加273.15。下面的指数函数把自由能差变成两组状态的相对权重，再用归一化让两组概率加起来等于一。

两组构象的平衡比例式 1

![两组构象的平衡比例](https://ml-biomat.com/static/agent-math/d4ec3bf604177cb2d9890c80.svg)

| 符号 | 含义 | 单位 |
| --- | --- | --- |
| G_{F}, G_{U} | 折叠和展开构象集合的摩尔自由能 | kJ mol⁻¹ |
| ΔG | 折叠相对于展开的自由能差 | kJ mol⁻¹ |
| p_{F} | 折叠集合的概率或分子比例 | 1 |
| R | 气体常数，此处取0.008314 | kJ mol⁻¹ K⁻¹ |
| T | 绝对温度 | K |
| exp(x) | 以自然常数e≈2.718为底的指数函数，x为无量纲输入 | 1 |

怎样理解两组权重之比为exp(−ΔG/RT)。把折叠权重除以两组权重之和，即得到所示归一化概率。负的ΔG让折叠比例超过一半。

算一个例子ΔG=−5 kJ/mol，T=300 K时，ΔG/RT=−2.005，p_F约0.881，即88.1%。ΔG=0时比例为50%。

使用条件平衡、两组状态足够描述体系；各组内部构象和溶剂贡献已经包含在自由能中。

当折叠态的自由能较低时，折叠比例较高，却仍可能有少数分子展开；当两组自由能相等时，两组比例各为一半。这个结果很有用，因为实验往往测到一群分子的平均信号，而不是每条链的固定身份。温度、酸碱度、盐浓度或结合伙伴改变后，群体比例会重新分配。对于有多个稳定中间态、多个结构域或明显聚集的体系，应把相应状态加入描述。两组模型的价值，在于先清楚地分开“某个结构是否存在”和“它在人群中有多少”这两个问题。

## 喜欢某个结构，为什么还需要等待

自由能告诉我们平衡时倾向在哪里，形成速度还取决于途中要经过什么。折叠时，一段链可能必须先松开已有接触，另一段才能绕到合适位置；两个容易相遇的部位也可能先形成暂时的错误配对。把这些状态画成能量景观时，低谷代表较稳定的构象集合，谷间的高处代表转换所需经过的不利状态。横轴只是描述结构变化的坐标，例如某些接触形成的程度，并不是链在房间里移动的距离。图上的路线也不是一条分子的唯一规定行程。

[Figure: diagram](https://ml-biomat.com/tutorials/biomaterials-courses/cp16/#zh-s3)

图 2 · 示意自由能景观。谷的相对深度影响平衡比例，起始谷到障碍的高度影响转换速度；横轴为结构坐标。

[Bryngelson和Wolynes在1987年的理论研究](https://doi.org/10.1073/pnas.84.21.7524)把蛋白质折叠中的稳定偏好、相互竞争的接触和动力学联系起来，帮助人们理解为什么一条链可以受到总体偏向天然结构的驱动，同时仍会被局部陷阱拖慢。常见的漏斗图表达的是大量可能路径逐渐偏向某些结构，而不是链依次试遍全部可能构象。如果一个模型要求每一种排列都先试一次，再比较哪一种最好，那么即使很短的链也会产生庞大的搜索数。真实相互作用在运动过程中持续改变各条路径的机会，折叠由此具有选择性。

跨过一个局部自由能障碍，可以先用热激活的图景理解。分子始终受热运动扰动，大多数尝试没有达到所需的集体安排，少数尝试能够成功。障碍越高，成功比例通常越低。指数关系意味着，障碍高度的小幅变化就可能带来明显的时间变化。式中的速率前因子概括了尝试频率以及局部摩擦等影响，它也可能随环境改变；因此，不能把所有速度变化都归给障碍高度。对一个主导的、近似单步的随机转换，等待时间的平均值与速率互为倒数。

障碍高度与等待时间式 2

![障碍高度与等待时间](https://ml-biomat.com/static/agent-math/07f47cf0afe3bafb011b32f8.svg)

| 符号 | 含义 | 单位 |
| --- | --- | --- |
| k | 指定转换的速率常数 | s⁻¹ |
| k₀ | 速率前因子 | s⁻¹ |
| ΔG‡ | 从起始状态到转换障碍的摩尔自由能差 | kJ mol⁻¹ |
| R | 气体常数0.008314 | kJ mol⁻¹ K⁻¹ |
| T | 绝对温度 | K |
| τ | 近似单步转换的平均等待时间 | s |
| exp | 自然指数函数 | 1 |

怎样理解热涨落成功跨越障碍的权重随障碍升高而指数下降。对一个恒定速率的单步随机转换，平均等待时间等于速率的倒数。

算一个例子在300 K取k₀=10⁶ s⁻¹、ΔG‡=17.23 kJ/mol，指数权重约10⁻³，k约10³ s⁻¹，平均等待约1 ms。障碍再提高约5.74 kJ/mol，速率约下降十倍。

使用条件热激活近似和指定主导步骤；前因子也能随环境改变，多路径折叠可出现多个时间尺度。

这就解释了稳定性与速度为何是不同的指标。两种条件可以具有相同的折叠态和展开态自由能差，却因为中间障碍不同而表现出不同的折叠时间。反过来，提高形成速度，也不一定提高最后的折叠比例。材料加工经常利用这种差别：快速冷却可能把体系留在还来不及继续变化的结构中；慢慢改变条件，则可能让链有时间重排。判断最终样品时，温度和组成之外还要保留时间与路径，因为样品可能仍在向另一种状态演化。

细胞中的折叠还发生在拥挤而不断变化的环境里。链往往在合成尚未完成时就开始局部折叠，分子伴侣可以暂时结合暴露的片段，减少不合适的分子间接触，并帮助某些链获得重新尝试的机会。有些伴侣过程与ATP的消耗相联系，这会把系统带出简单的封闭平衡图景。与此同时，多条部分展开的链可能相互结合，进入聚集通道。折叠、错误接触、解离和聚集在时间上竞争，因此一次功能恢复实验应同时关注可溶性、结构信号和活性，才能看清“形成了什么”。

## 许多链在一起：液滴怎样出现

一条链内部的接触决定折叠，多条链之间的接触则可能改变整个溶液的空间分布。可以把溶液想成不断移动的分子群体：有时均匀分散最有利，有时把一部分分子集中起来，所获得的相互作用优势能够补偿混合方式减少的代价，于是出现一个富集相和一个稀释相。相是具有相对一致组成和性质的区域。油和水是熟悉的两相例子；生物大分子的凝聚体通常仍含有大量水，富集相也不是由纯蛋白质堆成的实体。

[Brangwynne等人在2009年](https://doi.org/10.1126/science.1172046)观察线虫胚胎中的P颗粒时，把融合、变形以及溶解和凝聚过程联系起来，提出了理解细胞内液态富集区的重要图景。颗粒的位置变化可以通过某些区域更易溶解、另一些区域更易凝聚来实现，不必把全部变化都归为完整颗粒被运输到终点。这个区别像水汽在冷表面凝结：局部条件能决定物质在哪里聚集。细胞中的实际分子作用更复杂，但“位置可以由形成与消失共同决定”是一个可以直接检验的机制。

[Figure: diagram](https://ml-biomat.com/tutorials/biomaterials-courses/cp16/#zh-s4)

图 3 · P颗粒研究启发的分配图景与物质守恒算例。示意图中的圆点和液滴用于解释过程，不是显微图像。

形成两相后，平均浓度并不等于每个位置的浓度。浓度表示单位体积内有多少物质；微摩尔每升是一种常用单位。若总容积的一小部分属于富集相，其余属于稀释相，总分子数必须等于两部分分子数之和。把各相浓度乘以各自体积，再除以总容积，便得到体积分数加权的平均浓度。这是一条物质守恒关系，不依赖分子是否看起来像液滴；它也解释了为什么体积很小的富集区仍能容纳相当大比例的目标分子。

由物质守恒求富集相体积式 3

![由物质守恒求富集相体积](https://ml-biomat.com/static/agent-math/43e761a086f4d463acae90eb.svg)

| 符号 | 含义 | 单位 |
| --- | --- | --- |
| c₀ | 总体平均浓度 | µmol L⁻¹ |
| c_{dil} | 稀释相浓度 | µmol L⁻¹ |
| c_{den} | 富集相浓度 | µmol L⁻¹ |
| φ | 富集相占总体积的比例 | 1 |

怎样理解两相物质量相加等于总物质量。把浓度乘以体积比例相加，再解出未知比例，得到杠杆规则。

算一个例子平均浓度10 µmol/L，两相分别2和100 µmol/L，φ=8/98≈0.0816。富集相占8.16%体积，却含有约0.0816×100/10=81.6%的目标分子。

使用条件两相浓度已知，体积可相加，所计算物质无额外损失；平均浓度处于两相浓度之间。

这个计算还提醒我们区分几个经常混用的观察。图像里亮点变多，可能是液滴数目增加，也可能是液滴变大、内部浓度提高，或者标记物进入液滴的倾向改变。比较荧光强度时，还需要考虑标记、背景和探测条件。将一个局部区域的荧光漂白，再观察信号恢复，能够揭示分子交换和运动的时间尺度；恢复本身却没有测出材料的全部力学性质。液态行为的解释可以结合融合后的形状松弛、内部移动、界面行为和外力响应，逐项回答不同的问题。

凝聚也可能随时间转为更缓慢的网络或有序纤维。一种材料早期容易融合，放置后却难以重排，说明相互作用的寿命或内部连接方式发生了变化。蛋白质的结构、链上可结合部位的数目、RNA的加入以及盐条件，都可能改变这段过程。设计富集反应物的微环境时，既要看进入富集区的比例，也要看分子在其中能否移动、反应后能否离开，以及富集区在需要的时间内是否保持合适的状态。空间浓缩和功能提升之间，需要这些具体过程来连接。

## 扩散怎样把局部变化传给周围

把一滴颜色加入静止的水，颜色会逐渐铺开。即使没有可见的整体流动，分子也会因热运动改变位置。单个分子的步子并不朝着“应该去的方向”，但在浓的一侧，能够走向另一侧的分子更多，因此整体上出现从高浓度到低浓度的净通量。通量指单位时间穿过单位面积的物质量。这个群体结果与每个粒子的随机运动相容：没有任何一个分子需要先测量整杯水的浓度地图。

扩散的典型距离随时间的平方根增长。平方根是一个数自乘后能回到原数的运算，所以要让距离变成原来的两倍，时间通常要变成四倍。在微米尺度上，某些小分子很快就能跨过一个局部区域；同样的机制扩展到更大的尺度，等待会显著增加。扩散系数概括了粒子在给定环境中扩散的快慢，它受到大小、温度、溶剂黏度和相互作用影响。膜上的运动近似二维，细胞内部自由空间中的运动近似三维，狭长通道则可能适合用一维模型。

扩散的距离与时间式 4

![扩散的距离与时间](https://ml-biomat.com/static/agent-math/61262661771d231cc4070086.svg)

| 符号 | 含义 | 单位 |
| --- | --- | --- |
| ℓ_rms | 位移平方先平均再开方得到的距离 | µm |
| d | 自由扩散的空间维数1、2或3 | 1 |
| D | 扩散系数 | µm² s⁻¹ |
| t | 经过时间 | s |
| √ | 非负平方根，先对位移平方取平均再开方 | — |

怎样理解独立随机位移的平方平均随时间累加，每个空间方向贡献2Dt，合并d个方向后开方得到典型距离。

算一个例子三维、D=10 µm²/s、t=1 s时，距离为√60≈7.75 µm。达到两倍典型距离需4 s。

使用条件均匀环境中的普通自由扩散、恒定D；强束缚、定向流动或异常扩散需要另外描述。

[Figure: diagram](https://ml-biomat.com/tutorials/biomaterials-courses/cp16/#zh-s5)

图 4 · 以扩散的均方根位移表示展宽：时间从t增至4t，典型距离从ℓ增至2ℓ。浅色区域只示意宽度，不是运动边界。

要把扩散与反应写在一起，可以先沿一条线把空间分成许多小格。某格的浓度高于左右邻居时，走出的粒子通常多于走入的粒子，浓度倾向下降；低于邻居时则相反。左右邻居的浓度相加，再减去本格浓度的两倍，就是衡量这一局部弯曲程度的离散方式。格子越来越小时，对应数学中的二阶空间导数。导数描述变化率，二阶导数在这里比较“斜率如何继续变化”；它让浓度曲线的凸起被抹平，让凹陷被填补。

局部浓度怎样改变式 5

![局部浓度怎样改变](https://ml-biomat.com/static/agent-math/0b1f7a11b0f5b63a3b6c6039.svg)

| 符号 | 含义 | 单位 |
| --- | --- | --- |
| c, c_{i} | 连续位置的浓度与第i个格子的浓度 | mol m⁻³ |
| t | 时间 | s |
| x, h | 空间坐标与相邻格子的间距 | m |
| D | 扩散系数 | m² s⁻¹ |
| ℛ | 本地反应的净生成速率 | mol m⁻³ s⁻¹ |
| i, i−1, i+1 | 本格及左右邻格的编号 | 1 |
| ∂c/∂t | 固定位置观察的浓度变化率 | mol m⁻³ s⁻¹ |
| ∂²c/∂x² | 浓度曲线的局部空间曲率 | mol m⁻⁵ |

怎样理解左右交换的净结果由局部曲率决定，反应再加入本地生成和消耗。第二行用邻居与中心值近似曲率。

算一个例子若格距为1 µm，D=1 µm²/s，本格浓度2 mol/m³、左右均为1 mol/m³，则扩散项为−2 mol/(m³·s)。没有反应时，这一瞬间本格浓度下降。

使用条件一维、恒定扩散系数；格点式是小间距近似，边界条件需另行指定。

反应项表示本地生成和消耗的净结果。假如一种分子在某处生成得比消耗快，即使扩散在把它带走，该处浓度仍可能上升；如果反应刚好补上扩散损失，局部高浓度可以保持。偏导数的记号表示我们只考察某一个变量方向的变化：时间变化时固定位置，空间变化时固定时刻。写出这些项，不是为了用符号取代机制，而是为了保证每一种机制都对应一个可以单独分析的贡献，且各项的单位能够相加。

边界也属于模型。封闭端点不允许物质穿出，周期边界则把右端和左端连接成一圈；开放边界可以与外界交换。三者的总量变化和允许出现的空间形状不同。真实细胞还有膜结合、局部障碍和体积变化，因此选择扩散维数和边界条件时，需要先看分子在哪里运动。把一个膜上的浓度波直接放进均匀三维溶液模型，会改变分子相遇的机会，也会改变图案的尺度。

## 扩散为什么也能帮助形成图案

扩散通常使分布平滑，因此“扩散参与产生条纹”最初听起来有些矛盾。[图灵在1952年](https://doi.org/10.1098/rstb.1952.0012)研究形态发生的化学基础时，指出多个反应组分可以共同产生另一种结果：没有空间差别时，均匀状态对局部的整体扰动是稳定的；允许不同组分在空间中移动后，某些有间距的微小差别反而会增长。关键不是扩散单独创造浓度，而是扩散改变了相互促进和相互限制的反馈在不同位置发生作用的方式。

一种容易理解的机制是局部的自我增强与范围更广的抑制。某处的激活物略多，会促进更多激活物产生；与此同时，限制增长的影响向周围传播，使附近另一处难以同时增长。这样，小高点可以继续抬高，周围则形成低区。[Gierer和Meinhardt在1972年](https://doi.org/10.1007/BF00289234)系统讨论了这类机制，也讨论了通过消耗底物实现限制的方式：局部增强的反应耗掉所需物质，快速移动的底物把周围区域联系起来。这里的底物不是专门攻击激活物的抑制分子，缺少原料本身就能限制反应。

[Figure: diagram](https://ml-biomat.com/tutorials/biomaterials-courses/cp16/#zh-s6)

图 5 · 图灵的空间失稳思想与Gierer–Meinhardt机制中的底物耗竭图景：局部反应增强，同时通过底物移动联系较远区域。

可以用树木争夺水分作一个结构类比：局部增长需要资源，同时改变周围资源分布，于是邻近位置的增长机会发生变化。这个类比只帮助理解“促进与资源限制在不同范围作用”，不能替代植物真实的生理过程。数学上，必须同时检查反应反馈的强度、各组分的移动速度、系统大小以及边界。仅仅让一个组分扩散得更快，并不能保证图案出现；若局部增强太弱，初始差别仍会消失，若体系本身随时间振荡，则可能出现另一类时空行为。

图案的间距来自不同过程的竞争。过细的空间起伏容易被扩散抹平，过宽的起伏又可能得不到合适的局部反馈支持，某一段空间尺度便更容易增长。有限容器只能容纳某些形状，所以同一套反应放进长条、圆环和小液滴，结果可以不同。初始差别决定最早从哪里开始增长，边界和几何形状则可以偏向某些位置或方向。自发产生结构与环境参与选择结构，常常同时发生。

静止条纹、来回振荡、向前移动的波和随机团块，是不同的观察结果。要判断一种生物图案是否属于图灵型失稳，需要分析其均匀状态、组分耦合和空间扰动的增长，而不只是比较照片是否像斑马纹。这个要求也带来清楚的实验方向：改变一个组分的移动范围，检查波长是否变化；改变供给条件，观察均匀状态是否恢复；改变边界大小，看允许的图案数怎样调整。机制应当帮助提出这些有区别的预测。

## 让一个反应—扩散系统在眼前展开

下面用两个组分的模型，把上述推理变成可以比较的曲线。它采用与[Schnakenberg在1979年研究的自催化反应系统](https://doi.org/10.1016/0022-5193%2879%2990042-0)相联系的动力学，并加入空间扩散。变量u表示一种可自我促进的组分，v表示被该过程消耗的底物。自催化是指反应产物参与促进自身的进一步生成。这里的u平方乘v表示增强过程需要u与底物共同参与，u增多会提高这项反应的速率，底物不足则会限制它。

模型把浓度、长度和时间分别除以选定的参考量，因此下面所有变量和系数都是无量纲数。这样可以先比较机制，而不把一组任意参数误认成某种细胞的实测浓度。常数a和b分别表示外界持续供给，负的u项表示第一种组分的损失。反应增强项在u方程中为正，在v方程中为负，表现了一个组分增加时另一个被消耗的耦合。持续供给和损失使这个系统具有开放性；它的空间结构由反应与运输共同维持。

供给、增强、消耗与扩散式 6

![供给、增强、消耗与扩散](https://ml-biomat.com/static/agent-math/81bf0eeae8445b15d73a0743.svg)

| 符号 | 含义 | 单位 |
| --- | --- | --- |
| u, v | 缩放后的激活组分和底物浓度 | 1 |
| τ, ξ | 缩放后的时间与位置 | 1 |
| a, b | 两种组分的恒定供给参数 | 1 |
| D_{u}, D_{v} | 缩放后的两种扩散系数 | 1 |
| u*, v* | 空间均匀且不随时间改变的定态值 | 1 |
| ∂/∂τ | 固定位置的时间变化率运算 | 1 |
| ∂²/∂ξ² | 空间曲率运算 | 1 |
| u²v | 增强过程的反应项，u自乘后再乘v | 1 |

怎样理解供给a和b加入物质，−u移除第一组分，u²v增加u并消耗v。均匀定态时扩散项为零，两反应项相加得到u*=a+b，再代回第二式求v*。

算一个例子a=0.1、b=0.9时，u*=1、v*=0.9。代入得0.1−1+0.9=0，0.9−0.9=0。交互固定D_u=1，比较D_v=1至20。

使用条件无量纲自催化模型加一维扩散；交互使用长度64的周期空间，持续供给、相同初始小扰动。

取a为0.1、b为0.9时，均匀的u为1、v为0.9，生成与消耗正好相抵。现在给u加上一点很小的空间起伏，观察它会消失还是增长。交互中的环形空间有固定长度，左端与右端相连；第一种组分的扩散系数固定为1，只改变底物的相对扩散系数。每次计算都从同一份小起伏开始，便于把结果的差别与所改参数联系起来。时间滑块用于查看同一次演化的不同阶段，曲线显示当时各处的浓度，色图则保存从开始到结束的变化。

周期空间中的Schnakenberg反应—扩散模型。改变底物扩散系数重新计算整段演化，时间滑块选择当前曲线；色图上的虚线标出所选时刻。

先把底物扩散系数设为1，观察较晚时刻。起伏衰减后，两种组分接近各自的均匀值。再改为10，等待相同的无量纲时间，u的局部高低差会明显增大，并形成一串有间距的峰。反应参数和初始扰动都没有改变，变化来自两种组分在空间中传播的差异。在这个参数范围内，快速补充和重新分配的底物与较慢移动的激活组分共同支持了空间分化。若只查看最后一张图，就会错过小起伏经历增长的过程；时间色图让这个区别更容易辨认。

再比较10与20时的峰高、谷深和时间变化。图案的幅度不必与扩散系数成正比，形成速度也不由一个参数单独决定。读图时应同时查看坐标、数值范围和时间；同一种颜色在整段演化中使用同一套浓度尺度，因此接近均匀的结果不会被自动拉伸成醒目的假条纹。这个模型展示的是一个明确机制的后果。把它用于具体生物体系时，还需要把实际反应、扩散路径、供能方式和测量量对应到模型变量，才能进一步比较实验。

## 细胞中的动态结构怎样获得能量

生物系统的空间结构往往不是静止终点。细菌中的Min蛋白体系帮助组织细胞分裂相关的空间信息，其分布可以随时间变化。[Loose等人在2008年](https://doi.org/10.1126/science.1154413)把相关蛋白与人工膜结合，在体外观察到需要ATP的表面波。这个实验把复杂细胞中的一部分过程重新放到可控环境里，表明蛋白质与膜之间的结合、释放以及相互调节，足以支持有组织的时空变化。图案可以通过分子循环不断更新，而不是每个蛋白质都固定在同一条纹上。

[Figure: diagram](https://ml-biomat.com/tutorials/biomaterials-courses/cp16/#zh-s8)

图 6 · Min蛋白体外重构的概念图。两行代表不同时刻的膜上分布，说明持续分子循环如何维持传播的图案。

ATP的全称是三磷酸腺苷，由腺嘌呤、核糖和三个磷酸基团组成，是一种能参与能量转换的核苷酸。讨论供能时，完整过程包括ATP与水反应、产物形成以及这些化学变化如何耦合到蛋白质状态转换，不能只把某根化学键描绘成一拉开就释放能量的弹簧。细胞持续维持反应物和产物之间的化学差别，使某些循环具有方向性。若供给停止，体系可能逐渐耗尽可用的驱动，原有波形随之改变或消失。因此，长期维持的动态结构需要把燃料、产物和交换条件一起说明。

膜在这里也不是被动的背景板。蛋白质在水中的三维扩散与在膜上的二维移动不同，膜结合会提高某些分子局部相遇的机会，并引入驻留时间。细胞的长度、曲率和表面积与体积之比会改变可供结合的位置和交换效率。即使分子的化学性质保持不变，几何条件变化也可能改变振荡的方式或图案的位置。把这些因素拆开研究，就能理解为什么“试管里能出现波”与“细胞里出现特定空间规律”之间还需要几何和反应条件的衔接。

结构还可能反过来改变运动。一个收缩的网络会推动周围液体，流动又把分子带到新的位置；膜弯曲会改变某些蛋白质的结合倾向，而蛋白质聚集又会进一步弯曲膜。这类机械反馈把化学变化、形状变化和物质运输连接起来。此时，单纯的扩散模型需要增加流动或受力的描述。选择模型的依据是观察到的运动方式：随机铺开、整体搬运和沿表面传播，对应的物理过程不同，也会产生不同的尺寸和时间关系。

## 把漂亮图案变成可以解释的实验

面对一个新体系，最有帮助的起点往往是一组具体问题：改变了哪些条件，哪一种量先发生变化，这个变化能否恢复，以及总量是否保持。研究单链折叠时，可以同时测量结构信号与功能，比较温度跳变后的响应；研究凝聚时，可以测量两相浓度、富集区体积分数以及分子交换；研究空间图案时，则应记录整个时间过程和不同位置的变化。三类实验所需的证据不同，因为它们分别在回答构象、分配和时空耦合的问题。

一种有效的比较是把“最终状态”和“到达过程”分开。若两种条件最终得到相似的折叠比例，但恢复时间相差很大，重点应转向动力学通道；若总体浓度增加后液滴体积增加，而两相浓度近似保持，则可以用相共存和物质守恒组织解释；若只有持续供给燃料时才有稳定的波，供能循环就是机制的重要组成。把观察结果放进对应关系中，可以减少由一张终态照片引出的过多猜测，也能指出下一次实验最该改变的变量。

尺寸变化是另一种特别有辨别力的工具。把通道加长，若主要等待时间近似随长度平方增加，扩散很可能参与了限制过程；改变容器宽度后图案数出现离散调整，则说明边界选择了允许的空间模式。对于液滴，观察融合后形状恢复的速度，可以研究界面驱动与内部阻力的竞争。每一种比较都应保持其他关键条件尽量一致，并记录测量定义，例如“恢复”指信号达到什么比例，“图案间距”如何从多个峰的位置计算。清楚的量比含糊的形容词更容易连接理论和实验。

这些思路也能指导软材料的设计。希望在某个区域富集反应物，可以调节局部相互作用与溶解条件；希望材料在加工后保留结构，需要同时控制形成速度和后续重排；希望出现可调的条纹或波，则要设计促进、限制与运输之间的关系，并为持续过程提供合适的供给。生物大分子的优势在于，它们把特定识别、可变化的结构和多种相互作用放在同一条链上。理解这些能力怎样在不同尺度上组合，便能从“看到了一个有趣结构”走向“知道改变什么会让结构按需要改变”。
