Repository: GellmanSparrowS/ml-biomat-blog

# ML-Biomat · 杨云浩的研究与开源项目

个人介绍、跨尺度生物材料体系与结构研究、机器学习与多尺度模拟教程。网站：<https://ml-biomat.com/>；个人主页：<https://ml-biomat.com/YunhaoYang/>。

## 修改入口

| 内容 | 源文件 |
| --- | --- |
| 中文个人主页 `/YunhaoYang/` | `content/about-body.html` |
| English profile `/YunhaoYang/en/` | `content/about-en-body.html` |
| 中文简历 `/cv/` | `content/cv-body.html` |
| English CV `/cv/en/` | `content/cv-en-body.html` |
| 相册素材与来源 | `content/profile-albums.json`、`static/images/profile/` |
| 活动展示 | `content/about-body.html`、`content/about-en-body.html`；首页共用其中的活动条目 |
| FiberNet 中英文展示 | `content/fibernet-body.html`、`content/fibernet-en-body.html`、`static/css/fibernet.css` |
| 分类与教程 | `content_tools/catalog.py`、`content/tutorials/polymer-ai/`、`content_tools/tutorials.py` |
| 教程图片、数据与下载 | `static/tutorials/polymer-ai/` |
| 教程样式 | `static/css/tutorials.css` |
| 中英文文章 | `content/posts/zh/`、`content/posts/en/` |
| 全站布局与交互 | `static/css/style.css`、`static/css/site-layout.css`、`static/css/site-refinement.css`、`static/js/main.js`、`static/js/site-catalog.js` |
| 个人页与活动图库 | `static/css/profile-layout.css`、`static/js/profile-gallery.js` |
| 公共导航与主题初始化 | `content_tools/chrome.py`、`static/js/main.js` |
| 中英首页、分类与文章合集 | `content_tools/home.py`、`content_tools/catalog.py`、`content_tools/site_layouts.py` |
| 中英工具、隐私与标签页 | `content_tools/utility_pages.py`、`content_tools/tag_pages.py` |
| 页面模板与生成流程 | `build.py` |
| 站点信息与分类 | `config.py` |

`docs/` 是生成后的发布内容，由构建更新；源文件是日常维护入口。

## 本机使用

Python 3.10 或以上即可构建，核心流程只使用标准库。

```powershell
python manage.py doctor
python manage.py build
python manage.py preview
```

预览地址：<http://127.0.0.1:8866/>。构建默认不联网，预览默认只监听本机。绘图功能 `chart_gen.py` 单独需要 Matplotlib/Pillow。

## 发布

完成修改和预览后，由维护助手执行：

```powershell
python manage.py publish --message "Update personal profile"
```

入口会同步远端状态、构建页面、运行检查、暂存约定的项目文件、提交并推送到 `main`，然后核对远端提交。遇到远端更新、检查失败或异常文件时停止，先完成相应修复；不强制推送。

GitHub Pages 使用仓库生成的站点文件。推送后继续检查仓库部署结果，以及线上页面是否出现这次修改。搜索引擎提交是独立操作，站点上线后需要时执行 `python build.py --submit-indexnow`。

GitHub 登录由本机凭据管理工具保存。仓库地址使用普通 HTTPS URL，凭据和本地私有文件不进入代码仓库。

## 内容与检查

文章保留语言、日期、分类、标签等 frontmatter。`python manage.py check` 检查已生成页面，包含文章/RSS/搜索一致性、站点地图、关键页面和解码后的内部链接。个人经历、论文署名和奖项状态以本人确认资料及原始公开来源为准。

相册默认折叠；照片与论文图保持原比例、完整显示，使用统一相框与留白适配尺寸。图片内容变更后构建会更新资源版本。

## 分类与图文教程维护

20篇高分子与生物大分子图文教程按主题融入 `/categories/`，与既有文章使用同一分类列表，不再展示独立系列。中文分类位于 `/categories/` 和 `/categories/{topic}/`，英文对应 `/categories/en/` 和 `/categories/{topic}/en/`。旧教程正文地址保持有效，旧目录 `/tutorials/` 与 `/tutorials/polymer-ai/` 自动进入分类。`manifest.json` 维护标题、介绍、主题及稳定地址；01–20.html 保留完整讲解、代码、预渲染公式和交互。

原始审阅包保持原位。需要重新导入其更新版本时，在装有 Playwright/Chromium 的维护环境运行 `python content_tools/import_polymer_tutorials.py "压缩包路径"`，随后构建与浏览器检查。导入器只转换展示用语、站点路径和样式作用域，不运行科研计算。公式、数据、代码和图片保留原始内容；下载附件分离为独立资源，图片按需加载。

`python manage.py build` 同时验证20篇教程的分类入口、代码与附件、48篇既有文章的双语互链和标题、图文覆盖及全站链接。手机目录默认折叠；正文和间距紧凑呈现，原图保持比例并可放大。

既有文章新增的双语讲解图保存在 `static/images/article-guides/`，可通过 `content_tools/illustrate_mechanics.py` 和 `content_tools/illustrate_computing.py` 复现。教学曲线的生成参数与示意性质在脚本和图注中记录。

## 全站语言与主题

中文首页为 `/`，英文首页为 `/en/`；旧 `/zh/` 显示中文首页。完整内容合集独立在 `/articles/` 与 `/articles/en/`，语言开关只切换同一类页面。中文顶栏为“首页、工具库、分类、个人主页”，英文为“Home、Library、Categories、Profile”，所有页面保持同一套按钮结构和栏目高亮。

默认主题在样式加载前设为暗色；访客手动选择亮色后，跨页和刷新保留。语言由明确URL决定，普通导航和Logo保持当前语言。没有英文译文的20篇教程仍保留EN控件的位置，以禁用状态呈现，不跳转到无关列表。

每篇内容只有一个主分类，其余方法与材料信息用标签表达。中文与英文的主分类按实际收录内容独立计数。`qa_check.py`同时检查各页公共导航、默认主题和首页成对关系；浏览器验收须使用空存储的新会话覆盖系统浅色和深色，实际点击主题及完整导航流程。

## 已确认的研究主页布局

首页与个人页共用活动内容和图库：首页为横向概览，个人页为完整纵向时间线。活动照片与题名直接打开相册；论文题名使用已确认的期刊链接。个人页保留横向合作项目，近期论文及荣誉标题位于内容上方。研究主线使用用户确认文字，不插入强制换行。

布局通过正式源文件维护，`python manage.py build` 会同时生成首页、分类、文章合集和中英文个人页；无须依赖 `.local/` 下的历史预览生成器。

## 生物与高分子材料图文教程（2026-10-29）

新增48篇双语教程，在既有分类中按正文主题分为材料与结构23篇、物理建模与模拟21篇、实验表征与数据分析4篇。中文与英文各有48个独立页面，保留完整讲解、395个公式、228幅图和56个教学交互（每种语言）。全站分类共92篇中文、72篇英文，统一接入搜索、RSS和站点地图。

源码为 `content/tutorials/biomaterials-courses/`，其中 `manifest.json` 记录双语题名、目录、分类及原文摘要校验。`content_tools/biomaterials_courses.py` 生成共享导航页面；`content_tools/import_biomaterials_courses.py` 从原课程文件夹导入正文和实验脚本，保留源文件。页面样式与图示浏览分别为 `static/css/biomaterials-courses.css` 和 `static/js/biomaterials-courses.js`。稳定路由例如 `/tutorials/biomaterials-courses/cp09/` 与 `/tutorials/biomaterials-courses/cp09/en/`，语言切换保持对应章节。

## 首页与网络动态

首页继续显示自动旋转的三维纤维网络，使用 `static/js/fibernet-scene.js`。全站背景在手机上限帧运行，低功耗及慢帧设备进一步降低帧率；返回页面恢复动画，默认自动播放。

FiberNet 首屏使用 `static/js/fibernet-flow.js` 与 `static/data/fibernet-flow.json`。这是种子固定的标量弹簧网络传力与键逾渗示意：330个节点、989条边和31个连通状态，颜色由各状态平衡后的归一化边载荷产生。它与项目展示的FEM计算图例分别维护。`content_tools/generate_fibernet_flow.py` 可用NumPy/SciPy重新生成数据，日常网站构建直接使用已提交数据，不增加构建依赖。动画不设操作控件，画布按设备像素密度绘制。

## 动态设置与轻量图片（2026-10-30）

本站默认自动播放，首次访问或普通刷新均无需启用链接。可选的`?motion=off`暂停、`?motion=auto`跟随系统、`?motion=on`恢复播放都会记住本设备的明确选择，刷新、切换语言和进入其他页面继续生效。清除选择后恢复默认播放。FiberNet图形宽高为最初版本的70%，节点、连线与运动节奏保留。处理后地址自动恢复正常页面路径。共享策略为 `static/js/site-motion.js`，Canvas及CSS过渡使用同一设置；不修改系统设置。验证真实Edge时用Playwright `reduced_motion='null'`，否则默认测试环境会替换系统偏好。

File: docs/tutorials/biomaterials-courses/pe01/index.md
# 从湿颗粒到纯净熔体：聚合物干燥与脱挥

Source: https://ml-biomat.com/tutorials/biomaterials-courses/pe01/
Language: zh-CN

一颗外表干爽的塑料粒子，内部仍可能留着水或溶剂。沿着一个小分子离开材料的路线，认识扩散、湿度、热量、薄膜与气泡，并用可调的模型理解为什么厚度、空气条件和熔体黏度会改变脱除速度。

## 水藏在哪里，为什么需要把它移走

把湿毛巾挂在通风处，最先消失的是表面可见的水；过一段时间，毛巾摸起来仍然凉而潮，因为纤维之间和纤维内部还有水。塑料颗粒也会出现类似的情况，只是很多水分少到肉眼看不见。一袋外观干爽的聚酯颗粒，在加热成熔体时仍可能产生气泡、表面银丝或分子链断裂。这里有两类作用：水变成蒸气，会改变成型时的流动和外观；水参与某些化学键的水解，会改变材料本身的链长。因此，干燥的目标不是简单地让颗粒看起来干，而是让进入下一道工序的材料具有合适且稳定的含水状态。

理解干燥，先要分清水所在的位置。附着在颗粒表面的液滴，与进入聚合物内部的水分子，离开材料时走的路不同。前者可以直接在表面蒸发，后者需要先在分子链之间移动，抵达表面后再进入气体。某些聚合物含有容易与水相互作用的极性基团，例如酰胺基；水进入这些材料后，会与周围基团形成相互作用，吸水量和迁移速度也随之改变。极性可以先理解为分子内部电荷分布不均匀，使某些部位更容易与水靠近。它解释了为什么同样大小的两种颗粒，放在相同环境里，吸水和干燥表现可能差别很大。

[Figure: Water location and migration](https://ml-biomat.com/tutorials/biomaterials-courses/pe01/#zh-s1)

图 1 · 水在表面和在内部，对应不同的迁移距离。图中的蓝点代表水分子或水滴，尺度经过示意化；箭头按内部扩散、界面传递和气体带走的顺序连接。

另一类需要移走的小分子是残留单体、溶剂或反应产生的挥发性物质。单体是用来连接成长链的小分子；聚合结束后，未参与连接的部分可能仍留在材料中。溶剂则可能在反应或加工时帮助物料混合。除去这些挥发性组分称为脱挥，常在聚合物熔体、浓溶液或分散体中进行。干燥和脱挥的对象、设备与工艺条件各有特点，但两者共享一个问题：内部的小分子如何到达界面，又如何跨过界面被带走。只把周围气体抽得很干净，不能自动缩短小分子在材料内部必须走过的路。

讨论“还剩多少水”之前，需要统一计量口径。想象一份含有98克干聚合物和2克水的样品。如果把水的质量除以整份样品质量，得到湿基含水率；如果除以不含水的聚合物质量，得到干基含水率。同样一份材料，这两个数字略有不同，而且在干燥过程中，干聚合物的质量往往近似不变，湿样总质量却一直下降，所以干基表达对物料衡算尤其方便。这里的“质量”用克或千克都可以，只要分子和分母使用同一种单位；除完以后单位相消，结果是一个没有单位的比例。

两种含水率，两个分母式 1

![两种含水率，两个分母](https://ml-biomat.com/static/agent-math/ed648b6f5de0d3ad341dabe5.svg)

| 符号 | 含义 | 单位 |
| --- | --- | --- |
| w | 湿基含水率，以整个湿样质量为分母 | 1 |
| X | 干基含水率，以干聚合物质量为分母 | 1 |
| m_{w} | 水的质量，下标w表示水 | kg |
| m_{p} | 干聚合物的质量，下标p表示聚合物 | kg |

怎样理解先用水的质量除以选定的基准质量。湿样中聚合物所占比例为1−w，所以把同一份水改为按干聚合物计量，就要再除以1−w。w用0到1之间的小数比例输入；X按水与干料的质量比输入，可以大于1。百分数必须先除以100。

算一个例子98 kg干聚合物与2 kg水组成100 kg湿样，w=0.02，即2%；X=2/98≈0.020408，即干基2.0408%。干基和湿基描述同一样品，数值差来自分母。

使用条件此处样品按干聚合物与水两个部分计量。若同时含有其他挥发组分，需要单独说明它们是否计入干料或湿样基准。

工厂中还会使用百分数、千分数或ppm表达很小的含水量。百分数把比例乘以100；质量ppm把质量比例乘以一百万，意思是每一百万份样品质量中有多少份水。例如，0.02%的湿基水分等于200质量ppm，而不是20 ppm。读一个数值时，同时问清它的分母是什么、测的是水还是总挥发分、对应哪个取样时刻，就能避免许多看似矛盾的比较。称重法观察到的质量损失可能包含水和其他挥发性物质；专门测水的方法回答的则是另一个更具体的问题。

## 分子为什么会从内部走向外面

把一小滴食用色素轻轻放进静止的水中，即使不搅拌，颜色也会逐渐向周围扩散。每个分子都在受热运动影响而不断改变位置，它并不知道哪里“更空”。不过，在颜色很深的一侧，单位体积内的色素分子更多；同样一段时间里，从这里跨过一个想象截面的分子，通常就比从稀的一侧反向跨过来的更多。两个方向的运动一直存在，观察到的净传递来自数量不对称。到了均匀状态，分子仍在运动，只是两边平均跨过的数量相等了。

1855年，[Adolf Fick](https://doi.org/10.1002/andp.18551700105)把扩散写成了可以定量计算的关系。他关心的不是给每个分子画轨迹，而是在较大尺度上比较浓度变化与通过截面的物质量。这个思路与热量由高温处传向低温处的数学描述相通：先找出相邻位置的差异，再判断这种差异推动多大的传递。对干燥而言，聚合物内部水分较多，表面附近的水分被干燥气带走，材料内部便形成了随位置变化的水分浓度。浓度分布越陡，通常意味着同样距离内的差异越大。

[Figure: Fick diffusion and concentration gradient](https://ml-biomat.com/tutorials/biomaterials-courses/pe01/#zh-s2)

图 2 · 费克关系把浓度的空间差异与净传递联系起来。上图画出两个方向都存在的运动，下图用斜率表达浓度梯度；这里采用现代机制示意来解释1855年的扩散问题。

“浓度”在这里指每单位体积里有多少物质，可以用摩尔每立方米表示。摩尔是统计大量微小粒子的计数单位，一摩尔对应约6.022×10²³个指定粒子；若指定的是水分子，一摩尔水的质量约为18克。单位面积、单位时间内净通过多少摩尔，称为摩尔通量。通量与总量不同：一扇小窗和一整面开放的墙，单位面积上的通风情况可以相同，但通过的总气量不同。把通量乘以可供传递的面积，才能得到整个界面每秒通过的物质量。

从浓度梯度到净传递量式 2

![从浓度梯度到净传递量](https://ml-biomat.com/static/agent-math/81e511cb20f8f054041978da.svg)

| 符号 | 含义 | 单位 |
| --- | --- | --- |
| J | 沿所选正方向的净摩尔扩散通量 | mol m⁻² s⁻¹ |
| D | 扩散系数 | m² s⁻¹ |
| C | 扩散组分的摩尔浓度 | mol m⁻³ |
| x | 沿扩散方向的位置 | m |
| dC/dx | 浓度随位置变化的局部斜率 | mol m⁻⁴ |
| A | 垂直于传递方向的截面积 | m² |
| ṅ | 通过整个截面的物质量速率，上方圆点表示每单位时间的变化 | mol s⁻¹ |

怎样理解梯度描述推动传递的空间差异，D给出材料中的迁移能力；相乘得到单位面积的速率。负号使净扩散指向浓度降低的一侧。再乘面积A，就把单位面积的通量累加为整个截面的速率。

算一个例子若浓度在1 mm内由2降到0 mol/m³，且剖面近似线性，梯度为−2000 mol/m⁴。取D=10⁻¹⁰ m²/s，得到J=2×10⁻⁷ mol/(m²·s)。通过0.01 m²面积的速率为2×10⁻⁹ mol/s。

使用条件这里采用一维、均匀材料的费克扩散描述，并用均匀通量计算总速率。若通量随截面位置变化，需要把各小块面积的贡献相加。流体整体流动带来的对流项另行计入。

公式中的导数可以从一个斜坡来理解。先取相距一小段的两个位置，用浓度差除以距离差，得到这段路上浓度变化的平均快慢；把这段距离取得越来越小，就得到某一点的浓度梯度。负号用来统一方向约定：若从左到右浓度下降，梯度是负数，而水分净向右移动，通量就应当为正。负号并没有使扩散系数变成负数。扩散系数描述在指定材料、温度和组成下，分子迁移的快慢；它不是单靠分子名称就能固定下来的一个数字。

同样写成扩散系数，背后可以是不同的分子旅程。在稀薄气体中，分子在两次碰撞之间飞行，碰撞后改变运动方向；两次分子间碰撞之间的平均路程叫平均自由程。在温度相同、气体足够稀薄的条件下，降低压力使分子间距增大，平均自由程通常变长，气相扩散便更快。提高温度还会改变分子的热运动速度。这里讨论的是相对于气体整体运动的扩散；若气体同时被泵抽走，分子还叠加了气流携带的位移。

液体里的分子紧密相邻，迁移更像在不断调整位置的人群中穿行。对稀溶液里近似球形、尺寸足够大的溶质，连续液体的黏滞阻力与热运动相竞争：相同温度下，较大的颗粒或较黏的溶剂通常对应较慢的扩散。这是 Stokes–Einstein 描述的物理出发点。例如在它适用的稀悬浮体系中，把溶剂黏度增为两倍，保持颗粒尺寸与温度不变，预测扩散系数降为一半。小分子与溶剂尺寸相近，或存在强结合与复杂微观结构时，局部环境便需要更具体地描述。染料在水中的扩散、纳米粒子在稀溶液中的扩散，以及单体在浓聚合物中的迁移，不能仅靠一个宏观黏度数值互相换算。

多孔固体又增加了孔壁与通路的问题。若气体分子的平均自由程远小于孔径，分子途中主要遇到其他分子；孔变得很窄，或者压力降低到平均自由程较长时，分子会更频繁地撞上孔壁。这种孔壁碰撞主导的气体传输称为 Knudsen 扩散。用平均自由程除以孔径得到的 Knudsen 数，可以判断两种碰撞机制的相对重要性；在中间范围，两者共同作用。即使孔内气体迁移很快，许多孔是弯曲的、互相连接不畅，或者根本不通向外面，整个颗粒仍可能排气很慢。孔隙率说的是有多少体积可由孔隙占据，曲折因子则把有效路径绕行、方向与缩颈等阻碍概括到一个传输系数中，两者回答不同的问题。

从孔内迁移到整块材料的通量式 3

![从孔内迁移到整块材料的通量](https://ml-biomat.com/static/agent-math/ec742f119788ca5f4dcb2ff9.svg)

| 符号 | 含义 | 单位 |
| --- | --- | --- |
| Kn | Knudsen数，比较分子间平均自由程与孔径 | 1 |
| λ | 气体分子之间碰撞的平均自由程；计算比值时与孔径使用相同长度单位 | m |
| d_{p} | 代表性孔径，下标p在此表示孔 | m |
| ε | 参与传递的连通孔隙体积分数 | 1 |
| 𝒯 | 此式采用的传输曲折因子，至少为1；不直接等同于几何路径长度比 | 1 |
| D_{pore} | 孔内迁移系数，气体时包含适用的分子碰撞与孔壁碰撞效应 | m² s⁻¹ |
| D_{eff} | 以孔内浓度梯度及整块材料截面定义的有效扩散系数 | m² s⁻¹ |
| J_{bulk} | 按包括固体在内的总截面积计的净摩尔通量 | mol m⁻² s⁻¹ |
| ΔC_{pore} | 出口减入口的孔内组分浓度差；正方向由入口指向出口 | mol m⁻³ |
| L | 材料沿宏观传递方向的厚度 | m |

怎样理解平均自由程除孔径，比较分子在两次分子间碰撞之间是否容易碰到孔壁。孔隙比例减少可用空间，曲折通路进一步削弱整体迁移，因而以ε/𝒯缩减孔内系数；再乘浓度差与距离之比得到整体通量，负号使通量朝浓度降低的方向。

算一个例子设λ=70 nm、d_p=7 nm，则Kn=10，孔壁碰撞很重要。再取已包含孔壁效应的D_pore=10⁻⁶ m²/s、ε=0.30、𝒯=3，则D_eff=10⁻⁷ m²/s。L=1 mm=10⁻³ m、入口与出口孔内浓度分别为1和0 mol/m³时，ΔC_pore/L=−1000 mol/m⁴，J_bulk=10⁻⁴ mol/(m²·s)。

使用条件Kn用于气体孔内机制判断。后两式用于均匀、连通、单一流体充满的孔隙网络，在指定方向上作定常、无整体流动的稀组分估算，系数与梯度近似恒定，吸附、表面扩散与孔隙变化未计入。瞬态计算还需计入孔内储存量，不能把此处D_eff直接当作致密材料的扩散系数。不同曲折因子定义需要相应改写系数关系。

致密聚合物中的迁移不需要一条肉眼可见、从内到外贯通的空孔。小分子可以先溶入材料，再随着链段热运动暂时打开的局部空间，逐步换到附近位置。可以把它想成在不断移动的家具之间寻找下一处空位，空位并非固定的地下通道。结晶区通常限制这种迁移，非晶区的链段活动、局部自由体积和分子间吸引共同影响可行路径。升温、吸水或吸收溶剂有时会提高链段活动，使扩散系数随含水量变化；因此，同一颗粒干燥的前段和后段未必保持相同迁移速度。气体流过连通孔、溶质穿过孔内液体，以及水分子在致密聚合物中溶解后迁移，需要分别识别。

[Figure: Molecular diffusion in gas liquid pores and dense polymer](https://ml-biomat.com/tutorials/biomaterials-courses/pe01/#zh-s2)

图 3 · 气体中的碰撞、液体中邻居的重排、孔隙网络的连通与致密聚合物的链段活动，分别形成不同迁移环境。橙色点或线标出被追踪的小分子与路径；致密聚合物中的空位随链段活动变化，图中没有把它们画成固定贯通孔。

空气吹过颗粒，还带来了另一种运输：气体作为整体移动，把已经进入气相的水蒸气带到远处，这叫对流。扩散和对流可以同时存在，就像站台上的人一边在车厢里走动，车厢本身也在前进。提高气流速度，有助于移走表面附近的水蒸气，减少外部阻力；但当最慢的一步已经变成水在颗粒内部扩散，继续加大风量的收益就会变小。判断“风还不够大”还是“颗粒内部走得太慢”，需要把整个迁移路径拆开看。

## 为什么薄一点，往往快得不止一点

早期干燥时，颗粒表面的水分可能迅速下降，内部却仍然较湿。于是，浓度不只随位置变化，还随时间变化。把材料想成许多很薄的小层：如果某一层流出的水比流入的多，这一层储存的水就减少；反过来，流入多于流出，水分就积累。将这样的物料守恒与费克关系接起来，就得到扩散方程。它的作用是把“现在各处有多少水”转换成“下一刻哪些地方会减少得更快”，从而描述湿润内部逐步变干的过程。

浓度怎样随时间变化式 4

![浓度怎样随时间变化](https://ml-biomat.com/static/agent-math/1caaffcf2229f9c3923e179a.svg)

| 符号 | 含义 | 单位 |
| --- | --- | --- |
| C | 材料中水分的摩尔浓度 | mol m⁻³ |
| t | 从开始干燥计起的时间 | s |
| x | 板厚方向的位置 | m |
| D | 保持恒定的扩散系数 | m² s⁻¹ |
| ∂C/∂t | 在固定位置处浓度改变的快慢 | mol m⁻³ s⁻¹ |
| ∂²C/∂x² | 浓度剖面斜率随位置变化的快慢，即曲率 | mol m⁻⁵ |

怎样理解符号∂表示只改变一个变量，同时保持另一个变量不变。右边比较相邻位置的浓度斜率，因此反映流入与流出的差；左边记录局部积累。它由物料守恒与费克通量关系结合得到，解释了为什么浓度峰值会逐渐被抹平。

算一个例子若某位置的浓度曲率为−10⁶ mol/m⁵，D=10⁻¹⁰ m²/s，则该处瞬时浓度变化率为−10⁻⁴ mol/(m³·s)。负值表示该处正在失去水分。这是当前剖面下的瞬时变化率，随后剖面改变，变化率也会改变。

使用条件适用于固定几何、恒定D的一维扩散，没有整体流动和内部生成或消耗水分的反应。要预测具体曲线，还要给初始浓度及两端的边界条件。

一个很有用的判断来自扩散距离与时间的关系。随机运动有时前进、有时后退，所以分子不会像沿高速公路匀速行驶的汽车那样，路程加倍只多用一倍时间。在相同扩散系数下，要让扩散影响到两倍远的地方，时间尺度大约要增加到四倍。对两面都能排出水分的平板，最远处在中间，因此从中间到表面的半厚度是自然的长度尺度。对球形颗粒，通常采用半径；形状不同会改变更精确的系数，但不会消除这个距离平方的核心关系。

扩散时间随距离的平方增长式 5

![扩散时间随距离的平方增长](https://ml-biomat.com/static/agent-math/b089d515c1b7b93cffbf85b0.svg)

| 符号 | 含义 | 单位 |
| --- | --- | --- |
| t_{D} | 按所选长度定义的扩散时间尺度 | s |
| L | 特征扩散距离；两面干燥平板取半厚度 | m |
| D | 扩散系数 | m² s⁻¹ |

怎样理解在扩散方程中，时间变化的量级约为浓度差除以时间，空间变化的量级约为浓度差除以距离平方。比较两者，浓度差相消，得到L²/D。它是用于比较快慢的时间尺度；达到某个残留量所需时间还取决于边界条件和目标比例。

算一个例子L=0.5 mm=5×10⁻⁴ m，D=10⁻¹¹ m²/s时，t_D=25000 s≈6.94 h。若L变成1 mm，D不变，则t_D变成100000 s≈27.8 h，是原来的4倍。

使用条件用来比较由内部扩散控制、扩散系数可用代表值描述的过程。它本身不是达到完全干燥或某个指定含水率的精确时间。

这个关系也解释了为什么把熔体铺成薄膜、把液体雾化成小液滴，或者避免颗粒结团，会明显改变脱除速度。几何变化同时影响两件事：每单位物料拥有多少表面积，以及内部最远的小分子离界面有多远。表面积增大提供了更多出口，路径缩短则减少了到达出口所需的时间。两者相关，却不能混为一个量。一个表面很粗糙的大颗粒，外部面积可能增加了，深处水分的迁移距离却未必明显缩短；理解这点，就不会只凭表面看起来“疏松”来判断内部干燥速度。

[Figure: Slab concentration profiles during drying](https://ml-biomat.com/tutorials/biomaterials-courses/pe01/#zh-s3)

图 4 · 恒定扩散系数的平板模型给出三个时刻的浓度剖面。横轴从一个表面经过中心到另一个表面；曲线由同一扩散方程计算，先变化的是靠近表面的区域。

为了把这一判断变成可以操作的曲线，考虑一个厚度恒定的平板：最初水分均匀，两面从开始干燥起就维持同样的表面浓度，内部扩散系数保持不变。随着时间经过，平均含水量逐渐接近表面所对应的平衡值。下面的级数解把这种变化分解成许多衰减速度不同的模式。求和号意味着把这些模式的贡献相加；它与把不同音调叠成一个声音很相似，只是这里叠加的是浓度分布。早期需要较多模式描述陡峭的表面变化，后期较快衰减的模式已经很小，最慢的模式决定了尾部。

平板中平均剩余水分的变化式 6

![平板中平均剩余水分的变化](https://ml-biomat.com/static/agent-math/b9129ec1e9832c4fb123e44e.svg)

| 符号 | 含义 | 单位 |
| --- | --- | --- |
| q(t) | 相对于表面平衡值的平均剩余比例 | 1 |
| C̄(t) | 时刻t在整个平板上的平均浓度，横线表示平均 | mol m⁻³ |
| C₀ | 均匀的初始浓度 | mol m⁻³ |
| Cₛ | 两个表面保持的浓度 | mol m⁻³ |
| D | 恒定扩散系数 | m² s⁻¹ |
| t | 开始干燥后的时间 | s |
| L | 平板半厚度 | m |
| j | 从0开始逐项计数的模式编号 | 1 |
| Σ、∞ | 把j=0、1、2等全部模式相加；∞表示无限序列 | 1 |
| π | 圆周率，约3.14159 | 1 |
| exp(u) | 自然指数函数e的u次方；负指数随其绝对值增加而减小 | 1 |

怎样理解先减去最终表面平衡浓度，再除以初始可减少的浓度差，使不同初始水量可以在同一比例坐标上比较。每一项是一个逐渐衰减的扩散模式，模式编号越大，指数中的衰减系数越大。指数的Dt/L²没有单位，因此可以合法地放进指数函数。

算一个例子当L=0.5 mm、D=10⁻¹¹ m²/s、t=2 h时，Dt/L²=0.288，级数给出q约0.398。若表面浓度近似为零，表示还剩约39.8%的初始平均水分；它不是39.8%的湿基含水率。

使用条件初始浓度均匀，平板两面从t=0起保持同一个Cₛ，D和几何尺寸恒定，忽略表面传质阻力。t=0时级数的精确值为1；交互图在初始点使用这一极限。

### 改变厚度与迁移能力，观察干燥曲线

[Figure: 平均含水比例随干燥时间的变化](https://ml-biomat.com/tutorials/biomaterials-courses/pe01/#zh-s3)

曲线由两面恒定表面浓度、恒定扩散系数的平板解计算。横坐标统一保持0—24小时，橙色虚线表示剩余比例10%，圆点标出所选时刻。

拖动厚度滑块时，先观察达到相同剩余比例所需的时间，再观察固定时刻的剩余比例。前一种比较在回答“同样干，需要等多久”，后一种比较在回答“同样等了两小时，谁还更湿”。这两个问题的答案不能用同一个百分数代替。实际颗粒还会遇到表面传质阻力、温度变化、内部孔隙和浓度相关的扩散系数；此时需要把相应因素接入模型。这个理想平板模型已经足以揭示最容易被忽略的尺度效应，也为更复杂形状提供了比较基准。

## 干燥空气能把水带到什么程度

在潮湿天气里，衣服即使挂很久，也容易留下潮感。原因不仅是速度变慢，还在于周围气体决定了水最终愿意留在什么地方。水分子不断在聚合物与空气之间交换；到达平衡时，两边平均交换的数量相等，聚合物内仍可以保留一定水分。把这个数值叫平衡含水率，就能分清两个问题：扩散决定接近平衡有多快，平衡关系决定最终能接近到哪里。如果工艺目标低于当前环境对应的平衡含水率，单纯延长等待时间便无法达到目标，需要改变气体湿度、温度或其他平衡条件。

相对湿度比较的是空气中实际水蒸气分压，与相同温度下水的饱和蒸气压。分压可以理解为某一种气体对混合气体总压力的贡献；饱和蒸气压则描述在该温度下，水蒸气与液态水共存平衡时对应的压力。温度升高时，饱和蒸气压通常升高。因此，同一股空气在没有加水、没有除水、总压力近似不变的条件下被加热，相对湿度会下降，但每单位干空气携带的水量并没有因此消失。加热和除湿是不同操作，这也是“热风”和“干风”需要分别考虑的原因。

相对湿度比较实际分压与饱和值式 7

![相对湿度比较实际分压与饱和值](https://ml-biomat.com/static/agent-math/71506bc53a584b59d2cdb85f.svg)

| 符号 | 含义 | 单位 |
| --- | --- | --- |
| RH | 相对湿度的小数形式；显示百分数时乘100 | 1 |
| p_{w} | 气体中水蒸气的分压 | Pa |
| p_{sat}(T) | 温度T下水的饱和蒸气压 | Pa |
| T | 用于确定饱和蒸气压的温度 | K |

怎样理解分子与分母都是压力，比较的是实际水蒸气离该温度下饱和状态有多远。T改变时，分母会改变，所以只看相对湿度还不足以判断两股不同温度的气体含有相同还是不同的水量。

算一个例子若某温度下p_sat=5000 Pa，实际p_w=1000 Pa，则RH=0.20，即20%。保持p_w不变而升温，使p_sat增到10000 Pa时，RH变成10%。这里用给定压力数值展示比值变化。

使用条件气相接近理想气体行为，并以相同温度下与液态水平衡的蒸气作为参照。气体压力变化时，也要检查水蒸气分压如何随之变化。

[Figure: Humidity changes on heating without removing water](https://ml-biomat.com/tutorials/biomaterials-courses/pe01/#zh-s4)

图 5 · 以两组给定压力值比较相对湿度。深色条表示实际水蒸气分压，浅色条表示饱和蒸气压；加热改变了饱和参照，实际水分未被移走。

露点把气体中的水分换成另一种容易比较的指标：将这股气体在规定压力下冷却，刚开始出现凝露时的温度，就是露点。较低的露点通常对应较低的水蒸气分压。用露点描述干燥气，可以把“气体此刻有多热”和“它实际携带多少水”分开。一个干燥系统可能先让空气通过吸湿材料，移除其中的水，再把空气加热后送入料斗；回来的湿空气经过处理后重新使用。理解这些步骤的功能，就能看出为什么只看加热器温度，无法判断系统是否持续提供足够干燥的气体。

水进入聚合物后，周围不再是与水分子完全相同的邻居。它与聚合物接触时的相互作用，以及混合后可采用的排列方式，共同决定水的化学势。化学势可以先理解为向体系中再放入少量这种物质所对应的自由能变化；两边化学势相等时，持续的净迁移便停止。20世纪40年代，Flory和Huggins分别发展了描述聚合物溶液混合的统计理论，把长链占据许多相邻位置这一特点写进了混合问题。对于干燥，这提供了一种把气体湿度与聚合物内部水分联系起来的简化方式。

用混合模型联系湿度与内部水分式 8

![用混合模型联系湿度与内部水分](https://ml-biomat.com/static/agent-math/86a0b1c9cecd808a78cbcb34.svg)

| 符号 | 含义 | 单位 |
| --- | --- | --- |
| RH | 平衡气体的相对湿度，小数形式 | 1 |
| φ_{w} | 聚合物相中水的体积分数 | 1 |
| N | 一条聚合物占据的格点数，以一个水分子占一个格点为基准 | 1 |
| χ | 该模型中的水—聚合物相互作用参数 | 1 |
| ln | 自然对数，即指数函数的逆运算 | 1 |

怎样理解右边第一项与水的混合排列有关，中间项校正水和长链的尺寸差，最后一项描述不同组分接触的能量贡献。两相平衡把聚合物内水的活度与气体中的相对湿度联系起来，因此两边使用同样的无量纲对数。

算一个例子在一个假设的格点体系中，取φ_w=0.01、N=1000、χ=0.5，右边约为−3.1261，故RH=exp(−3.1261)≈0.0439，即4.39%。这些参数用于说明算法，实际材料需用对应的吸湿关系确定。

使用条件采用二元、不可压缩的Flory–Huggins格点模型，χ取与组成无关的代表值，气体近似理想。存在特殊吸附、玻璃态非平衡或强烈特异相互作用时，需要相应扩展。

这个表达式中的体积分数，与前面定义的质量分数并不相同。用质量称出一份水和一份聚合物后，还需要知道它们的密度，才能估算各自占多少体积。相互作用参数也不是“极性强弱”的通用刻度，它随选定组分、温度和模型描述而变化。对存在明显氢键、玻璃态滞后或特殊吸附位置的体系，还需要更合适的吸湿模型和实验曲线。保留这些具体条件，能帮助我们正确使用公式：先确定体系如何储存水，再判断改变空气湿度会怎样移动平衡点。

## 水分减少时，热量怎样跟着走

湿皮肤吹风后会觉得凉，因为水蒸发需要吸收能量。干燥颗粒也是如此：热气体把能量传给物料，其中一部分使颗粒升温，另一部分用于水的汽化。当表面持续有自由液体补充、外界传热和传质条件近似稳定时，蒸发速度可能维持在一个近似恒定的水平，这称为恒速阶段。表面温度此时常低于热气体温度，因为输入的热量正在不断被蒸发消耗。恒速并不是每一种聚合物颗粒都会出现的必经阶段；已经没有连续表面水膜的吸湿性颗粒，可能从一开始就主要受内部迁移控制。

表面变得不连续地湿润以后，内部水分补充到表面的速度开始显得重要，干燥曲线进入降速阶段。随着内部含水量下降，水分需要经过的有效路径、局部自由体积和相互作用可能继续变化，速度便未必按同一个常数下降。与此同时，用于蒸发的能量份额减少，物料温度往往更接近周围热气体。于是，出口空气很热并不等于内部已经完全干燥，物料升温也不等于每个位置含水量都相同。温度与质量变化一起观察，才更容易判断干燥正在经历哪个环节。

先算汽化这一项需要多少热量式 9

![先算汽化这一项需要多少热量](https://ml-biomat.com/static/agent-math/2f87b08cda94fea82fba7fd4.svg)

| 符号 | 含义 | 单位 |
| --- | --- | --- |
| Q_{vap} | 使指定水量汽化所需的能量 | kJ |
| m_{evap} | 需要汽化并移走的水质量 | kg |
| Δh_{vap} | 每单位质量水的汽化焓，Δ表示气液两状态之差 | kJ kg⁻¹ |

怎样理解如果每千克水汽化需要相同的代表性能量，将它乘以需要汽化的千克数，就得到这部分总能量。它对应能量衡算中的汽化项，随后还要加入物料升温、设备升温及其他能量流动。

算一个例子取m_evap=2 kg，Δh_vap=2300 kJ/kg，则Q_vap=4600 kJ=4.6 MJ。若用1 kW的有效功率专门提供这一项，理想所需时间为4600 s，约1.28 h；这里1 kW就是每秒1 kJ。

使用条件使用指定温度范围内的代表汽化焓，暂不计水与聚合物相互作用引起的额外脱附热。它用于分项理解能量需求，完整系统需作完整能量衡算。

如果希望增加干燥速率，可以分别思考传热和传质。提高温差会增强热量输入，提高表面更新和适当气流会帮助移走蒸气，缩短内部路径会加快扩散，而降低气体水分会维持更大的传递推动力。提高温度还可能使扩散系数增大，但同样会加快氧化、降解或某些不希望发生的反应；软化的颗粒也可能黏结成团，反而延长内部迁移路径。好的工艺选择因此围绕材料在该温度下的状态变化展开，而不是将所有控制量同时调大。

设备结构往往体现了这些取舍。流化床利用向上的气流使颗粒处于持续运动的状态，改善颗粒与气体接触；喷雾干燥把液体分散成小液滴，以很短的内部路径换取较快的水分脱除；气流干燥借助流动气体输送和分散颗粒。它们适合的进料形态不同，后续还要考虑细粉回收、颗粒黏结和停留时间。对于准备熔融加工的粒料，料斗式干燥更关注气体在床层中的分布，以及每批颗粒是否获得足够而均匀的接触时间。设备名称背后的物理任务，始终是给热量和小分子各自安排顺畅的路径。

## 熔体里的挥发物，怎样找到出口

聚合物熔体比水黏稠得多。可以把它想成一团由相互穿插的长链构成、能够缓慢流动的液体；小分子夹在其中，必须穿过不断变化的局部环境才能到达自由表面。减小周围气体中挥发物的分压，有利于其从熔体进入气相，但真空泵主要改变的是外部条件。若熔体是一大团厚料，最深处的小分子依然离出口很远。所以工业脱挥常把降低压力与铺薄、分散、搅拌和表面更新结合起来，用几何结构改善内部迁移，再用气相条件维持离开的推动力。

薄膜脱挥就是这种思路的直接体现。转动的刮片或圆盘把熔体带成薄层，并不断把新的内部物料带到表面。落条式设备让熔体形成细条，以增加暴露面积；排气式螺杆则在物料输送和混合过程中设置排气区域。这里的“更新表面”不是凭空增加物质，而是持续改变哪些材料正处于靠近气相的位置。随着挥发物减少、熔体组成和温度改变，黏度也可能变化，因此流动、传热和脱挥会彼此影响。观察设备时，沿着熔体路径与蒸气路径分别走一遍，往往比单独记住设备名称更有帮助。

[Figure: Thin-film transport and bubble pressure](https://ml-biomat.com/tutorials/biomaterials-courses/pe01/#zh-s6)

图 6 · 薄膜通过缩短内部路径促进脱挥；气泡则在材料内部增加界面。Young–Laplace关系解释界面的静态压力要求，黏性流动进一步影响气泡增长速率。

另一条路线是在熔体内部形成气泡，让内部出现新的气液界面。气泡并不是只要“里面有气体”就一定能够长大：周围熔体施加压力，弯曲界面产生表面张力作用，气泡扩张还要推动黏稠的熔体流动。19世纪初，Young和Laplace将曲面两侧的压力差与曲率联系起来，这个认识既适用于液滴和毛细现象，也帮助我们理解为什么很小的气泡需要更大的内部压力。对一个球形气泡，半径越小，维持其弯曲表面所需的压力差越大。

弯曲界面需要压力差式 10

![弯曲界面需要压力差](https://ml-biomat.com/static/agent-math/1fdcc8566c6c9bf8386f1a17.svg)

| 符号 | 含义 | 单位 |
| --- | --- | --- |
| p_{B} | 球形气泡内部压力 | Pa |
| p_{L} | 紧邻界面外侧的液体压力 | Pa |
| γ | 气液界面张力 | N m⁻¹ |
| R | 气泡半径 | m |

怎样理解球面在两个相互垂直方向上都有相同曲率，因此出现系数2。界面张力除以半径得到压力的单位，因为N/m再除以m就是N/m²，也就是Pa。半径变小，保持同样界面张力所需的压力差便增大。

算一个例子若γ=0.03 N/m，R=10 μm=10⁻⁵ m，则压力差为6000 Pa，即6 kPa。半径增大到100 μm时，压力差降到600 Pa。

使用条件球形、静止或准静止的单个气液界面，γ沿界面近似均匀。泡膜有两个界面时，或界面快速运动时，应使用对应的力学关系。

表面张力带来的压力门槛，解释了气泡成核为什么可能成为脱挥的重要步骤。已经存在的孔隙、颗粒表面或少量夹带气体，有时能为气泡提供起点；但气泡开始增长后，挥发物还需要向泡内迁移，泡内压力也会随温度、组成和体积改变。若把熔体暂时近似为黏度恒定的牛顿液体，并忽略惯性，可得到一个描述黏性阻力与压力推动力平衡的增长关系。牛顿液体的含义是，在当前模型中，剪切应力与剪切速率成正比，比例系数就是黏度。

压力推动与黏性阻力共同决定增长速度式 11

![压力推动与黏性阻力共同决定增长速度](https://ml-biomat.com/static/agent-math/c46f2d771d281dfb676521f8.svg)

| 符号 | 含义 | 单位 |
| --- | --- | --- |
| R | 当前气泡半径 | m |
| t | 时间 | s |
| dR/dt | 气泡半径的瞬时变化率 | m s⁻¹ |
| p_{B}、p_{L} | 气泡内压力与远处熔体压力 | Pa |
| γ | 气液界面张力 | N m⁻¹ |
| η | 牛顿液体的动力黏度 | Pa s |

怎样理解压力差推动气泡膨胀，界面张力抵抗新增面积，黏度决定推动周围液体移动需要多大阻力。分子为正时半径增长，为负时半径缩小。分母中的4来自球对称、不可压缩黏性流动的速度场。

算一个例子令p_B−p_L=10000 Pa，R=10 μm，γ=0.03 N/m，η=1000 Pa·s。分子为0.10−0.06=0.04 N/m，所以dR/dt=10⁻⁵ m/s，即10 μm/s。这是指定当前状态下的瞬时速度。

使用条件单个球泡处于不可压缩、黏度恒定的牛顿液体中，忽略惯性和弹性应力。当前压力差作为输入；预测完整增长历程还需气体状态、传热和传质方程。

### 气泡会增长还是收缩？

[Figure: 气泡半径、变化率与临界半径](https://ml-biomat.com/tutorials/biomaterials-courses/pe01/#zh-s6)

图中显示所选状态的瞬时速度。调整半径时，压力差作为独立输入保持指定值；完整的增长历程还需要同时追踪泡内物质量与热量。

在交互图里，可以先保持压力差和表面张力不变，逐渐增大气泡初始半径，观察增长与收缩的分界；随后只改变黏度，看看它如何改变速度而不直接改变静态压力门槛。真实聚合物熔体往往还表现出弹性记忆，黏度可能依赖形变速率，气泡之间也会相互影响，所以单个球泡的关系适合用来理解各项作用的方向和量纲。它也说明，一张起泡很多的照片并不能直接给出脱挥效率：最终还要看挥发物是否进入气泡，以及气泡能否排出而不留在产品中。

## 从水分散体中移走单体：把路径逐段连起来

有些聚合物产品以细小颗粒分散在水中的形式存在，例如某些乳液。残留单体可以分布在聚合物颗粒内部、水相和气相之间。通入气体或蒸汽时，气泡提供了新的界面，水相中的挥发性组分进入气泡，再随气体离开液体，这一操作称为汽提。在这种体系里，把气泡画得很大还不够，必须沿着一个单体分子的完整路径追踪：先从颗粒内部移到表面，再进入水相，穿过水相中的局部传质层，最后进入泡内。

多段路径好比一条需要换乘的路线，每一段都有自己的通行能力。搅拌能改善水相中的混合，更多小气泡可以增加总接触面积，但如果单体主要被困在聚合物颗粒深处，前端的内部扩散仍可能支配总速率。另一方面，挥发物在聚合物和水之间的分配也很重要：一种物质如果更容易留在聚合物相，就算水相已经很稀，也需要通过相平衡关系计算颗粒表面的状态。只有在统一的浓度或化学势基准上表达各段推动力，才能合理比较或合并它们的阻力。

[Figure: The complete stripping path through polymer water and gas](https://ml-biomat.com/tutorials/biomaterials-courses/pe01/#zh-s7)

图 7 · 单体需要连续经过颗粒、水相和气泡，再离开设备。搅拌、气泡面积与颗粒内部扩散分别作用在不同位置；流程末端还需要接上挥发物回收。

球形气泡附近的传递，与平板附近还有一个几何差别。离气泡越远，包围它的球面面积越大；在近似稳态时，通过每个球面的总物质量速率相同，而单位面积上的通量随距离改变。用费克关系和质量守恒，可以求得静止无限大液体中、固定半径球形界面的一个简化传质结果。它表明，单个球的总传递能力与半径成正比；如果把固定总体积的气体分成很多更小的球，气泡数量和总表面积会增加，体系的总传递情况又会改变。因此，“单个大泡”和“同体积的一群小泡”必须作为不同问题比较。

静止液体向一个球形界面的传递式 12

![静止液体向一个球形界面的传递](https://ml-biomat.com/static/agent-math/0de1e4fcb9fcc618694451a3.svg)

| 符号 | 含义 | 单位 |
| --- | --- | --- |
| ṅ | 进入球形界面的总摩尔速率 | mol s⁻¹ |
| D | 液体中该组分的扩散系数 | m² s⁻¹ |
| R | 固定的球形界面半径 | m |
| C∞ | 远离界面处保持的浓度；∞表示足够远的区域 | mol m⁻³ |
| Cₛ | 球形界面处保持的浓度 | mol m⁻³ |
| π | 圆周率 | 1 |

怎样理解稳态时，每个同心球面通过的总量相同，球面积随距离平方增大，使浓度梯度随距离变化。积分求得界面处的梯度，再乘球面积，就得到这个与半径一次方成正比的总速率。

算一个例子若D=10⁻⁹ m²/s，R=0.5 mm=5×10⁻⁴ m，C∞−Cₛ=1 mol/m³，则ṅ≈6.28×10⁻¹² mol/s。此数值描述单个固定球形界面，多个气泡的总量还取决于数量及彼此的扩散场是否重叠。

使用条件球半径恒定，周围液体无限大或边界足够远，D恒定，浓度场达到稳态，且没有对流。快速增长或运动气泡需要非稳态或对流传质描述。

浓度场怎样建立起来，还取决于开始计时那一刻发生了什么。设液体起初均匀，溶解组分的浓度处处为远处浓度；在零时刻，固定球面的浓度突然降到一个较低值，并从此保持不变。球面附近立刻出现陡峭的浓度变化，远处的液体却尚未来得及调整。这一受影响区域叫扩散层，它不是一层具有清楚边缘的膜，而是浓度已经明显偏离原始值的范围。最初扩散层比球半径薄得多，从局部看，球面近似平面；随着时间增加，受影响范围扩大，球面面积随距离增加的几何特征逐渐进入传递过程。

固定球面上逐渐建立的扩散通量式 13

![固定球面上逐渐建立的扩散通量](https://ml-biomat.com/static/agent-math/00c366e1fb255ba3196e384b.svg)

| 符号 | 含义 | 单位 |
| --- | --- | --- |
| J_{in}(t) | 从周围液体指向球面内部的净通量，规定向内为正 | mol m⁻² s⁻¹ |
| D | 周围液体中该组分的恒定扩散系数 | m² s⁻¹ |
| C∞ | 初始均匀液体浓度，也是远处保持的浓度；∞表示远离球面 | mol m⁻³ |
| C_{s} | 从零时刻开始保持的球面浓度，下标s表示表面 | mol m⁻³ |
| R | 固定球面半径 | m |
| t | 从表面浓度开始改变时计的时间，取正值 | s |
| ṅ(t) | 整个球面接收该组分的净物质的量速率；点表示每单位时间 | mol s⁻¹ |
| t_{D} | 扩散影响距离达到半径量级的时间尺度 | s |
| π, √ | 圆周率约3.14159；平方根把πDt的面积量纲变为长度 | π无量纲；√(πDt)的单位为m |

怎样理解球对称扩散解给出的表面浓度梯度，等于浓度差乘两个倒长度之和。1/R来自球形几何；1/√(πDt)来自刚建立、随时间变厚的扩散层。乘D得到通量，再乘4πR²的球面面积得到总速率。长度平方除扩散系数给出时间尺度，但t_D不是达到某个规定稳态精度的时间。

算一个例子D=10⁻⁹ m²/s、R=5×10⁻⁴ m、C∞−C_s=1 mol/m³时，t_D=250 s。取t=250 s，√(πDt)=8.862×10⁻⁴ m，括号内为2000+1128.4 m⁻¹，J_in≈3.128×10⁻⁶ mol/(m²·s)，ṅ≈9.83×10⁻¹² mol/s；稳态值为6.28×10⁻¹² mol/s。取t=25000 s，ṅ≈6.64×10⁻¹² mol/s。

使用条件球半径与D恒定，液体无限大且无对流或体相反应。初始时刻，球面外所有位置的浓度为C∞；随后球面保持C_s，远处保持C∞，取C∞>C_s描述向内传递。界面浓度为瞬时阶跃，通量式用于t>0。有限外边界、变化半径或变化表面浓度需要相应的非稳态模型。

新公式把球面通量分成两项：第一项正是稳态球面结果，第二项随时间平方根的倒数下降，记住了浓度场从均匀状态开始建立的过程。沿用半径0.5毫米、扩散系数10⁻⁹平方米每秒的例子，半径平方除以扩散系数给出250秒的时间尺度；在250秒时，总速率仍比稳态值高约56.4%，所以“扩散层已达到半径量级”不等于“误差已经很小”。到25000秒，偏高约5.64%，它才更接近稳态。给定可接受的差别，才能决定何时采用较简洁的稳态计算。

[Figure: Transient spherical diffusion rate approaching its steady limit](https://ml-biomat.com/tutorials/biomaterials-courses/pe01/#zh-s7)

图 8 · 曲线采用固定球面、表面浓度阶跃的非稳态解。纵轴为总速率与稳态总速率之比，横轴为时间与t_D之比，两者均无量纲；横轴每相邻主刻度相差十倍。t_D为半径平方除以液体扩散系数，图中秒数对应半径0.5 mm、扩散系数10⁻⁹ m²/s的算例。

这里说的趋于稳态，首先是球面附近的浓度梯度和通量逐渐趋于稳态值；无限远处的整个液体不可能在某个有限时刻同时完成调整。时间趋近零时，理想公式给出的瞬时通量会变得很大，这是表面浓度被瞬间跳变且没有界面阻力的结果。实际界面建立有自己的时间尺度。若气泡在移动、半径在明显增长，或者泡内组分积累使表面平衡浓度改变，就要把流动、界面位置和浓度条件一同更新。固定球面的结果让我们看清扩散层本身的作用，也为判断这些附加过程何时重要提供了参照。

汽提还依赖气液平衡：离开液体的驱动力与泡内挥发物的分压有关，气体被持续更新才有助于维持传递。水蒸气可能同时输送热量并参与气相组成，但它也会改变体系的水量、冷凝负荷以及材料经历的温度。挥发物离开主设备后，通常还需要被冷凝、分离或回收；如果只关注聚合物中的残留量，而忽略排出的气体去向，就没有完成物料衡算。一个完整流程应当把进料、产品、排气和冷凝液放在同一张物质流向图上。

## 把数量、时间和设备放进同一个问题

现在考虑一批100千克的湿聚合物，初始湿基含水率为2%，希望降到0.02%。先用质量定义算出初始水量是2千克，干聚合物为98千克。目标含水率的分母是最终湿样质量，所以最后的水量应由98千克干料与目标比例共同确定，约为0.0196千克；需要移走的水约为1.9804千克。若直接用100千克乘目标比例，结果会接近，但这种近似依赖含水量很小，不能当作所有情况下都成立的做法。先把不变的干料质量抓住，问题就清楚了。

接下来再问时间。假设在某一固定温度下，可以把物料近似为两面干燥的平板，半厚度0.5毫米，扩散系数为10⁻¹¹平方米每秒，并且表面水分始终接近零。扩散时间尺度约为6.94小时，平均水分下降到初始值的10%约需5.9小时，下降到约1%则约需12.4小时。这些数字来自前面同一个平板模型，体现了干燥后期越来越慢的尾部。若半厚度翻倍而其他条件相同，达到相同比例的时间约变成四倍；即使气体很干，也无法用相同等待时间消除这个厚度差异。

最后检查热量和流程。如果用每千克水约2300千焦的汽化热作估算，移走约1.98千克水，仅汽化所需能量就约为4555千焦，也就是4.56兆焦；实际系统还要加热聚合物和设备，并补偿其他能量流出。若测得的干燥时间明显长于理想模型，可以依次查看实际颗粒温度、气体湿度、气流分布、结团情况和扩散系数是否随含水量变化。这样的分析不会急于把所有差异归结为一个参数，而是把可测的现象对应到具体物理环节。

想一想：把风量加倍，为什么干燥时间未必减半？

风量主要影响外部气体更新以及表面附近的传热、传质。若这些环节原本很慢，加大风量可能明显改善干燥；若表面已经足够干燥，最慢的一步是内部扩散，额外风量就很难同比例缩短内部路径。因此，应先比较改变风量前后的曲线，再结合颗粒尺寸和温度判断控制步骤。只在某个有限范围内观察到近似比例关系，也不意味着可以把它无限外推。

想一想：空气加热以后相对湿度下降，水分去了哪里？

如果加热过程中没有发生除水、加水或冷凝，在近似恒定总压力下，空气的水蒸气组成可以基本保持不变。相对湿度下降来自分母，也就是该温度下的饱和蒸气压上升。空气没有凭空失去水，只是距离该温度下的饱和状态更远了。这正是为什么干燥设备要分别控制温度和露点，而不能把两者当作同一个指标。

理解干燥与脱挥以后，再看一台设备，可以沿着三个相互连接的问题阅读它：小分子最初存在哪里，途中经过哪些界面和距离，离开以后由什么流体带走。用质量衡算确定需要移走多少，用传质与相平衡判断能移走多快、最终能剩多少，再用热量衡算和材料状态选择实现方式。颗粒、薄膜、气泡与水分散体的外观很不同，它们都可以通过这条清楚的物理主线联系起来。

File: docs/tutorials/biomaterials-courses/pe02/index.md
# 同一种反应，为什么要用不同的反应器

Source: https://ml-biomat.com/tutorials/biomaterials-courses/pe02/
Language: zh-CN

一锅做完再出料、边进料边搅拌、沿着长管连续前进，看起来只是容器不同，却会改变分子经历的浓度、反应时间和产物去向。从一份物料收支表出发，逐步理解反应速率、三种理想反应器、选择性与设备组合，学会判断什么时候需要更大的容器，什么时候应该换一种操作方式。

## 先数清楚：原料去了哪里

煮一锅果酱时，可以把原料一次放进锅里，搅拌、加热，等到合适的状态再倒出；饮料工厂却常让物料连续流过设备，入口不断补充，出口不断收集。两种做法都能发生化学变化，但每一小份物料经历的过程很不一样。前一种操作里，刚开始加入的东西大体一起变老；后一种操作里，刚进入的原料可能与已经反应了一段时间的物料相遇。制作树脂、合成可降解聚酯、改性多糖或处理生物质时，也要决定物料怎样进入、怎样混合、停留多久，以及何时离开。反应器的作用，就是为分子安排这些经历。

容器的外形容易看见，里面有多少分子却数不过来。化学用“摩尔”作为计数单位，一摩尔约含六点零二乘十的二十三次方个指定粒子，就像一打表示十二个，只是摩尔适合数量极大的分子。假设把一种待反应的物质叫作A，容器内有二摩尔A，液体体积是一升，那么每升含二摩尔A，这就是A的物质的量浓度。浓度描述拥挤程度，物质的量描述总数；把同样的A分散在更多溶剂里，总数没有改变，浓度却下降了。判断反应快慢和判断原料是否消耗，需要同时分清这两个量。

可以把反应器想成一个有进水口和出水口的水箱，不过现在记录的不是水位，而是其中A的数量。一段时间后，A增加多少，来自流入带来的数量，减去流出带走的数量，再减去通过反应转变掉的数量。原子没有因此消失，A只是变成其他化学物种。这个收支关系称为物料衡算。把计时区间逐渐缩短，便得到“此刻每秒变化多少”的表达；数学中的导数就是用来记录这种瞬时变化率的。先写这张收支表，再代入具体反应速率，三种理想反应器都能从同一个起点推出来。

A的总收支式 1

![A的总收支](https://ml-biomat.com/static/agent-math/b45a5ddef927d2ab142b8077.svg)

| 符号 | 含义 | 单位 |
| --- | --- | --- |
| n_{A} | 容器内A的物质的量 | mol |
| t | 经过的时间 | min |
| dn_{A}/dt | A的物质的量对时间的导数，即此刻的变化率 | mol/min |
| F_{A,in}；F_{A,out} | 入口、出口的A摩尔流率；in与out表示进入与流出 | mol/min |
| r_{A} | 取正值的A净消耗速率，按反应体积计 | mol/(L·min) |
| V | 参与反应的液体有效体积 | L |

怎样理解左侧记录釜中A增加或减少的快慢。入口增加A，出口与反应减少A，所以两项前面用减号。单位体积的反应消耗速率乘上体积，得到全釜的消耗量；每一项最后都具有mol/min单位。若r_A随位置不同，应把局部消耗在体积上累加，而不能直接使用一个未经说明的均匀值。

算一个例子入口0.30 mol/min，出口0.10 mol/min，r_A为0.020 mol/(L·min)，液体体积10 L。反应消耗0.20 mol/min，三项合计为零，A的积累率为零。

使用条件这里把A的净反应方向记为消耗，并用均匀反应速率描述液相。若A由其他反应净生成，其生成项应按相应符号加入。稳态只要求左侧为零，不要求每个右侧项分别为零。

式中的反应速率按单位体积定义，作用类似一平方米农田的产量；乘上真正参与反应的体积，才成为整个容器的消耗速率。一个装有十升液体的二十升釜，在这种液相模型里用的是十升。若每升每分钟消耗零点零二摩尔A，那么整釜每分钟消耗零点二摩尔。入口每分钟送入零点三摩尔、出口带走零点一摩尔时，三项刚好抵消，釜中A的数量可以保持不变。这里的“不变”叫稳态，它表示持续流动和持续反应彼此平衡，并不表示设备里的分子停止活动。

要比较不同规模的实验，还需要一个归一化指标。转化率回答“送入的A有多少比例已经反应”，所以零表示尚未反应，一表示所计入的A全部被消耗。间歇操作要比较同一锅反应前后的物质的量；稳态连续操作要比较入口与出口每单位时间的摩尔数。如果体积或体积流率会变化，就应保留这些数量或流量定义。只有在相应的恒体积或恒体积流率条件下，才能直接用浓度之差来计算。这个小小的区别，在有蒸发、加料、气体膨胀或聚合收缩时会影响整个结果。

转化率的分母是什么式 2

![转化率的分母是什么](https://ml-biomat.com/static/agent-math/098ca0dbb82183d68be1881a.svg)

| 符号 | 含义 | 单位 |
| --- | --- | --- |
| X_{A} | A的转化率；batch与flow分别标记间歇和稳态流动定义 | 1 |
| n_{A0}；n_{A} | 同一锅中A的初始与当前物质的量；0表示初始 | mol |
| F_{A0}；F_{A} | A的入口与出口摩尔流率；0在流动模型中表示入口 | mol/min |
| C_{A0}；C_{A} | 相应初始或入口浓度，以及当前或出口浓度 | mol/L |

怎样理解先从投入数量中减去仍以A形式存在的数量，再除以投入数量，便得到被消耗的比例。恒体积时物质的量中的共同体积可以约掉；恒体积流率时摩尔流率中的共同流量可以约掉，才得到第三行的浓度形式。百分数是无量纲比例乘以100。

算一个例子一锅最初有2.0 mol A，后来剩0.50 mol，转化率是0.75，即75%。若2.0 L液体因蒸发变为1.0 L，浓度会从1.0变为0.50 mol/L；直接按浓度差算出的50%不符合真实的75%物质量转化率。

使用条件流动定义用于稳态且明确指定进出口的衡算。末行用于恒体积间歇过程或入口出口体积流率相同的连续过程。各定义以A未被额外补充或由其他反应净生成为这里的简单情形。

一份可靠的反应器描述，还要明确我们在数什么。聚合中可以统计单体分子被消耗的比例，也可以统计某种反应官能团的转化率；这两个分母有时不同。官能团是分子上能参与特定反应的局部结构，例如羟基或羧基，一个分子可能有不止一个。至于生成了多少条链、链有多长、是否已经连成贯通网络，则是另外的问题。下面先用一种原料A建立数量关系，随后再把它连接到目标产物和材料用途上，避免把“单体消耗很多”直接理解成“材料性能已经达到要求”。

## 快慢从哪里来：浓度、温度与反应级数

在水箱收支表中，流入和流出可以用泵与流量计控制，反应消耗项却需要化学动力学来描述。动力学研究变化进行得多快，以及快慢如何随条件改变。把温度和其他条件固定，分别测量不同A浓度下的消耗速率，就能得到一条速率曲线。如果浓度加倍，速率也加倍，可以在这个范围内用一级关系表示；如果浓度加倍，速率变成四倍，则符合二级关系。这里的“一级”“二级”是浓度指数的名称，不是反应先进程度的排名，也不是每次反应一定需要几个分子的直接计数。

浓度怎样进入速率式式 3

![浓度怎样进入速率式](https://ml-biomat.com/static/agent-math/596ce0b6c23e68e3e124433c.svg)

| 符号 | 含义 | 单位 |
| --- | --- | --- |
| r_{A} | A的正消耗速率 | mol/(L·min) |
| C_{A} | A的浓度 | mol/L |
| m | 对A的反应级数，即浓度的幂指数 | 1 |
| k | 在指定温度下的速率常数，单位随m改变 | (mol/L)^(1−m)/min |

怎样理解幂指数描述速率对浓度变化的敏感程度。m为1时，浓度乘2，速率乘2；m为2时，浓度乘2，速率乘4。k的单位需要补足浓度幂的单位，使右侧仍为每升每分钟消耗的摩尔数。不同反应级数的k即使数值一样，也不能当成同一个有相同单位的物理量。

算一个例子一级模型取k=0.10 min⁻¹、C_A=2.0 mol/L，速率为0.20 mol/(L·min)。二级模型若k=0.050 L/(mol·min)，同一浓度下速率也为0.20 mol/(L·min)，但浓度减半后两者分别变为0.10和0.050 mol/(L·min)。

使用条件这是固定温度与其他相关条件下的单一幂律近似。m由动力学证据确定；其他反应物、催化剂或活性中心浓度若会变化，应在完整速率关系中处理。

为什么常会出现浓度的乘积？可以先想象两类分子只有相遇后才有机会反应。保持其中一类的数量不变，增加另一类，能形成的相遇组合就更多；在稀薄、均匀且机制简单的情况下，速率可能同时正比于两类浓度。若两类浓度相等并同步降低，乘积就表现为浓度的平方。不过实际反应可能还经过活性中心生成、中间体转化或催化剂失活，测得的指数也可能是分数甚至负数。总反应式记录的是前后物质的数量关系，不能只看反应式的系数，就替代速率实验。

聚合过程尤其能说明这点。逐步增长反应往往涉及两类官能团相遇；自由基聚合则同时包含引发、链增长和终止，单体消耗还取决于活性链端的数量。把所有聚合反应都叫作二级反应，会把这些差别掩盖掉。即使同一体系，在黏度显著增加后，分子移动和自由基终止的速度也会改变，原先测得的简单速率关系可能需要更新。下面的一、二级反应是便于推导的明确模型，应用时应选择与具体反应及浓度范围相符的速率式。

温度带来的变化也不只是“分子跑得快一点”。1889年，[阿伦尼乌斯讨论酸催化蔗糖转化](https://doi.org/10.1515/zpch-1889-0116)时，面对的问题是：温度稍微升高，反应速率为何能增加得如此明显？他用具有反应能力的分子比例随温度增加的设想解释这种敏感性。今天可以借助能垒图来理解：分子从原料结构走到产物结构，通常要经过较难达到的中间状态，升温会改变能够越过这一障碍的统计机会。图中的山坡表示能量变化，不是容器里真的存在一座山。

[Figure: diagram](https://ml-biomat.com/tutorials/biomaterials-courses/pe02/#zh-s2)

图 1 · 阿伦尼乌斯研究的问题与现代能垒图联系起来：温度影响的关键之一，是分子达到可反应状态的统计机会。图示能垒帮助理解概念，实际表观活化能由速率随温度的变化确定。

用温度比较反应快慢式 4

![用温度比较反应快慢](https://ml-biomat.com/static/agent-math/62baf120047bcd9dd7c7824e.svg)

| 符号 | 含义 | 单位 |
| --- | --- | --- |
| k(T) | 温度T下的速率常数 | 随反应级数确定 |
| A₀ | 阿伦尼乌斯前因子 | 与k相同 |
| E_{a} | 表观活化能 | J/mol |
| R_{g} | 摩尔气体常数，约8.314 | J/(mol·K) |
| T；T₁；T₂ | 绝对温度，以及比较的两个温度 | K |
| exp(z) | 以自然常数e为底的指数函数；z为无量纲输入 | 1 |

怎样理解活化能除以R_gT形成无量纲比值，指数函数据此给出一个乘法因子。比较两温度时，若前因子与活化能在这段温区近似不变，前因子相消。温度必须用开尔文：摄氏温度加273.15，而不是把摄氏度直接代入分母。

算一个例子取E_a=50 000 J/mol，从300 K升到310 K，指数中的值约为0.647，速率常数变为原来的1.91倍。如果300 K下k为0.10 min⁻¹，310 K下约为0.191 min⁻¹。

使用条件用于所考察温区内机制及拟合参数保持相应有效性的速率常数。若浓度同时改变，实际反应速率还要乘入浓度关系；扩散受限或机制变化可改变温度依赖。

阿伦尼乌斯关系里的指数，常让初学者感到突然。指数函数描述一种乘法式的变化：温度改变时，速率常数按某个倍数调整，而不是固定增加一小段。与其直接计算一个很大的前因子和一个很小的指数项，工程中常比较两个温度下的速率常数，前因子就可以消去。算例会显示，升温十摄氏度得到的倍数，还取决于原来的绝对温度和表观活化能。因此“每升高十度就翻倍”最多是某些条件下的经验近似，并不是所有化学反应都遵循的固定规则。

要让这样的速率式真正代表局部化学过程，还需要混合和温度足够均匀。向黏稠液体里倒入一滴反应物，肉眼看到搅拌桨在转，并不意味着分子尺度上已经混匀；若反应在液滴散开前就大量发生，局部浓度就决定了产物。理想反应器模型把这些空间细节按明确方式简化，以便先看清流动和反应时间的作用。它是一把有刻度的比较尺。使用时应检查混合时间、传热和扩散是否足以支持相应假设，而不是用“理想”一词暗示真实设备天然达到这些条件。

## 一锅反应的时间：为什么最后一点最难消耗

间歇反应器在反应阶段没有物料进出，原料先加入，达到目标状态后再取出。把总衡算中的流入和流出设为零，原料的下降就完全来自反应。若液体体积保持不变，物质的量变化可以直接换成浓度变化。此时每一个很小的转化率增量都需要一小段时间，而所需时间与当时的消耗速率成反比：反应越慢，同样多消耗一点原料就要等越久。积分符号表示把沿途这些小段时间累加起来，类似把一条路线分成许多小段，再按每段的实际速度计算总行程。

把每一小段反应时间加起来式 5

![把每一小段反应时间加起来](https://ml-biomat.com/static/agent-math/7cbbbb9fa5300fc0c7298196.svg)

| 符号 | 含义 | 单位 |
| --- | --- | --- |
| t | 达到目标转化率的反应时间 | min |
| C_{A0} | 初始A浓度 | mol/L |
| X_{A} | 目标A转化率 | 1 |
| ξ；dξ | 积分过程中暂记的转化率，以及很小的转化率增量 | 1 |
| r_{A}(ξ) | 该转化率处A的正消耗速率 | mol/(L·min) |
| ∫₀ˣ | 从转化率零到目标值累加各小段贡献 | 在此整体得到min |

怎样理解初始浓度乘一小段转化率，给出这一段消耗的浓度量；再除以当时每分钟的消耗速率，得到这一段需要的时间。积分把各段相加。这里使用ξ作为途中变量，避免把途中变化的值与最终目标X_A混为一谈。

算一个例子若某零级近似的速率始终为0.020 mol/(L·min)，初始浓度为1.0 mol/L，达到50%转化需要消耗0.50 mol/L，所需时间为25 min。若速率随消耗降低，就必须沿途使用变化后的速率。

使用条件无进出料、恒体积且初始转化率取零的均匀间歇模型。速率应能沿给定操作路径确定；时间变化的温度或其他状态须同时计入相应动力学方程。

用一级反应看这段行程最直观。假设每分钟会反应掉当前剩余A中的相同一小部分，那么开始时A多，每分钟减少的绝对数量大；后期A少，每分钟减少的数量也跟着变小。不断重复“按剩余量减少”，便形成指数衰减曲线。二级反应对浓度更加敏感，A剩下一半时，速率会降到初始值的四分之一，而不是一半。它的浓度曲线也因此更快地进入缓慢下降的尾部。两种曲线的区别，来自反应机会怎样依赖浓度，不是来自不同的容器形状。

一级与二级的剩余浓度式 6

![一级与二级的剩余浓度](https://ml-biomat.com/static/agent-math/cffcedee089f9b91b1e3c0ba.svg)

| 符号 | 含义 | 单位 |
| --- | --- | --- |
| C_{A}；C_{A0} | 当前与初始A浓度 | mol/L |
| X_{A} | A的转化率 | 1 |
| t | 反应时间 | min |
| k₁ | 一级模型的速率常数，1标记模型级数 | min⁻¹ |
| k₂ | 二级模型的速率常数，2标记模型级数 | L/(mol·min) |
| e | 自然指数函数的底，约2.71828 | 1 |

怎样理解一级反应每小段时间按当前剩余量消耗相同比例，因此出现指数衰减。二级反应把浓度平方代入衡算并累加时间，得到随时间增加的分母。两种表达中的指数k₁t和乘积k₂C_A0t都无量纲；在时间为零时，剩余比例都为一。

算一个例子取C_A0=1 mol/L，一级k₁=0.10 min⁻¹，二级k₂=0.10 L/(mol·min)，初始速率相同。10 min后一级剩余比例为0.3679，二级为0.5000；一级到90%转化需23.03 min，二级需90 min。

使用条件恒温、恒体积、均匀、不可逆单反应，分别满足所列一级或二级速率式。这里的k₁和k₂用于比较两个模型，后文连续反应中的下标则标记先后步骤。

可以把最后阶段的耗时单独算出来。一级反应的速率常数若为每分钟零点一，达到百分之九十转化约需二十三分钟，达到百分之九十九则需四十六分钟。增加的九个百分点，又花掉了约二十三分钟，因为这一段同样是在消耗当时剩余原料的百分之九十。对于以相同初始相对速率开始的二级模型，从百分之九十走到百分之九十九会更加费时。图中横轴是已经过去的时间，纵轴是剩余浓度占初始浓度的比例；比例降到零点一，才对应百分之九十转化。

[Figure: diagram](https://ml-biomat.com/tutorials/biomaterials-courses/pe02/#zh-s3)

图 2 · 一级与二级模型初始消耗速率相同，但浓度降低后，二级反应减慢得更明显。坐标记录剩余比例，转化率是1减去该比例。

这也解释了为什么高转化率经常成为生产中的瓶颈。残余单体如果需要降到很低水平，可以考虑继续反应，也可以考虑在适当阶段把剩余小分子分离出去，两种操作消耗的时间和能量并不相同。逐步聚合还常要求很高的官能团转化率才能获得较长的链，因此既要关注末期反应速度，也要关注反应物计量是否平衡、生成的小分子是否妨碍平衡。改变温度、催化剂或加料程序，都应回到具体机理去判断，而不是看到曲线变平就一律继续升温。

同样的温度、初始浓度和速率规律下，理想间歇模型算出的反应时间不含容器体积。这一点很有用：一升与一百升体系在模型中可以达到相同的浓度历程。但扩大容器后，单位体积能利用的换热面积、搅拌形成的流动和混合距离会改变。小瓶里几乎均匀的温度，到了大釜里可能出现差别。因而“动力学时间与体积无关”有清楚的前提，它帮助我们区分化学本身需要多久，以及大设备为了维持同样条件还必须解决什么问题。

反应计时结束，也不等于下一批立即开始。装料、升温、出料和清洗都占用设备，生产能力应按完整操作周期计算。若每批反应二十三分钟，辅助操作另需十分钟，那么长期平均处理量的分母是三十三分钟。后面比较间歇与连续设备时，会把这一项放回计算。现在先保留这张图景：间歇釜的一锅物料共同经历从高浓度到低浓度的变化，而每一阶段的持续时间由相应的反应速率决定。

## 边流边反应：搅拌釜与管道的不同经历

把水龙头持续打开，同时从充分搅拌的容器里以相同流量取水，容器体积就可以稳定下来。对连续搅拌釜，理想的完全混合意味着新进入的原料很快融入整釜液体，出口抽取的是这一均匀混合物，所以出口浓度等于釜内浓度。新原料并没有先在自己的高浓度环境中独立反应一段时间，而是立即来到已经被产物和溶剂稀释的环境中。只要温度与流量保持稳态，釜内各处的平均浓度都不随钟表时间变化，流经这里的分子却不断更换。

连续釜的衡算因此特别简洁：入口每分钟带来的A，减去出口每分钟带走的A，正好等于整釜每分钟反应掉的A。把反应体积除以体积流率，得到一个具有时间单位的量，称为空时。恒密度、体积不变、所有流体都参与流动的稳态体系中，它也是平均停留时间。平均二十分钟，指许多分子停留时间的平均值；充分混合的出口会抽走新旧物料，其中一些可能很快离开，另一些则留得更久。这个区别会影响中间产物能否及时离开反应环境。

全混釜在出口浓度下反应式 7

![全混釜在出口浓度下反应](https://ml-biomat.com/static/agent-math/3c3d0aff047c703b5401944b.svg)

| 符号 | 含义 | 单位 |
| --- | --- | --- |
| τ | 按入口体积流率定义的空时 | min |
| V | 有效反应液体体积 | L |
| q | 恒定的入口和出口体积流率 | L/min |
| C_{A0}；C_{A} | 入口浓度，以及釜内和出口共有的浓度 | mol/L |
| r_{A}(C_{A}) | 按均匀釜内浓度计算的A正消耗速率 | mol/(L·min) |
| X_{A} | A的转化率 | 1 |
| k | 末行一级反应的速率常数 | min⁻¹ |

怎样理解稳态没有积累，入口与出口的摩尔流率之差等于全釜消耗。把共同流量除过去，得到空时等于浓度减少量除以釜内速率。末行进一步使用一级速率并解出转化率。kτ越大，给定停留尺度内发生反应的机会越多。

算一个例子V=10 L、q=1 L/min时τ=10 min。若k=0.20 min⁻¹，kτ为2，转化率为2/3，约66.7%。入口1 mol/L对应出口约0.333 mol/L。

使用条件理想完全混合、恒温、恒密度、稳态且体积流率不变。末行额外要求单一不可逆一级反应。空时对应平均停留时间时，还要求所计体积均参与流动。

平推流反应器则采用另一幅图景。可以把管道中的流体想成一列不断向前移动的薄片，每一薄片在横截面上已经混匀，相邻薄片之间没有沿流动方向的返混。随着薄片前进，原料逐渐被消耗，所以管道上游浓度较高，下游浓度较低；在稳定操作时，站在同一个位置测量，浓度又不随时间改变。这里同时出现了“沿位置变化”和“固定位置不随时间变化”，二者并不冲突。前者描述一份物料的经历，后者描述连续生产形成的稳定空间分布。

[Figure: diagram](https://ml-biomat.com/tutorials/biomaterials-courses/pe02/#zh-s4)

图 3 · 完全混合把新旧物料放在共同浓度下；理想平推流则保留沿流动方向的浓度变化。图中的点表示反应物A，不按真实分子数量作比例。

沿管道累加反应时间式 8

![沿管道累加反应时间](https://ml-biomat.com/static/agent-math/a8aadc1fe45582ce3b9d0de2.svg)

| 符号 | 含义 | 单位 |
| --- | --- | --- |
| τ | 有效反应体积除以体积流率的空时 | min |
| C_{A0} | 入口A浓度 | mol/L |
| X_{A} | 出口A转化率 | 1 |
| ξ；dξ | 沿管道变化的转化率及其微小增量 | 1 |
| r_{A}(ξ) | 相应位置、相应转化率下的A正消耗速率 | mol/(L·min) |
| ∫ | 累加各个小反应段所需时间的积分 | 整体得到min |
| k | 一级反应的速率常数 | min⁻¹ |
| e | 自然指数函数的底 | 1 |

怎样理解每个流动薄片随前进逐渐反应，局部消耗量由该处浓度决定。把沿程所需的小段停留时间相加，与恒体积间歇过程的时间积分形式相同。一级模型因此保留指数衰减，只把时间换成空时。

算一个例子k=0.20 min⁻¹、τ=10 min时，转化率为1−e⁻²，约86.5%。这与同空时全混釜的66.7%使用相同的速率常数和进料条件。

使用条件恒温、恒密度、稳态理想平推流，横截面均匀，轴向无返混，入口转化率为零。末行适用于单一不可逆一级反应。

平推流中每个薄片的化学年龄随着前进而增加。如果反应为恒温、恒密度过程，且入口状态相同，它经历的浓度变化就与一锅理想间歇物料相同，只是把间歇反应的时间换成沿管道累计的停留时间。对浓度越高越快的简单反应，管道前段的高浓度使反应能够较快进行；完全混合釜的整个体积则都在较低的出口浓度下工作。以一级反应为例，同样达到百分之九十转化，平推流需要的空时约为速率常数倒数的二点三倍，全混釜却需要九倍。

“管道”并不自动等于“平推流”。实际黏性液体在管内可能中心流得快、近壁处流得慢，存在速度分布；搅拌釜也可能有短路、死区或局部混合不足。1953年，丹克沃茨把连续流动中物料停留时间的分布整理成可测量和比较的框架，使这类差别能够通过示踪实验讨论。这里先掌握两种理想极限，后续再分析流动时间的分布。选择模型的依据应是物料经历是否接近相应假设，而不是设备外观像一只桶还是一根管。

### 同样的总容积怎样分配

[Figure: 同样的总容积怎样分配](https://ml-biomat.com/tutorials/biomaterials-courses/pe02/#zh-s4)

恒温、恒密度、不可逆一级反应。k是一级速率常数，τ是总空时，二者乘积无量纲；增加釜数保持总有效体积不变。

调高交互图中的反应强度，可以看到三个转化率都增大，横向柱条随之变长，但增幅不同。这个参数把速率常数与总空时相乘，表示化学消耗的时间尺度相对于流经设备的时间尺度有多快。若二者乘积很小，三种排列中的反应都来不及充分发生；乘积增大后，返混带来的浓度差异才逐渐拉开结果。比较时要同时保持入口状态、温度和总反应体积一致，否则把某种设备加大一倍后获得的提高，就不能全部归因于流动形式。

## 把设备接起来：串联、并联与循环

一只完全混合釜在很低的出口浓度下工作，会让整个体积都承受末期慢反应。一个自然的改进是把总容积分成几只釜，让第一只处理较浓的原料，后面的釜再继续消耗。每一只釜内部仍然充分混合，但不同釜之间保留了浓度差，物料不再一入系统就与最终产物彻底混合。这个安排叫串联。它相当于把沿途逐渐变化的环境做成几级台阶；级数越来越多、每级越来越小，在相应的恒温恒密度模型中，台阶会逐渐接近平推流的连续变化。

等容釜串联：一步一步降低浓度式 9

![等容釜串联：一步一步降低浓度](https://ml-biomat.com/static/agent-math/19a36b57e7802176679fce2c.svg)

| 符号 | 含义 | 单位 |
| --- | --- | --- |
| C_{A,N} | 第N只釜的出口A浓度 | mol/L |
| C_{A0} | 第一只釜的入口浓度 | mol/L |
| N | 等体积串联釜的数量，取正整数 | 1 |
| k | 各釜相同的一级速率常数 | min⁻¹ |
| τ_{tot} | 总有效体积除以共同体积流率 | min |
| X_{A,N} | 经过N只釜后的总转化率 | 1 |

怎样理解每只釜的空时是总空时除以N。一级全混釜把进入浓度除以“1加k乘该釜空时”，经过N次就把同一个分母乘N次，因此得到负N次幂。比较时固定总空时，才是在比较相同总容积的不同分配。

算一个例子k=0.20 min⁻¹、τ_tot=10 min时，N=1、2、5的转化率分别为66.7%、75.0%、81.4%。达到90%转化且k=0.10 min⁻¹、流量1 L/min时，三只等容釜总容积约34.63 L。

使用条件稳态、恒温恒密度、单一不可逆一级反应，各釜等体积且完全混合，釜间没有额外进出料。

例如总空时是十分钟、一级速率常数为每分钟零点二，单釜的转化率约为百分之六十七，两只等容釜串联约为百分之七十五，五只约为百分之八十一，平推流则约为百分之八十六。这里总容积始终相同，增加釜数只是重新分配体积，不是凭空增加反应时间。另一方面，如果规定转化率必须达到百分之九十，就能反过来计算每种组合需要的总容积。图中同时画出单釜、两釜和多釜的浓度台阶，便于观察哪些空间仍在较高浓度下反应。

[Figure: diagram](https://ml-biomat.com/tutorials/biomaterials-courses/pe02/#zh-s5)

图 4 · 一级反应的等容串联釜形成逐级下降的浓度。三排使用相同总空时；每排左上端为入口比例1，底线为0。较多级数让更多体积在较高浓度下参与反应。

并联解决的是另一类安排：把总进料分给多条支路，各支路分别处理，再把出口合并。若每条支路都获得与自身容积成比例的流量，空时相同，多个相同的理想釜并联可以维持与一只总容积相同的大釜相同的转化率。它的价值可能在于检修安排、单台设备尺寸或生产负荷调整，而不是必然提高单程转化率。若流量分配失衡，一条支路的物料经过得太快，另一条却过慢，混合后的结果要按各支路实际流量加权，不能把几个出口浓度简单平均。

还可以把管道出口的一部分物料送回入口，这就是循环。循环流与新鲜原料混合后重新进入反应段，入口浓度会受到已反应物料的稀释。对于一个温度固定、体积固定的简单正级数反应，提高循环量会缩短每次通过反应段的时间，同时增加物料多次经过的机会；两种作用必须一起计算。随着循环很强，反应段入口与出口的浓度差变小，其表现会趋向全混釜。循环在实际设备中可以改善流动和换热，但这些收益要与理想动力学上的浓度变化分别理解。

循环入口的混合与单程时间式 10

![循环入口的混合与单程时间](https://ml-biomat.com/static/agent-math/f0dfd117e4fc7ae3a9b8c48f.svg)

| 符号 | 含义 | 单位 |
| --- | --- | --- |
| ℛ | 返回流量与新鲜进料流量之比 | 1 |
| q_{R}；q₀ | 返回流量与新鲜进料流量 | L/min |
| C_{A0}；C_{A1}；C_{Af} | 新鲜进料、混合后反应段入口、反应段出口的A浓度 | mol/L |
| V | 反应段有效体积 | L |
| τ_{pass} | 一次经过反应段的空时 | min |

怎样理解混合点每分钟的A输入等于新鲜流和返回流各自摩尔流率的和，除以总流量就是混合浓度。总流量比新鲜流大1加ℛ倍，所以同一反应段的单程时间相应缩短。这里不能把单程时间误认为整个循环系统按新鲜进料定义的空时。

算一个例子ℛ=2、C_A0=1.0 mol/L、C_Af=0.10 mol/L时，混合入口为0.40 mol/L。若V=10 L、q₀=1 L/min，单程空时为10/3 min，约3.33 min。

使用条件恒密度、体积可加的稳态循环，分流器不改变组成，混合点本身无显著反应。示例给定出口浓度以说明混合计算；完整设计还需用反应段动力学求出该出口浓度。

循环比的分母尤其需要写清。有的场合以新鲜进料作为分母，有的以反应器总入口流量作为分母，数值不能直接混用。这里采用“返回流量除以新鲜进料流量”，所以循环比为二时，每一份新鲜物料会在入口与两份返回物料混合，反应段通过的总体积流率是新鲜进料的三倍。若新鲜进料每分钟一升、反应器有效体积十升，系统按新鲜进料定义的空时仍是十分钟，但单次通过反应段的时间只有约三点三分钟。

串联次序有时也重要。对相同温度下的一级不可逆反应，一段平推流与一只全混釜串联，先后次序不改变总的剩余比例，因为每一段都把入口浓度乘上一个固定比例，两次乘法可交换。换成二级反应，速率对进入各段的浓度有非线性依赖，顺序就可能改变结果；出现平行副反应或连续反应后，还要比较产物分布。设备组合的规则因此应从具体的速率与衡算推导，而不宜把某一张排列图的优劣顺序当成所有工艺的通用答案。

## 原料消失以后：怎样让它去往目标产物

现在把问题推进一步：如果A能生成需要的P，也能生成不需要的S，单看A的转化率就不够了。把一百份原料反应掉九十份，其中只有四十五份成为P，与同样反应掉九十份却有八十一份成为P，生产结果显然不同。选择性记录已经反应的原料中，有多少走向目标产物；收率记录最初投入的原料中，有多少成为目标产物。为便于计数，下面先采用每消耗一份A就形成一份P或S的反应网络，若实际化学计量不同，应先按反应式换算。

瞬时选择性、平均选择性与收率式 11

![瞬时选择性、平均选择性与收率](https://ml-biomat.com/static/agent-math/eafce064e00abe980a6060bc.svg)

| 符号 | 含义 | 单位 |
| --- | --- | --- |
| β | 平行路线中当时流向P的反应比例 | 1 |
| r_{P}；r_{S} | 由A形成P与S的速率 | mol/(L·min) |
| S̄_P | 已反应A中最终成为P的比例 | 1 |
| Y_{P} | 初始或入口A中最终成为P的比例 | 1 |
| C_{P} | 所得P的浓度，初始或进料不含P | mol/L |
| C_{A0}；C_{A} | A的初始或入口浓度，以及当前或出口浓度 | mol/L |
| X_{A} | A的转化率 | 1 |

怎样理解第一行在某一时刻或位置比较两条平行路线的速率。第二行把实际获得的P除以已经消耗的A，第三行则除以最初的A。用“已反应部分占初始量的比例”乘“其中成为P的比例”，就得到整个初始量中成为P的比例。

算一个例子初始A为1.0 mol/L，最终剩0.10 mol/L，P为0.72 mol/L。转化率90%，平均选择性0.72/0.90=80%，收率72%。若当时两条平行速率分别为0.03与0.01 mol/(L·min)，瞬时选择性为75%，不必等于此前累积的80%。

使用条件这里采用每消耗一份A形成一份P或S的计量，且初始或入口没有产物。浓度形式用于恒体积间歇或恒体积流率稳态过程。第一行用于平行网络；后两行也可用于有P继续消耗的网络，但不把P的净形成率当作始终非负的分流比例。

两条平行路线的竞争可以用分岔路理解：每一时刻都有原料流向P，也有原料流向S，两股流量的比例决定当时的选择性。假如目标反应对A是二级，副反应是一级，提高A的浓度会让目标路线的速率增加得更快；如果两者级数关系反过来，较低的A浓度可能更有利。于是全混釜里较低且均匀的浓度，有时会成为控制副产物的优势。前面为了单一反应提高转化率而比较设备容积，现在目标换成了产物去向，设备选择也就可能改变。

涉及两种反应物时，还可以通过加料方式分别控制它们的浓度。例如主反应对A的浓度更敏感，而副反应对B更敏感，就可以考虑保持A较高、缓慢加入B，使B在进入后尽快被消耗。缓慢加入物料的操作常称为半间歇操作：原来的一锅液体在反应中持续接收某种原料，体积也可能随之增加。此时应回到物质的量衡算，而不是继续使用恒体积间歇公式。滴加究竟有利，要看两条速率式如何依赖A与B，不能只凭“慢一点总会更温和”来判断。

另一种常见网络是A先变成P，而P继续变成S。若目标是P，过早结束会留下很多A，过晚结束又会把已经生成的P消耗掉。烹饪中火候不足与加热过头的区别，可以帮助想象这种“先形成、后损失”的竞争，但真实体系还应由具体化学步骤来确认。例如希望得到可继续反应的中间体或一定长度的降解片段时，就可能需要在中间产物浓度最高附近收集。P的变化率等于生成速率减去继续反应的速率，最高点出现在两者刚好相等的时刻。

连续两步反应中P的峰值时间式 12

![连续两步反应中P的峰值时间](https://ml-biomat.com/static/agent-math/0debb041ecff33a6fb89d9eb.svg)

| 符号 | 含义 | 单位 |
| --- | --- | --- |
| C_{P}；C_{A0} | 中间产物P浓度，以及初始A浓度 | mol/L |
| k₁；k₂ | A生成P与P生成S的一级速率常数 | min⁻¹ |
| k | 两步速率常数相等时的共同值 | min⁻¹ |
| t；t_* | 反应时间，以及P浓度达到最大值的时间 | min |
| e；ln | 自然指数的底，以及与其互逆的自然对数 | 1 |

怎样理解P一边由A生成，一边继续成为S。将A的指数衰减代入P的“生成减消耗”衡算，解得两个指数项之差。峰值时P的变化率为零，得到第二行。两步速率相同时应使用第三行的连续极限，避免用接近零的两个数相除。

算一个例子k₁=0.10 min⁻¹、k₂=0.050 min⁻¹时，峰值在13.86 min，P为初始A的50%。两步都为0.10 min⁻¹时，峰值在10 min，最大比例为1/e，约36.8%。

使用条件恒温恒体积、起初只有A、两个不可逆一级步骤A→P→S，且一对一计量。适用于理想间歇；同条件平推流可用停留时间替换t。

[Figure: diagram](https://ml-biomat.com/tutorials/biomaterials-courses/pe02/#zh-s6)

图 5 · 两个一级步骤A→P→S的组成变化。三条曲线在任意同一时刻的比例之和为1；P峰值对应生成与消耗相等，A仍继续下降。

当两个一级步骤快慢相同，模型预测P最多占初始A的约百分之三十七，这不是实验操作不够仔细造成的偶然损失，而是这组连续竞争关系的结果。若想提高峰值，可以从改变两步速率的相对大小、把P及时分离、改变催化路径等方面寻找办法。完全混合连续釜里，P一旦生成仍与整个反应体系混在一起，因此又有机会继续成为S。对同一组一级连续反应，在相同A转化率下，理想平推流通常能保留更多中间产物；其原因可以从物料经历的反应时间差别追溯。

全混釜中生成又被消耗的中间产物式 13

![全混釜中生成又被消耗的中间产物](https://ml-biomat.com/static/agent-math/c73b2063832a2a7d49238138.svg)

| 符号 | 含义 | 单位 |
| --- | --- | --- |
| C_{A}；C_{P} | 釜内和出口的A、P浓度 | mol/L |
| C_{A0} | 入口A浓度 | mol/L |
| k₁；k₂ | A→P和P→S的一级速率常数 | min⁻¹ |
| τ | 釜有效体积除以体积流率的空时 | min |

怎样理解先用A的稳态衡算得到第一项。P没有随进料进入，其反应生成必须补偿出口带走和继续成为S的两种损失。把A的浓度代入P的稳态衡算，就得到第二项的两个分母因子，分别体现A的减少与P的继续消耗。

算一个例子k₁=0.10 min⁻¹、k₂=0.050 min⁻¹、τ=10 min时，A剩初始比例0.50，P占入口A的0.333。相同A转化率下，间歇或平推流在6.93 min时P比例约0.414。

使用条件恒温、恒密度、稳态理想全混釜，进料仅含A与惰性组分，A→P→S为一对一的两个不可逆一级步骤。

### 什么时候收集中间产物

[Figure: 什么时候收集中间产物](https://ml-biomat.com/tutorials/biomaterials-courses/pe02/#zh-s6)

理想间歇、恒温恒体积、初始只有A，两个不可逆一级步骤A→P→S。第一步k₁固定为0.10 min⁻¹，k₂是第二步速率常数，竖虚线标记所选时间。

温度也会改变竞争关系。如果两条平行路线都服从阿伦尼乌斯式，表观活化能较高的路线通常对升温更敏感；但“更敏感”不等于在任何温度都更快，因为前因子与浓度同样参与决定速率。连续反应更需要同时看P的生成与损失，升温可能让峰值提前，却未必让峰值变高。交互图允许改变第二步与第一步的速率比：观察P峰出现的位置和高度，再把某个指定时间的组成与峰值比较，就能看到“反应很充分”和“目标产物很多”为何是两个不同指标。

## 反应也会往回走：平衡与温度的另一面

前面的主要例子把反应画成单向箭头，许多形成或断开化学键的过程却能向两个方向进行。以一种简化缩合反应为例，A与B结合生成P和小分子S；P与S又可能反应，重新生成A和B。刚开始产物少，正向过程占优势；随着产物积累，逆向过程逐渐增强。当两方向每单位时间发生的数量相等时，组成在宏观上保持不变，这叫化学平衡。它与连续釜的稳态不同：前者讨论正逆反应之间的平衡，后者讨论流入、流出与反应之间的总收支。

十九世纪的化学家逐渐把“反应进行到什么程度”与“反应进行得多快”分开讨论。范特霍夫1884年的[《化学动力学研究》](https://dbc.library.uu.nl/handle/20.500.14918/319162)把反应进程、平衡和温度关系放在共同框架中。这一转变帮助我们理解一个看似矛盾的结果：提高温度可以使到达平衡更快，却让某种放热反应的最终平衡产物比例降低。速度描述通往终点的过程，平衡描述在给定条件下正逆过程相抵的位置；两者需要不同的量来表达。

正逆反应相抵的组成式 14

![正逆反应相抵的组成](https://ml-biomat.com/static/agent-math/ff7d35957a83758442e9c973.svg)

| 符号 | 含义 | 单位 |
| --- | --- | --- |
| r_{A} | A的净消耗速率，正向速率减逆向速率 | mol/(L·min) |
| k_{f}；k_{r} | 正向A+B→P+S与逆向的二级速率常数 | L/(mol·min) |
| C_{A}；C_{B}；C_{P}；C_{S} | 四种组分的浓度 | mol/L |
| K | 本理想混合模型的无量纲平衡常数 | 1 |
| X_{A,e} | A的平衡转化率；e表示平衡 | 1 |
| √K | K的非负平方根 | 1 |

怎样理解净速率为零时，正向与逆向的浓度乘积关系相等。若初始A与B等浓度、P与S均为零，反应后A与B同样减少，P与S同样增加，平衡比值就是“已转化与未转化之比”的平方。开平方并重新整理，就得到第三行。

算一个例子K=9时平方根为3，平衡转化率为3/4，即75%。若初始A、B各1 mol/L，平衡时A、B各0.25 mol/L，P、S各0.75 mol/L，乘积比为0.75²/0.25²=9。

使用条件可用所列正逆幂律表示的简单可逆反应，恒体积且理想混合。第三行另要求等摩尔A、B起始且无初始产物。此二对二反应的标准浓度因子相消；一般非理想平衡应使用活度，不能直接把任意经验速率常数比当热力学平衡常数。

在这个等摩尔起始、没有初始产物的简单模型里，平衡常数若为九，平衡转化率是百分之七十五，而不是百分之九十。原因是P和S各自都会随着反应增加，A和B各自都会减少，平衡比值中因此出现两组乘积。把公式开平方，相当于从两组相同的比例恢复出单组比例。若换成不等量进料、初始就有S，或者各组分偏离理想混合，这个简化结果就会改变；此时需要保留完整的物料衡算，并用能描述有效化学浓度的活度处理平衡。

温度怎样移动平衡式 15

![温度怎样移动平衡](https://ml-biomat.com/static/agent-math/5d5d038f121e33c7af2eef97.svg)

| 符号 | 含义 | 单位 |
| --- | --- | --- |
| K(T₁)；K(T₂) | 两个温度下以相同标准状态定义的平衡常数 | 1 |
| T₁；T₂ | 比较的两个绝对温度 | K |
| ΔH° | 该反应的标准摩尔反应焓，放热为负 | J/mol |
| R_{g} | 摩尔气体常数，约8.314 | J/(mol·K) |
| ln | 自然对数，指数函数的反函数 | 1 |

怎样理解对数记录平衡常数的相对变化，右侧以反应焓区分吸热与放热。升温使1/T变小；若反应焓为负，右侧为负，说明平衡常数降低。指数运算可以把算出的对数比值还原成两个平衡常数的倍数关系。

算一个例子若ΔH°约为−20 000 J/mol，从300 K升到310 K，右侧约为−0.259，K的比值约0.772。原来K=9时，升温后约为6.95；在前一式的相同起始条件下，平衡转化率约72.5%。

使用条件所考察温区内标准反应焓近似不变，平衡常数采用一致标准状态。较宽温区应考虑反应焓随温度的变化。这里讨论平衡位置，达到该位置所需时间仍由动力学决定。

范特霍夫关系里的反应焓，表示给定反应在指定状态下的热效应。正值对应吸热，负值对应放热。它与阿伦尼乌斯式中的活化能扮演不同角色：活化能关联跨越反应障碍的温度敏感性，反应焓关联原料与产物状态之间的能量差。可以把一条山路的最高点与起终点高度差区别开来：同样向低处走的路，也可能先爬过一段高坡。这个类比能帮助区分两个量，但计算时应使用与具体反应和温度范围相符的数据。

[Figure: diagram](https://ml-biomat.com/tutorials/biomaterials-courses/pe02/#zh-s7)

图 6 · 平衡常数为9的理想等摩尔反应例子，初始A与B各为1 mol/L。范特霍夫1884年的研究所讨论的动力学与平衡问题，在这里表现为两股仍在发生而数量相抵的化学变化。

对生成小分子的缩合过程，移走水或其他小分子可以降低逆向反应的机会，使体系继续向产物方向变化。这里发生的是组成条件的改变，并不是催化剂把平衡常数“变大”了。催化剂提供另一条反应路径，通常能加快趋近平衡，却不改变同温度下由热力学决定的平衡位置。对于高黏聚合物体系，生成的小分子还要从材料内部移动到表面，再进入气相；反应器的搅拌、表面更新、真空与脱挥操作因而会与平衡控制联系起来。

真实反应方案往往需要在几项要求之间寻找合适的温度历程：低温时平衡可能有利，但反应过慢；高温时反应加快，却可能增加逆反应、降解或不希望的副反应。分段操作可以让不同阶段承担不同任务，例如先在较容易混合的条件下完成大量反应，再在适合移出小分子的设备中推进末期过程。只要把每一步希望改变的量说清楚——是速率、平衡组成、传质距离还是物料停留时间——复杂的工艺流程就能还原为几个可以分别计算和检验的作用。

## 从计算走向选择：完成一份反应器方案

现在把几种设备放到同一个明确问题中比较。设一种恒温、恒密度、不可逆一级反应，每分钟的速率常数为零点一，进料体积流率为每分钟一升，希望达到百分之九十转化。先不加入副反应，平推流需要约二十三点零三升有效反应体积，单只全混釜需要九十升。若用三只等容全混釜串联，总体积约为三十四点六三升，每只约十一点五四升。这些结果都来自同一组反应条件，因而清楚地显示出返混程度对所需体积的影响。

选择间歇操作时，达到相同转化率仍需约二十三点零三分钟反应时间，但要满足平均每分钟处理一升的目标，还必须计入辅助时间。若装料、出料和其他必要操作合计十分钟，一只理想间歇釜每批就应处理约三十三点零三升，才能在完整周期上达到这个平均处理量。比较中的体积是有效装料体积，设备的几何总容积还需结合操作空间和具体设计确定。把辅助时间漏掉，会让间歇方案看起来比实际能够实现的生产能力更高。

把辅助时间计入平均处理量式 16

![把辅助时间计入平均处理量](https://ml-biomat.com/static/agent-math/3545d03e7287b9886044d0a2.svg)

| 符号 | 含义 | 单位 |
| --- | --- | --- |
| q̄_batch | 长期平均每分钟处理的液体体积 | L/min |
| V_{b} | 每批有效处理体积 | L |
| t_{r} | 每批达到目标状态的反应时间 | min |
| t_{a} | 每批未与反应时间重复计算的辅助操作时间 | min |

怎样理解一批处理的体积除以完整周期的时间，得到长期平均处理量。分母包括同一台设备需要占用的各段时间。若多个操作能由不同设备并行完成，应按实际排程重新确定周期，而不把所有时长机械相加。

算一个例子反应时间23.03 min，辅助时间10.00 min，每批处理33.03 L，平均处理量为1.00 L/min。若仍只装23.03 L，完整周期平均处理量约0.697 L/min。

使用条件重复周期相同、单台设备按所列阶段顺序操作。V_b是有效处理体积；几何容积与必要操作空间需另行设计。

容积比较只是方案的一部分。若原料很黏，维持管内所需流动可能要求较高压差；若反应放热明显，需要比较设备能否及时带走热量；若产品必须逐批追踪配方，间歇操作的组织方式可能更合适；若中间产物会继续反应，就应把收率曲线放到转化率旁边。对于生物来源单体或可降解材料，还可能需要照顾热敏结构、溶剂相容性和最终残留物。每个要求都应对应一个具体物理或化学过程，这样“选设备”才会成为可以解释的判断，而不是按容器名称套结论。

遇到新反应时，可以沿着同一条思路展开。先确定统计对象是单体、官能团还是某个中间体，再写出进出与反应的收支；随后说明浓度、温度和速率之间的关系，以及体积是否变化；最后让候选设备分别给出物料经历，计算转化率、目标产物比例和处理量。如果计算得到负浓度、超过一百的百分转化率，或把分钟与秒混在同一个速率常数里，就应回到单位和定义检查。单位不仅是答案后面的标签，也是发现推理错误的一条直接线索。

想一想：把一只釜等分成两只并联，转化率会提高吗？

若原来的总有效容积和总进料流率保持不变，两条支路各分到一半容积与一半流量，那么各自的空时与原来相同。对于相同温度、相同进料组成的理想全混釜，两条支路会给出与原来相同的出口浓度，合并后也一样。若改成串联，第一只釜的出口才进入第二只，物料经历与浓度分布改变，正级数简单反应便可能在相同总容积下得到更高转化率。

想一想：提高转化率，为什么可能让中间产物收率下降？

在A先变成P、P再变成S的连续反应中，延长时间会让更多A被消耗，但P也继续被消耗。P浓度越过峰值后，继续等待使A转化率仍上升，P收率却下降。可以在交互图里把观察时间移到峰值两侧，分别记录A和P的比例。这个练习提醒我们在提出“提高反应程度”的目标时，同时说明希望保留哪一种化学物种。

掌握这些衡算以后，复杂装置就有了可阅读的内部结构：哪些区域保持高浓度，哪些区域让不同年龄的物料混合，哪些区域适合移出产物，哪些步骤只是在增加等待时间。三种理想反应器提供的是最先需要看清的几种经历。把它们与速率、选择性和平衡放在一起，就能解释同一种化学反应为什么会采用不同设备，也能为后续讨论真实流动、传热与聚合工业过程准备一套共同语言。
