Repository: GellmanSparrowS/ml-biomat-blog

# ML-Biomat · 杨云浩的研究与开源项目

个人介绍、跨尺度生物材料体系与结构研究、机器学习与多尺度模拟教程。网站：<https://ml-biomat.com/>；个人主页：<https://ml-biomat.com/YunhaoYang/>。

## 修改入口

| 内容 | 源文件 |
| --- | --- |
| 中文个人主页 `/YunhaoYang/` | `content/about-body.html` |
| English profile `/YunhaoYang/en/` | `content/about-en-body.html` |
| 中文简历 `/cv/` | `content/cv-body.html` |
| English CV `/cv/en/` | `content/cv-en-body.html` |
| 相册素材与来源 | `content/profile-albums.json`、`static/images/profile/` |
| 活动展示 | `content/about-body.html`、`content/about-en-body.html`；首页共用其中的活动条目 |
| FiberNet 中英文展示 | `content/fibernet-body.html`、`content/fibernet-en-body.html`、`static/css/fibernet.css` |

File: docs/tutorials/biomaterials-courses/pe03/index.md
# 同一台设备，为什么物料停留的时间不同

Source: https://ml-biomat.com/tutorials/biomaterials-courses/pe03/
Language: zh-CN

平均加热十分钟，并不表示每一小份物料都加热了十分钟。跟随一次示踪物的进入和离开，认识停留时间的分布、测量与计算，再看流动经历怎样影响反应程度、聚合物链长和乳胶粒子的大小。从一条出口曲线读懂设备内部的差别。

## 平均十分钟，包含了哪些不同经历

把一批饼干同时送进烤箱，十分钟后一起取出，每块饼干的烘烤时间大致相同。若换成连续运行的输送带，途中有的饼干走近路，有的在某处绕了一圈，即使最终算出的平均时间仍是十分钟，也会出现一部分受热不足、另一部分受热过久。流动的聚合物溶液、乳液和熔体也会经历类似差别，只是它们的路线藏在容器内部。对于热敏单体、会继续反应的中间产物或容易随时间降解的材料，了解这些差别，往往比单独报出一个平均数更有用。

停留时间指某一小份物料从规定入口进入，到规定出口离开所经历的时间。为了比较许多份物料，可以想象在同一瞬间给进入的流体做一批记号，然后记录这些记号先后何时到达出口。有些很快出现，有些接近平均时间到达，还有些形成很晚才消失的尾部。把每个时间区间里离开的比例画出来，就得到停留时间分布。入口与出口的位置必须先说清楚；若检测器前还有一段长管，测到的时间就同时包含这段管路，而不只是反应容器内的时间。

先用一个离散例子认识分布。假设有一百份等量示踪物，其中二十份在五分钟左右离开，六十份在十分钟左右离开，另外二十份在十五分钟左右离开。平均值是十分钟，但每一份都刚好停留十分钟的情况，显然与这组结果不同。平均值把每个时间乘上对应的比例，再相加；比例越大的那组，对平均数影响越大。这样的“按份额加权”也用于计算平均粒径和分子量，不过权重可能分别按粒子数量、质量或信号强度定义，使用前需要辨认清楚。

密度看小段，累计看总量式 1

![密度看小段，累计看总量](https://ml-biomat.com/static/agent-math/bb993a9a0f5a41ecfdfd107b.svg)

| 符号 | 含义 | 单位 |
| --- | --- | --- |
| t | 从入口标记时刻开始计的经过时间 | min |
| E(t) | 出口停留时间的概率密度 | min⁻¹ |
| F(t) | 截至时间t已离开的累计比例 | 1 |
| u；du | 积分中的时间变量及其微小时间宽度 | min |
| dt | 很小的时间间隔 | min |
| ∫；∞ | 积分表示累加小面积，∞表示覆盖所有离开时间 | 积分后为无量纲 |

怎样理解密度乘上时间宽度才是该时间段离开的比例，所以每分钟的密度与分钟相乘后没有单位。第一行把所有时间段的比例加为一；第二行只加到指定时刻t。采用u作为途中变量，是为了区分积分上限t与正在累加的各个时刻。

算一个例子若5至6 min这一段的平均密度是0.08 min⁻¹，则约8%的物料在这一分钟内离开。如果F(5)=0.30、F(6)=0.38，两者之差也给出同样的8%。

使用条件以同一入口标记群体为统计对象，时间非负，物料最终从规定出口被完整计入。普通连续密度的单点高度不是单点概率；理想平推流的集中分布另用δ表示。

连续时间下，不能把曲线某一点的高度直接叫作“恰好在这一时刻离开的概率”。密度曲线的高度要乘上一个小时间宽度，才对应这段时间内离开的比例；整个曲线下的面积加起来为一，表示被统计的物料最终全部离开。纵坐标因此带有时间的倒数单位，例如每分钟。另一方面，累计分布直接回答“到某一时刻为止，已经有多少比例离开”，它从零逐渐走向一。两种曲线描述同一批物料，只是一条看每段新增多少，一条看此前一共积累多少。

[Figure: diagram](https://ml-biomat.com/tutorials/biomaterials-courses/pe03/#zh-s1)

图 1 · 以总平均时间10 min的三釜串联模型作例子。上图8—12 min的阴影面积，与下图这两时刻累计比例之差相同；密度的某一个高度本身不是离开概率。

平均时间之外，还要量化经历有多分散。可以把每个停留时间减去平均值，得到它偏离平均值的距离；由于正负偏差会抵消，先把偏差平方，再按离开比例求平均，这就是方差。方差的单位是时间的平方，开平方后得到标准差，单位重新变回分钟。刚才五、十、十五分钟的例子，平均值为十分钟，方差为十平方分钟，标准差约为三点一六分钟。这里每一步都有明确的计数含义，不需要把方差当成一个只能由计算器给出的抽象标签。

平均、方差与标准差式 2

![平均、方差与标准差](https://ml-biomat.com/static/agent-math/29cb55c5b252c411e0930335.svg)

| 符号 | 含义 | 单位 |
| --- | --- | --- |
| t | 从入口标记时刻开始计的经过时间 | min |
| t̄ | 所考察分布的平均停留时间 | min |
| E(t) | 出口停留时间的概率密度 | min⁻¹ |
| σ_{t}² | 停留时间方差，平均平方偏差 | min² |
| σ_{t} | 停留时间标准差 | min |
| dt；∫；∞ | 小时间宽度、对所有时间的累加及无限上限 | 由被积量确定 |
| √ | 非负平方根，使平方时间单位恢复为时间单位 | 在末行得到min |

怎样理解平均值用各时间段的物料比例作权重。计算方差时，先减平均值，再平方，避免早于平均和晚于平均的偏差相互抵消。最后开平方，把离散程度恢复为可直接与平均时间比较的标准差。

算一个例子20%的物料停留5 min，60%停留10 min，20%停留15 min，平均为10 min。平方偏差加权为0.2×25+0.6×0+0.2×25=10 min²，标准差为√10≈3.16 min。

使用条件积分需要相应的一阶和二阶矩存在。长尾分布可能有有限平均值而无有限方差；有限实验窗口计算的是该窗口内记录数据的统计量。

比较大小不同的设备时，还可以用各自的平均时间作为时间单位。某份物料经历了两倍平均时间，就记为无量纲时间二；经历一半则记为零点五。横轴这样缩放后，密度曲线的高度也必须相应调整，才能让曲线下面积仍为一。方差除以平均时间的平方，则成为相对分散程度。它可以比较两套运行快慢不同的设备，但仍不能代替完整曲线：两个分布即使平均值和方差相同，也可能一个有双峰，另一个有很长的尾部。

用平均时间作为时间单位式 3

![用平均时间作为时间单位](https://ml-biomat.com/static/agent-math/ae56b292ff2cb8f5ee9fb9e5.svg)

| 符号 | 含义 | 单位 |
| --- | --- | --- |
| t | 从入口标记时刻开始计的经过时间 | min |
| t̄ | 所考察分布的平均停留时间 | min |
| θ | 无量纲时间，实际时间除以平均时间 | 1 |
| E(t) | 出口停留时间的概率密度 | min⁻¹ |
| E_θ(θ) | 以无量纲时间为横轴的概率密度 | 1 |
| σ_{t}² | 有时间单位的方差 | min² |
| σ_θ² | 无量纲时间的方差 | 1 |

怎样理解横轴除以平均时间后，同一小段的宽度变小或变大，纵轴必须乘平均时间，才能保持它代表的面积不变。方差包含时间偏差的平方，因此缩放时除以平均时间的平方。

算一个例子平均时间10 min、标准差5 min时，方差为25 min²，相对方差为25/100=0.25。实际时间20 min对应θ=2；若此处E为0.01 min⁻¹，对应E_θ为0.10。

使用条件平均时间为正且有限；使用方差比值还要求方差有限。无量纲方差并没有普遍小于一的限制。

## 给流体做记号：从示踪实验得到时间分布

在透明容器里滴入一点颜色，观察颜色何时从出口出现，是示踪实验的直观雏形。真正测量时，记号可以来自可检测的染料、盐、荧光分子或其他合适示踪物，具体选择取决于所研究的流体和检测方法。理想示踪物应该跟随被研究的那一相流动，加入量足够小，不明显改变密度、黏度或流量，也不会在途中反应、吸附或沉积。选择示踪物的任务，就是让“记号的经历”尽可能代表“目标物料的经历”，而不是给设备增加一种新的流动行为。

1953年，[丹克沃茨关于连续流动系统的研究](https://doi.org/10.1016/0009-2509%2853%2980001-1)，把这些先后离开的经历组织成可以定义、测量和用于计算的分布函数。这个思路的重要之处在于，不必先看清设备内部每一条路径，就能从出口响应检验完全混合和平推流等理想图景。注入一次短脉冲、记录整条出口曲线，能把原来笼统的“混得好不好”转化为具体问题：有多少物料过早离开，平均经历多长，哪些部分停留得特别久。

[Figure: diagram](https://ml-biomat.com/tutorials/biomaterials-courses/pe03/#zh-s2)

图 2 · 示踪脉冲与出口响应的原理图，将丹克沃茨关于连续流动时间分布的分析连接到可测量的量。示意设备与曲线用于解释实验逻辑，不是特定历史装置的复刻。

脉冲法在很短时间内向入口加入已知量示踪物，然后持续测量出口浓度。若体积流率保持不变，某一分钟出口的示踪物浓度乘上这一分钟流出的液体体积，就是这一分钟离开的示踪物量。把所有时间的流出量加起来，可以检查是否回收了投入的总量。再把每个小时间区间的流出量除以总回收量，就得到分布。这样做的核心是物料衡算，曲线归一化只是把实际计量结果换成比例；它并不会自动修复漏测的尾部或示踪物在壁面上的损失。

把出口浓度换成离开比例式 4

![把出口浓度换成离开比例](https://ml-biomat.com/static/agent-math/bc41e3ce1f4a5affe43f07cd.svg)

| 符号 | 含义 | 单位 |
| --- | --- | --- |
| M_{rec} | 回收到出口的示踪物总质量 | mg |
| q | 恒定出口体积流率 | L/min |
| c(t)；c(u) | 扣除背景后的出口示踪物质量浓度 | mg/L |
| t | 从入口标记时刻开始计的经过时间 | min |
| u；dt；du | 积分时间变量与微小时间宽度 | min |
| E(t) | 出口停留时间的概率密度 | min⁻¹ |
| ∫；∞ | 从注入后持续累加到完整尾部的积分 | q乘浓度积分得到mg |

怎样理解浓度乘流率是每分钟离开的示踪物质量，再乘时间宽度得到该小段离开的质量。对整条曲线累加得到回收总量，除以它便得到单位时间的离开比例。恒定流率可在分子分母中约掉，因此只用浓度曲线也可归一化。

算一个例子出口曲线面积为20 mg·min/L，流率0.50 L/min，回收示踪物10 mg。某时刻浓度1.0 mg/L，其密度为0.50×1.0/10=0.050 min⁻¹。

使用条件短脉冲、稳定流量，示踪物惰性且代表被研究流体。回收量应与实际注入量比较。若存在未测尾部或不可逆损失，按已回收量归一化得到的是所记录部分的分布，需补足相应实验信息。

测量前应记录背景信号，并在分析时扣除。一个始终存在的小背景，累加很长时间后也可能给曲线尾部带来明显影响。检测器的响应速度、取样管的容积和入口脉冲的宽度同样重要：若注入过程持续了两分钟，出口曲线的宽度就同时包含“入口本来就分散在两分钟内”和“设备造成的时间差”。可以把入口与出口都测下来，利用已知输入响应分析设备，或把注入时间设计得远短于希望分辨的流动时间尺度。

阶跃法换一种输入方式：从某个时刻开始，把入口示踪物浓度由零提高到一个固定值，并维持总流量不变。如果设备最初完全不含这种示踪物，出口浓度会从零逐渐走向入口值。在满足线性示踪条件时，出口与入口浓度之比就是累计分布。它像逐渐被新水替换的水箱，读到零点八意味着与这一阶跃响应相对应的累计比例已达到百分之八十。脉冲法直接给出密度曲线的形状，阶跃法直接给出累计曲线，两者可以相互联系。

从阶跃响应读取累计分布式 5

![从阶跃响应读取累计分布](https://ml-biomat.com/static/agent-math/bd8e365a8181a696a94c7616.svg)

| 符号 | 含义 | 单位 |
| --- | --- | --- |
| F(t) | 截至时间t已离开的累计比例 | 1 |
| c_{out}(t) | 阶跃输入后出口的背景校正浓度 | mg/L |
| c₀ | 阶跃后保持不变的入口示踪物浓度 | mg/L |
| E(t) | 出口停留时间的概率密度 | min⁻¹ |
| t | 从入口标记时刻开始计的经过时间 | min |
| dF/dt | 累计比例随时间的瞬时变化率 | min⁻¹ |

怎样理解保持入口记号浓度不变后，出口逐渐出现的新记号比例反映累计响应。除以入口浓度把浓度读数变成零到一的比例。累计曲线每分钟增加多少，就是密度，因此密度是累计函数的时间导数。

算一个例子入口阶跃浓度为2.0 mg/L，10 min时出口为1.6 mg/L，则F(10)=0.80。若该时段累计比例每分钟约增加0.03，密度约为0.03 min⁻¹。

使用条件初始无示踪物，输入从零瞬时变到固定值，总流量保持不变，示踪输运满足线性且随时间不变的响应条件。噪声数据求导时需考虑分辨率与平滑方法。

对实验数据，积分和求导的表现也不同。把密度曲线累加为累计曲线，相当于把许多小面积相加，通常会平滑局部噪声；从累计曲线求密度需要比较相邻时刻的微小差异，容易把噪声放大。因此选择输入方式时，既要考虑物理过程，也要考虑检测器分辨率、采样间隔和数据处理。示踪物回收率、流量是否稳定、是否记录到足够长的尾部，应与分布曲线一起保留在实验分析中，才能判断曲线的每一部分反映了什么。

## 一只釜、许多只釜和一列流体薄片

先看一只体积固定、入口与出口流量相同的理想全混釜。把少量示踪物瞬间加入并混匀，出口每分钟取出的总是釜内混合物的一小部分。起初釜内示踪物多，单位时间流走的量也多；后来剩余示踪物少，流走的量随之下降。这个按剩余量成比例减少的过程，形成指数衰减。物料一进入就与整釜混合，因此模型中可以很快从出口看到少量示踪物，也可以在很多个平均时间之后继续看到少量示踪物。

完全混合的指数停留时间分布式 6

![完全混合的指数停留时间分布](https://ml-biomat.com/static/agent-math/a85e2087224ca40516d3156a.svg)

| 符号 | 含义 | 单位 |
| --- | --- | --- |
| τ | 本模型中等于平均时间的空时 | min |
| V | 全部参与流动与混合的有效体积 | L |
| q | 恒定体积流率 | L/min |
| t̄ | 所考察分布的平均停留时间 | min |
| t | 从入口标记时刻开始计的经过时间 | min |
| E(t) | 出口停留时间的概率密度 | min⁻¹ |
| F(t) | 截至时间t已离开的累计比例 | 1 |
| σ_{t}² | 停留时间方差 | min² |
| e；exp | 自然指数函数的底，以及指数函数记号 | 1 |

怎样理解充分混合使出口每分钟带走釜内示踪物的固定比例，剩余量因此指数下降。密度的1/τ因子保证总面积为一。对密度积分得到累计曲线，再计算一阶和二阶矩，得到平均时间τ和方差τ²。

算一个例子V=10 L、q=1 L/min时，τ=10 min。10 min时F=1−e⁻¹≈0.632，20 min时约0.865，30 min时约0.950；标准差为10 min。

使用条件恒体积、恒密度、稳态理想全混流，所有有效体积参与交换，示踪物无吸附或反应。这里的稳态指原有流动稳定，示踪物脉冲响应本身随时间改变。

如果平均时间是十分钟，到十分钟为止并不是恰好离开一半，而是约有百分之六十三点二已经离开，还有百分之三十六点八尚未离开。达到百分之九十五累计离开，大约需要三倍平均时间。平均值之所以还能是十分钟，是因为较早离开的许多物料与较晚离开的少量物料共同参与加权。完全混合釜的密度曲线从零时刻开始就有非零高度，是这种理想极限的特征；真实设备还可能有入口到出口的有限输送时间。

把相同总容积分成几只等容釜串联，物料必须先后通过每一只，整段经历不再只有一次随机离开的机会。单只釜的平均时间缩短，总平均时间保持不变，而极短或极长的总经历变得较少。这个过程可以用多个等待时间相加来理解：某一段偶然很短，其他几段仍需要时间；某一段很长，也不意味着每一段都同样长。随着级数增加，整体时间分布向平均时间附近集中，曲线的峰逐渐变窄。

等容串联釜怎样缩窄分布式 7

![等容串联釜怎样缩窄分布](https://ml-biomat.com/static/agent-math/88af164d6822a82688bce0bb.svg)

| 符号 | 含义 | 单位 |
| --- | --- | --- |
| N | 等容串联全混釜数量，正整数 | 1 |
| θ | t除以总平均时间所得的无量纲时间 | 1 |
| E_θ | 无量纲时间上的密度 | 1 |
| E(t) | 出口停留时间的概率密度 | min⁻¹ |
| t̄ | 所考察分布的平均停留时间 | min |
| t | 从入口标记时刻开始计的经过时间 | min |
| σ_{t}²；σ_θ² | 实际时间方差与无量纲方差 | 分别为min²与1 |
| (N−1)! | 从1乘到N−1的阶乘；0!定义为1 | 1 |
| e；exp | 自然指数函数的底，以及指数函数记号 | 1 |

怎样理解总体停留时间由N段全混釜等待时间相加。每段平均为总平均时间的1/N，独立段的方差相加，得到总方差随N减小。第一行给出相应分布形状；当N为1时，它恢复单釜指数分布，θ为零处也按这一极限取值。

算一个例子总平均时间10 min、N=4时，方差100/4=25 min²，标准差5 min。N=2时，在θ=1处E_θ=4e⁻²≈0.541，对应E(10)≈0.0541 min⁻¹。

使用条件恒定总有效体积与流量，各釜等体积、完全混合，釜间没有额外加料、选择性分离或额外滞留。拟合等效釜数时应另说明模型含义。

### 平均时间不变，分布能变多窄

[Figure: 平均时间不变，分布能变多窄](https://ml-biomat.com/tutorials/biomaterials-courses/pe03/#zh-s3)

所有釜完全混合、等容、恒定流率。改变釜数时保持总平均时间不变。密度曲线下的面积代表离开比例，图中总显示时间为平均时间的四倍。

交互图中的总平均时间保持固定，改变的是等容串联釜的数量。单釜曲线较早达到最大值，并拖着长尾；两釜或更多釜的曲线先上升再下降，峰值位置也会移动。曲线变高不表示总物料变多，因为它变窄后面积仍保持为一。对于平均时间十分钟的系统，单釜标准差是十分钟，四只等容釜串联时是五分钟。实际设备若并不完全混合，可以把等效釜数作为某种拟合参数，但它不必等于现场真实设备的数量。

理想平推流是另一种极限：同一时刻进入的所有物料都在同一个时间离开，分布宽度为零。它的累计曲线在此之前保持零，到了规定时间跳到一；密度则需要用“面积为一、宽度趋于零”的集中分布来表示，而不是把普通曲线在某一点画得很高就结束。这个数学对象称为狄拉克δ分布，关键是积分面积，而不是赋予某个普通数值高度。画图时用一根标注面积的箭头，更容易保留这一含义。

所有物料在同一时刻到达式 8

![所有物料在同一时刻到达](https://ml-biomat.com/static/agent-math/37b8acb357aca271c7c8502d.svg)

| 符号 | 含义 | 单位 |
| --- | --- | --- |
| E(t) | 出口停留时间的概率密度 | min⁻¹ |
| t | 从入口标记时刻开始计的经过时间 | min |
| τ | 所有物料共同的停留时间 | min |
| δ(t−τ) | 集中在τ、积分面积为1的狄拉克δ分布 | min⁻¹ |
| F(t) | 截至时间t已离开的累计比例 | 1 |
| t̄ | 所考察分布的平均停留时间 | min |
| σ_{t}² | 停留时间方差 | min² |

怎样理解同一批标记物在τ之前没有离开，到了τ全部离开，所以累计曲线发生一步跳变。δ分布保留这次集中离开所代表的单位面积。所有时间都与平均时间相同，偏差为零，方差也为零。

算一个例子τ=10 min时，9.9 min以前累计离开比例为0，达到10 min后为1。它与平均也是10 min的全混釜不同，后者在10 min时累计离开约63.2%。

使用条件理想平推流，所有被追踪物料具有相同路径时间，没有轴向返混或其他时间分散。δ应按积分意义使用，不能当成普通有限高度曲线。

这些模型给出了共同的比较语言。理想全混流的相对方差为一，等容串联釜为釜数的倒数，理想平推流为零。但这几个模型的范围并不是所有流动分布的普遍上限。若一部分物料迅速通过，另一部分长时间滞留，整体相对方差可以大于一；某些理想长尾模型甚至没有有限方差。看到一个超过一的实验结果，应首先检查实际流动、尾部测量与示踪物行为，而不是因为它超出单釜数值就立即判为计算错误。

## 管道里的快慢车道：层流为什么有长尾

即使管道笔直，里面的物料也未必一起到达终点。黏性液体在圆管内流动时，近壁处受壁面影响较强，中心区域可以流得更快。对于充分发展的牛顿流体层流，速度沿半径形成抛物线分布：中心最快，靠近壁面逐渐降低，在无滑移条件下壁面处速度为零。“牛顿流体”表示剪切应力与剪切速率成正比、黏度在这个描述中为常数；许多高分子熔体会剪切变稀，因此这里先用这个清楚的基准模型认识时间差从何而来。

十九世纪四十年代，[泊肃叶对细玻璃管内液体流动的实验](https://www.bibnum.education.fr/sites/default/files/168-textepoiseuille.pdf)，系统改变压力、管长、管径与温度，借助可控制的管路研究流动规律。这类工作与理解细小血管中的流动有关，也为后来讨论黏性输送提供了重要基础。今天用速度剖面重新看这些问题，会发现只测量总流量还不够：同一个流量可以由不同空间位置的速度贡献，而分子从入口到出口花费多久，取决于它在什么位置移动，以及途中是否跨越了不同流线。

[Figure: diagram](https://ml-biomat.com/tutorials/biomaterials-courses/pe03/#zh-s4)

图 3 · 牛顿圆管充分发展层流的现代示意。泊肃叶的细管实验研究流量与条件的关系；速度剖面进一步解释为什么中心与近壁物料有不同通过时间。

同一截面上不同位置的速度式 9

![同一截面上不同位置的速度](https://ml-biomat.com/static/agent-math/5fcd6523ed6b8165939e96c1.svg)

| 符号 | 含义 | 单位 |
| --- | --- | --- |
| v(r) | 离轴线r处的轴向速度 | m/min |
| v_{max} | 管中心轴线处的最大速度 | m/min |
| r；R | 离轴线的径向距离，以及管道内半径 | m |
| v̄ | 按截面积平均的轴向速度 | m/min |
| L | 所研究的充分发展流动段长度 | m |
| τ | 该段体积除以流率的空时，也等于此模型平均停留时间 | min |

怎样理解抛物线速度在中心最大、壁面为零。各个环形区域的面积不同，按面积对速度求平均得到最大速度的一半。体积等于截面积乘长度，流率等于截面积乘平均速度，相除后共同截面积消去，得到空时。

算一个例子L=1 m、平均速度0.10 m/min时，τ=10 min，中心速度0.20 m/min，中心通过时间5 min。在r/R=0.5处，速度是中心的0.75倍，即0.15 m/min。

使用条件直圆管内充分发展的稳态、不可压缩牛顿流体层流，壁面无滑移。这里的时间分布进一步假定不同径向流线间没有交换；非牛顿流体需要相应速度剖面。

在这个模型里，平均速度是中心速度的一半，所以沿中心附近流线通过的物料最早在平均停留时间的一半左右到达。如果总平均时间是十分钟，最早到达约在五分钟；五分钟以前，理想模型没有出口示踪物。接近壁面的物料流得很慢，会在较晚时刻陆续到达，形成长尾。计算某一时刻已经离开的比例时，应按这些流线带走的体积流量加权，不能只计算横截面上对应区域的面积，因为较快区域在同样时间内送出的物料更多。

按流量加权的层流停留时间分布式 10

![按流量加权的层流停留时间分布](https://ml-biomat.com/static/agent-math/4b9e2e3348d1b7c3a524779c.svg)

| 符号 | 含义 | 单位 |
| --- | --- | --- |
| F(t) | 截至时间t已离开的累计比例 | 1 |
| E(t) | 出口停留时间的概率密度 | min⁻¹ |
| t | 从入口标记时刻开始计的经过时间 | min |
| τ | 本层流模型的平均时间，等于管段体积除以流率 | min |
| τ/2 | 沿最快中心流线通过的最短时间 | min |

怎样理解给定时间t时，只有速度足以在t内通过管长的流线已经到达。将这些流线的体积流率相加并除以总流率，得到累计比例。对累计曲线求时间导数得到密度。密度中的平方时间除以立方时间，单位仍是时间的倒数。

算一个例子τ=10 min时，5 min前F为零；10 min时F=0.75；20 min时F=0.9375。10 min处E=100/(2×1000)=0.050 min⁻¹。

使用条件牛顿圆管充分发展层流、无径向混合或扩散，入口脉冲对各流线按流量均匀标记，采用出口流量权重。此理想模型平均时间有限，二阶矩和方差发散；真实径向交换会改变尾部。

平均时间十分钟时，二十分钟以前离开的累计比例约为百分之九十三点七五。乍看大部分已经离开，但最后少量物料的尾部对某些统计量仍然很敏感。这个忽略径向交换的理想模型具有有限平均时间，而二阶矩随积分上限继续增长，方差没有有限值。原因是靠近壁面的流线可以提供任意长的停留时间，尽管其流量权重越来越小。现实中的径向扩散、有限入口发展区和实验时间窗会改变最晚部分的表现，因此这也是认识模型假设如何影响尾部的一个例子。

若分子会在流动途中跨越半径方向的位置，它就不再一直待在同一条快车道或慢车道里。分子扩散、湍流涡动或静态混合元件可以改变这种交换，使实际分布与“各流线互不交换”的结果不同。对于非牛顿流体，速度剖面的形状也会改变；对于含粒子的分散体系，粒子还可能出现沉降、迁移或壁面停留。判断一个模型是否合适，要同时考虑流体性质、管道尺度、流动状态和所追踪的对象，而不是只凭“黏度较大”或“管道较长”两个印象。

同样的思路可以帮助理解熔体挤出和换热过程。挤出机内部不只是直圆管，还有螺杆推动、沟槽流动、泄漏和局部回流，不能直接用圆管层流公式代替整个设备。出口示踪曲线仍然可以帮助比较不同转速、进料量或螺杆组合下的流动经历。当某些材料对长时间受热特别敏感时，关注尾部中有多少物料超过某个热暴露时间，会比只比较平均时间更贴近材料变化的原因。

## 从停留时间推算反应，什么时候还需要混合信息

一旦知道不同物料停留多久，一个自然想法是：分别计算停留五分钟、十分钟、十五分钟的反应结果，再按这些物料的比例平均。对恒温不可逆一级反应，这个思路能够直接给出出口剩余比例，因为每个反应物的存留概率随经历时间按同一指数规律下降。平均之前，先算各个时间对应的指数，再乘分布权重。它一般不等于把平均时间直接代入指数；对一个非线性函数，先平均输入和先计算输出，通常会得到不同结果。

先计算各时间的剩余比例，再平均式 11

![先计算各时间的剩余比例，再平均](https://ml-biomat.com/static/agent-math/a1cc00b973b02e1f2ebdbae8.svg)

| 符号 | 含义 | 单位 |
| --- | --- | --- |
| C_{A,out}；C_{A0} | 出口平均A浓度与恒定入口浓度 | mol/L |
| k | 不可逆一级反应的速率常数 | min⁻¹ |
| t | 从入口标记时刻开始计的经过时间 | min |
| E(t) | 出口停留时间的概率密度 | min⁻¹ |
| X_{A} | 出口A转化率 | 1 |
| dt；∫；∞ | 时间小段、对完整分布加权累加及无限积分上限 | 整体剩余比例无量纲 |
| e；exp | 自然指数函数的底，以及指数函数记号 | 1 |

怎样理解某一经历时间对应的一级剩余比例是e的负kt次方。乘该时间段的物料比例，再对所有时间累加，得到平均剩余比例。不同时间的指数值不能通常用平均时间处的一个指数值代替，因为指数函数不是直线。

算一个例子k=0.10 min⁻¹、平均时间10 min。平推流所有时间都为10 min，剩余比例e⁻¹≈0.368，转化率63.2%。全混釜的指数时间分布积分给出剩余0.50，转化率50%。

使用条件恒温、恒密度、线性一级消耗，入口组成恒定，RTD代表反应物所经历的输运。若速率依赖其他浓度、温度沿路径变化，或追踪相与反应相不一致，应补充相应动力学与输运信息。

以平均时间十分钟、一级速率常数每分钟零点一为例，理想平推流的转化率约为百分之六十三点二，理想全混釜则为百分之五十。二者的平均时间一样，前者所有物料都经历十分钟，后者包含许多较早离开和少量较晚离开的物料。较早离开的部分保留了更多原料；已经停留很久的部分再多停一会儿，能额外消耗的原料却越来越少，因此长短经历不能相互完全抵消。这正是分布进入反应预测的一个直观理由。

对于二级或更复杂的反应，还需要知道不同年龄的物料在分子尺度上怎样接触。两份流体都停留十分钟，并不说明它们在这十分钟里一直混在一起：它们可以各自留在小液滴中，也可以很快交换分子而形成均一浓度。完全分隔模型把每个流体小单元看作沿自己年龄演化的小间歇体系，最后才把输出混在一起；充分微观混合的体系则不断让不同年龄的分子接触。两种安排即使具有相同出口时间分布，也可能给出不同的非线性反应结果。

[Figure: diagram](https://ml-biomat.com/tutorials/biomaterials-courses/pe03/#zh-s5)

图 4 · 上方两份等体积液体各自保留浓度，下方表示相同总物料在均匀混合后的状态；容器图形不按体积比例绘制。对二级反应，局部浓度平方的平均不等于平均浓度的平方。

平方后平均，与平均后平方式 12

![平方后平均，与平均后平方](https://ml-biomat.com/static/agent-math/98435a497b9242c61286c58c.svg)

| 符号 | 含义 | 单位 |
| --- | --- | --- |
| C₁；C₂ | 两个等体积单元中A的浓度 | mol/L |
| k | 二级消耗反应的速率常数 | L/(mol·min) |
| r̄_separate | 两个单元分别反应时按总体积平均的瞬时速率 | mol/(L·min) |
| r_{mixed} | 两单元先均匀混合后的瞬时速率 | mol/(L·min) |

怎样理解分隔时，每份液体先按自己的浓度平方反应，再对等体积取平均。混合时，先把浓度平均，再平方计算速率。平方会强调较高浓度，因此两种顺序可以产生不同结果。这是在相同平均浓度下考察微观混合的局部例子。

算一个例子C₁=0、C₂=2 mol/L，k=0.10 L/(mol·min)。分隔时平均速率为0.20 mol/(L·min)，先混匀后为0.10 mol/(L·min)，二者平均浓度均为1 mol/L。

使用条件等体积、相同温度和二级速率常数，比较当前瞬时消耗，混合不改变总体积。完整出口转化率仍需沿实际混合与反应历程积分。

这个差别可以不用复杂流场就看出来。假设两份等体积液体，一份A浓度为零，另一份为每升二摩尔，合起来的平均浓度是每升一摩尔。若二级反应分别在两份液体内发生，平均的浓度平方是二；若先完全混匀，均匀浓度的平方是一。对同一个二级速率常数，两种瞬时总体消耗速率相差一倍。差异来自分子相遇机会的分布。一级反应对浓度是线性的，在这个比较中先平均和后平均一致，因此时间分布对一级反应具有更直接的预测作用。

示踪实验通常要求示踪物本身不反应，但这不意味着发生化学反应的流体就失去了可描述的停留时间分布。若反应显著改变黏度、密度、相态或流动，应该在能够代表实际工况的条件下测量或建立流动模型；若这些因素保持相近，惰性示踪物仍可以提供有用的流动信息。需要补充的是反应与混合的联系，而不是宣布有反应就不能使用时间分布。对于温度也随路径改变的情况，单独的时间还不足以表示全部经历，需要把温度历程一起计入。

乳液和悬浮体系还要分清连续相与粒子相。水中的溶解示踪物可能准确记录水相的经历，却不一定记录每个聚合物粒子的经历。若粒子在设备中出生、聚并、破碎或被选择性滞留，出口粒子年龄分布与入口注入流体的停留时间分布就需要分别定义。真正有用的预测，应让实验追踪对象与模型中的反应对象对应起来：研究水溶性反应物、聚合物链、胶粒或液滴时，所需要的流动与交换信息并不完全相同。

## 一条链的年龄，和一份物料的年龄

聚合物给时间分布增加了另一层含义。一份流体在釜里停留十分钟，并不意味着其中每条链都持续生长十分钟。链可能在进入后才被引发，生长很短时间就终止，随后作为不再增长的分子继续随流体移动；也可能在较长时间内保持继续接入单体的能力。对于逐步增长反应，两条已经存在的分子还可以连接成一条更长的链，很难把这条新链简单地看作从某个单体出生时就独立计时。流体年龄、活性链端寿命和分子结构形成的时间，应分别理解。

先看理想线性逐步聚合。反应官能团是分子上能发生连接的局部结构，当两条分子之间发生一次有效的连接，体系中的分子条数就减少一条，组成链的结构单元总数则保持相应守恒。在官能团计量平衡、只形成线性链且没有环化的模型里，可以由连接次数推导数均聚合度与官能团转化率的关系。数均聚合度表示随机选一条分子时，其平均包含多少个计数单元。由于分子会彼此连接，越接近完全反应，剩余分子条数越少，平均每条就越长。

相同反应时间仍然会有链长分布式 13

![相同反应时间仍然会有链长分布](https://ml-biomat.com/static/agent-math/0c41cc5a69f69180294d261e.svg)

| 符号 | 含义 | 单位 |
| --- | --- | --- |
| P_ℓ | 随机选一条链含ℓ个单元的概率，即按链条数计的比例 | 1 |
| ℓ | 链包含的单元数，正整数 | 1 |
| X_{n} | 数均聚合度，即每条分子平均包含的计数单元数 | 1 |
| p | 反应官能团的转化率 | 1 |
| Đ | 摩尔质量分散度 | 1 |
| M_{n}；M_{w} | 按分子数量平均与按质量加权平均的摩尔质量 | g/mol |

怎样理解第一行把连续存在ℓ−1个连接的概率与随后结束的概率相乘，得到按链数计的长度分布。每次分子间连接使分子条数少一条，因此未反应官能团比例与剩余分子条数相关，得到数均聚合度。随机连接还产生链长分布：按质量加权更强调长链，所以M_w大于M_n。在相同单元质量且端基质量可忽略的理想分布中，二者比值给出1+p。

算一个例子p=0.90时X_n=10，分散度约1.90；p=0.99时X_n=100，分散度约1.99。平均链长显著增加，同时分散度接近2，而不是接近1。

使用条件理想线性逐步聚合，官能团计量平衡、等反应性、无环化与支化。摩尔质量分散度采用结构单元质量相同或等效、端基质量贡献很小的统计近似。该式不代表存在不同年龄或其他反应机制时的通用分布。

弗洛里1936年对[线性缩聚产物分子尺寸分布的研究](https://doi.org/10.1021/ja01301a016)进一步表明，即使官能团反应机会相同、所有物料经历相同操作时间，链长仍然有统计分布。平均增长到一百个单元，并不表示每条都正好一百个。随机连接本身就会产生不同长度，在相应理想模型中，分散度随转化率接近一而趋近二。因此，缩窄停留时间分布能够减少由经历不同带来的差别，却不会自动消除聚合反应自身的链长统计。

[Figure: diagram](https://ml-biomat.com/tutorials/biomaterials-courses/pe03/#zh-s6)

图 5 · 理想逐步聚合的链长分布示意，下图按数目分数绘出转化率0.8时的前20种链长，其余更长链仍占少量比例。相同操作时间消除了年龄差，并不会把随机连接变成每条链都等长的过程。

对某些活性中心长寿命、引发较同步、链转移和终止较弱的链增长过程，可以建立另一种简化图景：每条活性链以近似相同的平均速率接入单体，生长时间越长，平均链长越大。若单体浓度在所考察阶段近似不变，平均新增单元数便与生长时间成正比。此时活性链不同的生长时长，可以直接转化成额外的链长差异。不过“某一种聚合名称”本身并不能保证中心长寿命，例如配位聚合也可能发生明显链转移；需要根据具体机理与时间尺度判断。

长寿命活性链的平均增长式 14

![长寿命活性链的平均增长](https://ml-biomat.com/static/agent-math/2905c5f39a14a8df3cb69ded.svg)

| 符号 | 含义 | 单位 |
| --- | --- | --- |
| ⟨n(t_{g})⟩ | 生长时间t_g后每条活性链的平均单元数；尖括号表示平均 | 1 |
| n₀ | 开始计时的链所含单元数 | 1 |
| k_{p} | 链增长反应的速率常数 | L/(mol·min) |
| C_{M} | 近似恒定的单体浓度 | mol/L |
| t_{g} | 链保持活性的生长时间 | min |

怎样理解每条活性链的平均接入速率为k_p乘单体浓度，单位是每分钟接入的单元数。速率近似不变时，乘生长时间得到新增单元数，再加上最初单元数。这里的生长时间从链真正开始增长计起，不自动等于流体从设备入口计起的时间。

算一个例子若n₀=1、k_p=2 L/(mol·min)、C_M=0.50 mol/L，平均每分钟增加1个单元。生长10 min后平均为11个，20 min后为21个；这里选用便于理解的设定值。

使用条件单体浓度近似恒定、活性中心长寿命、转移与终止可忽略的简化链增长过程。随机接入仍可产生链间差异；此式描述平均值，不要求每条链严格等长。

常规自由基聚合中，单条活性链的寿命常比设备平均停留时间短得多。链长主要由它活着的那段时间里，增长与终止、转移之间的竞争决定，而不是由这条分子后来在容器里又漂浮了多久决定。但是改变设备停留时间，可能改变单体浓度、引发剂浓度和温度，从而间接改变这种竞争。因此可以说“链长不直接等于流体停留时间乘一个固定增长速度”，却不能据此说自由基聚合产物的分子量在任何条件下都与停留时间无关。

已经终止的链也可能在之后参与新的化学变化，例如向聚合物的链转移会在已有链上产生新的活性位置，进而形成支化。长时间停留提高了某些后续变化发生的机会，但色谱曲线上一个高分子量肩峰并不能单独确定它来自长链支化；不同组分、聚集、校准和其他结构差别也会影响信号。把停留时间分布、动力学信息和结构测量结合起来，才能把“哪一段经历”与“哪一种分子变化”联系得更清楚。

## 乳胶粒子一起长大，为什么仍有大小差别

乳液聚合把许多反应分散到水中的小聚合物粒子里。可以把每个粒子想象成一间接收单体的微型加工室：单体从周围环境进入，在内部转变成聚合物，粒子体积随之增加。真正的过程还包括粒子成核、自由基进入与离开、单体分配以及稳定剂作用。为了单独看清时间分布带来的影响，先考虑一种明确的种子粒子模型：粒子从入口进入时大小相同，数量不因成核或聚并改变，每个粒子的净体积增长速率在考察阶段保持相同。

这里最容易混淆的是单体进入和聚合物生成。流入粒子的单体可以先作为未反应单体留在其中，也可以被反应消耗；若讨论粒子的总溶胀体积，还需要计入这部分单体的存量与体积变化。下面把模型对象明确规定为新生成聚合物所对应的粒子体积，并假定密度近似不变、单体供应足以维持稳定增长。这样，每分钟增加的聚合物质量除以密度，才对应每分钟增加的体积。先把统计对象说清楚，才可以把它与停留时间直接连接。

把时间分布映射为粒子体积分布式 15

![把时间分布映射为粒子体积分布](https://ml-biomat.com/static/agent-math/0143b0e2e4755a02c68d00e7.svg)

| 符号 | 含义 | 单位 |
| --- | --- | --- |
| V_{p}(t) | 经历时间t后与聚合物质量对应的粒子体积 | μm³ |
| V_{p0} | 所有入口种子相同的初始聚合物体积 | μm³ |
| H | 每个粒子恒定的净聚合物体积增长速率 | μm³/min |
| t | 从入口标记时刻开始计的经过时间 | min |
| t̄ | 所考察分布的平均停留时间 | min |
| V̄_p | 按出口粒子数量平均的聚合物体积 | μm³ |
| σ_{V}² | 按粒子数量加权的体积方差 | μm⁶ |
| σ_{t}² | 这些粒子停留时间的方差 | min² |

怎样理解线性增长把每一分钟变成相同的新增体积。平均时常数初始体积保留，时间变成平均时间。每个体积偏差等于时间偏差乘H，平方后便把时间方差乘H²。方差单位是体积单位的平方，因此写为μm⁶。

算一个例子V_p0=0.004 μm³、H=0.0004 μm³/min、平均时间10 min，平均体积0.008 μm³。单釜时间方差100 min²，对应体积方差0.000016 μm⁶；两只等容釜串联将它减为0.000008 μm⁶。

使用条件相同入口种子，无新增成核、聚并、破碎或选择性滞留，粒子随所用RTD运动，H相同且恒定。体积定义为聚合物质量除以近似恒定密度；包含未反应单体的溶胀体积需额外衡算。

在这个线性增长模型里，停留时间每多一分钟，粒子就多增加同样一份体积。因此，平均粒子体积由平均停留时间决定；体积的波动则把时间波动按增长速率成比例放大。两套设备若平均时间相同，算出的平均粒子体积可以相同，但若一套的时间分布更宽，体积分布也更宽。单只全混釜改成两只等容串联，并保持总有效体积与流量不变，时间方差减半，粒子体积方差也随之减半。这里减少的是方差，标准差减少为原来的约百分之七十点七。

### 同样的平均体积，不同的体积离散

[Figure: 同样的平均体积，不同的体积离散](https://ml-biomat.com/tutorials/biomaterials-courses/pe03/#zh-s7)

总平均时间固定为10 min，初始聚合物体积0.004 μm³。种子相同、数量不变、无聚并和新成核，增长速率恒定；累计曲线按粒子数量加权。半径是平均体积对应的等效球半径。

体积不是半径。球形粒子的体积与半径的三次方成正比，所以一个粒子的体积变成八倍，半径才变成两倍。把平均体积换算成一个球的半径，得到的是“具有平均体积的等效球半径”，通常不等于所有粒子半径的算术平均值。对于分布很宽的乳胶，这种差别更值得注意。实验仪器可能按散射强度或质量对不同粒子加权，较大的粒子会获得不同程度的强调；要将模型与测量比较，先应把两者的平均方式和尺寸定义对齐。

体积与半径之间是立方关系式 16

![体积与半径之间是立方关系](https://ml-biomat.com/static/agent-math/d952532ef3bf00ebcd2a3d45.svg)

| 符号 | 含义 | 单位 |
| --- | --- | --- |
| V_{p} | 单个球形粒子的体积 | μm³ |
| R_{p} | 该粒子的半径 | μm |
| π | 圆周率，约3.14159 | 1 |
| (…)^(1/3) | 立方根，寻找其立方等于括号中体积量的长度 | 本式结果为μm |

怎样理解球体体积随三个方向的尺度共同放大，因此与半径立方成比例。反过来从体积求半径，需要开立方。对每个粒子分别换算后再平均，与先平均体积再换算通常不同，因为立方根不是线性函数。

算一个例子体积0.008 μm³对应半径约0.124 μm，即124 nm，直径约248 nm。体积增加到0.064 μm³，变为原来8倍时，半径只变为2倍。

使用条件采用球形几何，尺寸与体积描述同一个粒子边界。若把聚合物干体积换成干球半径，应与实验中的水动力半径或溶胀粒径分别辨认。

同样的反应时间，为什么实验中的粒子还可能大小不一？因为时间分布只是影响之一：种子起始尺寸可能不同，粒子捕获自由基的机会可能不同，单体供应可能随位置变化，体系也可能持续产生新粒子。若两粒子聚并成一个，数量分布会同时改变，简单的“跟随一个入口粒子长大”模型便需要增加相应过程。对于连续乳液聚合，设备组合、加料策略和粒子生成机制相互联系，这也是把流动时间与粒子动力学共同建模的原因。

可以先用交互图回答一个范围清楚的问题：在相同入口种子、相同总平均时间和恒定体积增长速率下，增加串联级数能减少多少由停留差异引起的体积离散？得到这个结果后，再加入实验中确实存在的成核、聚并或增长速率变化，比较它们带来的额外差异。这样的逐步分析让每个模型参数都对应一种机制，也让“更窄的粒径分布”成为可以追溯原因的结果。

## 把一条出口曲线变成可用的判断

假设一次脉冲实验得到的出口曲线，在入口注入后很快出现一个小峰，随后出现主要峰，最后还有拖得很长的尾部。第一步可以检查入口脉冲和检测管路，确认小峰并非加样或测量造成；随后考虑是否存在较快通道与交换较慢的区域。一个带旁路和滞留区的模型可以产生类似形状，但曲线本身未必能唯一确定内部几何。可以通过改变流量、搅拌或设备连接方式，观察哪一部分随之改变，再结合设备结构判断相应机制。

平均时间与有效体积的关系提供另一条线索。在稳态、恒密度、所追踪物料全部参与流动且示踪物能够代表该相的条件下，平均停留时间等于有效体积除以体积流率。如果几何容积明显更大，可能有一部分空间并未有效参与交换，也可能是示踪物没有进入所有区域或尾部记录不完整。反过来，示踪物在壁面发生吸附会把响应拉长，让测得的时间不再只是流体输送时间。应先检查对应的物理过程，而不是把所有差异都归到“死区”一个词里。

有限采样还会影响计算方式。每个取样点只是某个时刻的浓度，真正需要相加的是它代表的时间区间中的流出量。等间隔采样可以用小梯形面积近似积分；间隔不等时，更要把各自的时间宽度保留下来。随后用这些面积作为权重计算平均时间和方差。尾部信号虽然弱，却乘着较大的时间或时间平方，因此统计量可能对尾部截断很敏感。把“已经回收的示踪物比例随记录时长怎样变化”画出来，常能帮助选择足够的实验持续时间。

对于材料工艺，最终指标应与具体变化相连。若关心未充分反应的部分，可以比较过早离开的比例，并用合适动力学计算它保留多少原料；若关心热降解或颜色变化，可以研究超过某个暴露时间的尾部，必要时加入温度历程；若关心乳胶粒子的离散程度，则结合粒子增长与数量守恒。平均值、方差、分位时间和完整响应曲线各有作用，选择哪一个作为比较指标，应由材料变化的机制来决定。

想一想：平均时间一样，能否认为反应程度一样？

不能只由平均时间得出这一结果。对一级反应，应把各停留时间对应的剩余比例按分布加权。平均十分钟、速率常数0.10 min⁻¹时，全混釜与平推流分别给出50%和约63.2%的转化率。对非线性反应，还需说明不同物料之间的微观混合。可以先在串联釜交互中保持平均时间不变，再观察分布变窄时短停留部分的比例如何变化。

想一想：两只等容釜串联让体积方差减半，半径方差也一定减半吗？

在恒定粒子体积增长模型中，体积对时间是线性关系，因此体积方差直接正比于时间方差。半径却是体积的立方根，是非线性变换。要得到半径方差，需要把整个体积分布变换成半径分布后重新计算，或在分布足够窄时使用说明过条件的近似。相同的平均体积也不自动意味着相同的平均半径。

一条停留时间曲线把设备内部许多看不见的经历压缩成了可以测量的时间信息。理解它时，最重要的几个对应关系是：密度曲线的面积对应物料比例，权重决定平均方式，流动经历与反应机制共同决定产物。沿着这些关系，可以从出口的一次示踪响应，逐步追问原料是否来得及反应、某些物料是否停留过久，以及分子和粒子之间的差别究竟在哪一步产生。

File: docs/tutorials/biomaterials-courses/pe04/index.md
# 反应为什么越热越快：聚合过程的热平衡与稳定性

Source: https://ml-biomat.com/tutorials/biomaterials-courses/pe04/
Language: zh-CN

从一杯正在固化的树脂出发，沿着产热、传热与反应物消耗，理解温度为什么恢复、跳变或持续升高。通过科学史、热流图和可调参数的反应器，看清聚合自动加速、颗粒传质与设备放大之间的联系。

## 一杯树脂为什么会越放越热

把刚调好的双组分树脂摊成薄薄的一层，与把同样的树脂留在一个较深的杯子里，常常会得到不同的温度经历。薄层有较大的表面与周围交换热量，杯子中心的热却要经过较长的路才能散出去。反应刚开始时，两者都可能没有明显变化；过一会儿，杯内的温度开始上升，固化也随之变快。这里同时发生了两件事：化学反应释放能量，能量又改变反应的快慢。理解这两件事怎样互相推动，就能理解为什么一个在小容器里表现温和的过程，换成大设备后需要重新安排冷却和加料。

温度与热量先要分开。温度描述冷热状态，热量是因温差而传递的能量；同样是升高十摄氏度，一大桶液体需要吸收的能量远多于一小杯。材料吸收能量后温度升高的难易程度由热容量决定。水的比热容较大，意味着相同质量的水升高同样的温度，需要较多能量。反应混合物也有自己的比热容，溶剂、单体、聚合物以及容器壁都可能参与蓄热。温度计给出的是某个位置的温度，不能直接告诉我们整个设备正在产生多少热，或者还有多少化学能尚未释放。

化学反应中的放热也不能理解成“把键打断就会放热”。拆开化学键需要能量，形成新的化学键会释放能量；反应物转变成产物时，全部变化的净结果决定反应吸热还是放热。聚合常把许多小分子连接成长链，某些聚合过程的净放热很明显，另一些则较小，并且会随单体结构、温度和反应路径变化。我们用反应焓表示每发生一定量反应所伴随的热效应，约定放热反应的反应焓为负。为了把“放热功率”写成正数，计算时取反应焓的相反数。

从反应速率换算放热功率式 1

![从反应速率换算放热功率](https://ml-biomat.com/static/agent-math/c924a8838a5d3e4bdbc52d75.svg)

| 符号 | 含义 | 单位 |
| --- | --- | --- |
| Q_{gen} | 反应产生的热功率 | J s⁻¹ = W |
| ΔH_{r} | 按所选反应计量定义的摩尔反应焓，放热时为负 | J mol⁻¹ |
| r | 单位反应混合物体积、单位时间的反应进度速率 | mol L⁻¹ s⁻¹ |
| V | 与速率体积基准一致的反应体积 | L |

怎样理解先用速率乘体积，得到每秒发生多少摩尔反应，再乘每摩尔释放的热。若以单体消耗定义速率，反应焓也按每摩尔该单体换算。负号使放热功率为正。

算一个例子取 ΔH_r = −70 kJ/mol、r = 0.002 mol/(L·s)、V = 10 L，每秒反应 0.020 mol，放热 1.4 kJ/s，即 1.4 kW。

使用条件式中 r 是全体积平均值。存在多个反应时，分别计算各反应的热功率并求和；吸热项按其负的产热贡献保留。

功率中的“每秒”非常关键。假设某一批反应总共释放一百万焦耳，分一个小时释放与集中在十秒内释放，对冷却系统的要求完全不同。前者平均不到三百瓦，后者达到十万瓦；总热量没有增加，峰值功率却相差很大。工业温度控制不仅关心反应最终放出多少热，还关心热量在什么时刻、什么位置释放。自由基聚合的诱导期、自动加速和加料速度，都会改变放热曲线的形状。这也是为什么一张总反应焓表不能代替对反应过程的分析。

现在想象一个混合比较均匀的反应釜。反应向釜内提供热量，夹套把热传给冷却介质，连续流入的较冷物料也需要被加热，出料则带走能量。若液体蒸发，离开的蒸气还能带走汽化所需的能量。把这些过程放进同一笔能量账，剩下的部分才用于改变釜内温度。下面的关系把每项都写成每秒多少焦耳，因此可以直接相加减；它也说明，温度暂时不变只意味着当时收支相等，并不意味着反应停止了。

把每秒产生与离开的热放进同一笔账式 2

![把每秒产生与离开的热放进同一笔账](https://ml-biomat.com/static/agent-math/10898808a384d5a1009f0cae.svg)

| 符号 | 含义 | 单位 |
| --- | --- | --- |
| C_{th} | 有效热容量，表示整体升温 1 K 所需能量 | J K⁻¹ |
| T, T_{j}, T_{f} | 分别为均匀釜温、有效夹套温度、进料温度 | K |
| t, dT/dt | 时间与当前温度变化速率；d 表示很小的变化 | s; K s⁻¹ |
| Q_{gen} | 全部反应的净放热功率 | W |
| U | 基于面积 A 的总传热系数 | W m⁻² K⁻¹ |
| A | 有效换热面积 | m² |
| ρ | 液体密度，采用与流量一致的升体积单位 | kg L⁻¹ |
| c_{p} | 定压比热容 | J kg⁻¹ K⁻¹ |
| q | 进出体积流量 | L s⁻¹ |
| Q_{other} | 其余净移热功率，例如蒸发带走的热 | W |

怎样理解温差乘 UA 得到经壁面传出的功率；ρq 是每秒流入的质量，乘比热与进出口温差得到物料显热变化。剩余功率除以热容量，就是每秒升温多少。进料或夹套比釜内热时，相应项自然变成加热。

算一个例子热容量 20 kJ/K，产热 2 kW，壁面移热 1 kW，进出料带走 0.4 kW，其他移热 0.1 kW，剩余 0.5 kW，对应升温 0.025 K/s。若持续相同条件一分钟，局部线性估计升高 1.5 K。

使用条件采用充分混合、近似恒体积与恒物性的液体模型，进出质量近似相等。容器壁只有在能随该温度近似同步变化时才并入热容量；额外加热、搅拌功及相变按需要分别计入。

当放热比移热快时，温度上升；当移热更快时，温度下降。这一步只是能量守恒，还没有回答温度会不会继续偏离。接下来要追问：温度上升一度以后，放热多增加多少，移热又多增加多少？两种增量的比较决定了微小变化是被消除，还是被放大。热稳定性的核心就在这一层反馈关系，而不是某个孤立的“安全温度”数字。

## 热量离开反应器，要经过哪些路

夹套可以想成包在反应器外面的流动水层，但热量并不会从液体中心直接跳进冷却水。它先从主体物料传到内壁附近，再穿过金属壁，最后传给外侧的冷却介质。如果内壁附着了聚合物沉积层，还要多跨过一道传热障碍。像经过几段相接的窄路一样，整条通道的通行能力受到各段共同影响；只把其中已经很通畅的一段加宽，未必能显著改善全程。这里的“路”是能量传递路径，不是液体一定穿过金属壁。

[Figure: diagram](https://ml-biomat.com/tutorials/biomaterials-courses/pe04/#zh-s2)

图 1 · 热量依次通过液体近壁区、金属壁、可能存在的沉积层和冷却介质近壁区。厚度仅为示意；总热阻由各段相加，同一传热通道中改善最主要的阻力通常更有效。

工程上用总传热系数把这些过程合在一起。对于厚度相对较小、内外面积近似相等的壁面，可以把单位面积上的热阻相加，再取倒数得到总传热系数。热阻越大，在给定温差下通过的热越少。金属导热率高、壁薄，通常有利于传热；不过反应器壁厚还承担压力和结构要求，不能为了散热随意减薄。液体侧的流动、壁面沉积与外侧换热条件，则常是运行中会变化的因素。

串联的传热阻力式 3

![串联的传热阻力](https://ml-biomat.com/static/agent-math/0bde2342ff220fe39083ea57.svg)

| 符号 | 含义 | 单位 |
| --- | --- | --- |
| U | 总传热系数 | W m⁻² K⁻¹ |
| h_{i}, h_{o} | 内侧物料与外侧冷却介质的对流换热系数 | W m⁻² K⁻¹ |
| ℓ_w | 壁厚 | m |
| λ_{w} | 壁材导热率 | W m⁻¹ K⁻¹ |
| R_{f} | 按相同面积基准合计的污垢或沉积层热阻 | m² K W⁻¹ |
| 1/U | 每单位面积的总热阻；倒数表示热阻与传热能力的反向关系 | m² K W⁻¹ |

怎样理解同一稳态热流依次通过各层，各层需要的温差相加，所以热阻相加。金属壁的单位面积导热阻力是厚度除以导热率；它与对流系数的倒数具有相同单位。

算一个例子取 h_i = 500、h_o = 1000 W/(m²·K)，壁厚 0.005 m、导热率 15 W/(m·K)，R_f = 0.0005 m²·K/W。总热阻为 0.003833 m²·K/W，U 约为 261 W/(m²·K)。

使用条件薄壁且内外换热面积近似相等。厚圆筒或不同面积基准需要加入几何面积比，并采用圆筒径向导热阻力。

搅拌的作用不只是把反应物混匀。靠近壁面的液体如果长时间停留，就容易形成温度与主体不同的一层；搅拌让附近液体不断更新，热量更容易被带到壁面。在低黏度液体中，桨叶可能产生较强的循环流动；随着聚合物浓度增加，物料变得黏稠，同样转速未必仍能产生相同的流动。这就把化学变化和传热连接起来：长链增多既会影响反应动力学，也会改变热量离开的能力，两个方向有时会同时促使温度上升。

不同尺寸的设备很难只凭“每分钟转几圈”来比较。小桨叶和大桨叶转速相同，推动的液体范围并不相同；水和浓糖浆密度接近，流动状态却差很多。为整理这些影响，人们把密度、黏度、转速、尺寸、比热容与导热率组合成无量纲数。无量纲意味着单位消掉了，剩下的是两种作用的相对强弱。雷诺数比较惯性与黏性作用，普朗特数比较动量扩散与热扩散，努塞尔数则把对流换热与选定尺度上的导热联系起来。

把搅拌、物性与换热放在同一尺度上式 4

![把搅拌、物性与换热放在同一尺度上](https://ml-biomat.com/static/agent-math/fb5b30bea56515eac208fc98.svg)

| 符号 | 含义 | 单位 |
| --- | --- | --- |
| Re_{M}, Pr, Nu | 搅拌雷诺数、普朗特数和努塞尔数 | 1 |
| ρ | 液体密度，此式采用立方米基准 | kg m⁻³ |
| n | 每秒转数，不是以弧度计的角速度 | s⁻¹ |
| d, D_{v} | 分别为桨叶直径与关联式选用的釜直径 | m |
| η, η_{w} | 主体温度与壁面温度下的动力黏度 | Pa s |
| c_{p} | 比热容 | J kg⁻¹ K⁻¹ |
| λ_{l} | 液体导热率 | W m⁻¹ K⁻¹ |
| h_{i} | 液体侧换热系数 | W m⁻² K⁻¹ |
| B, a, b, c | 在相应设备与流动区间拟合得到的系数和指数；幂表示重复乘积的推广 | 1 |

怎样理解各组中的单位相消，分别比较惯性与黏性、动量扩散与热扩散、实际换热与参考导热。最后一行是实验关联形式，黏度比修正主体与近壁区域的物性差别。

算一个例子ρ = 1000 kg/m³、n = 2 s⁻¹、d = 0.1 m、η = 0.1 Pa·s 时，Re_M = 200。若 c_p = 2000 J/(kg·K)、λ_l = 0.2 W/(m·K)，Pr = 1000；h_i = 100 W/(m²·K)、D_v = 0.3 m 时，Nu = 150。

使用条件关联系数必须对应实际几何和流动范围。非牛顿物料需要匹配剪切条件的黏度或专门关联式；此处算例只计算无量纲组，不用未知系数预测换热。

这类关联式不是普遍适用的自然常数表。桨叶形状、挡板、容器比例、加热还是冷却，以及流动处于什么范围，都会影响系数与指数。聚合物溶液还可能剪切变稀：同一种液体在不同剪切速率下表现出不同的表观黏度。此时需要先说明用哪一种黏度描述搅拌区，而不是把静置时测得的一个数代入所有位置。掌握这些条件，才能明白为什么“增加转速”有时明显提高换热，有时改善很有限，甚至先遇到功率和机械负荷的约束。

冷却介质本身也不是永远保持入口温度的一块冰。它沿夹套流动时会升温，流量不足可能使出口与入口差别很大。把夹套温度近似成一个固定值，适合先建立清楚的能量模型；需要更细致的设备分析时，再把冷却介质的进出口温度与热容量流率列入计算。认识模型中的每个温度究竟对应哪里，比记住一个总传热系数更重要。主体液体、内壁、外壁与冷却水之间的差别，正是热量能够流动的原因。

## 温度偏离以后，为什么有时回来，有时越走越远

二十世纪初的燃烧研究提出了一个令人困惑的问题：为什么有些反应在同样的环境温度下缓慢进行，改变容器或散热条件后却会突然加速？谢苗诺夫在二十世纪二三十年代发展热爆炸理论，把反应自身产生的热与容器向外散失的热放进同一个问题。他在后来的诺贝尔演讲中回顾了这条思路：自发升温的条件取决于反应动力学、组成和壁面散热，而不是只由物质名称决定。这个认识也适用于许多聚合过程，帮助我们把“突然变快”拆成可以计算的反馈。

[Figure: diagram](https://ml-biomat.com/tutorials/biomaterials-courses/pe04/#zh-s3)

图 2 · 热爆炸理论的关键几何关系。三幅图使用相同刻度，放热参数增加使指数产热线升高，低温与高温交点靠近并相切；这是一幅用现代无量纲形式重画的概念图。

先只让温度变化，暂时把反应物浓度等其他条件固定。在许多温度区间内，反应速率常数可以用阿伦尼乌斯关系描述。绝对温度要用开尔文，因为指数里涉及热运动能量；三百开尔文附近升高十开尔文，既是升高十摄氏度，也可能使某个反应的速率明显增加。活化能越高，在同样温度附近对温度变化往往越敏感。这里的“往往”有明确条件：我们正在比较同一个速率表达式，其机理和其他参数在所考察区间内保持适用。

温度怎样改变反应速率常数式 5

![温度怎样改变反应速率常数](https://ml-biomat.com/static/agent-math/398667b6f80163979fb7b723.svg)

| 符号 | 含义 | 单位 |
| --- | --- | --- |
| k(T), k_* | 温度 T 和参考温度 T_* 下的同一速率常数 | 随速率级数确定；本章一级例子用 s⁻¹ |
| T, T_* | 当前与参考绝对温度 | K |
| E_{a} | 活化能 | J mol⁻¹ |
| R_{g} | 气体常数，约 8.314 | J mol⁻¹ K⁻¹ |
| exp, ln | 自然指数和自然对数，互为逆运算；指数须无量纲 | 1 |
| d ln k/dT | 速率常数的相对温度敏感性；严格写法为 ln(k/k_*) 的导数 | K⁻¹ |

怎样理解把两个温度的阿伦尼乌斯式相除，消去前因子，得到第一行。对对数求导得到第二行，表示小幅升温时速率常数的相对变化。

算一个例子若 E_a/R_g = 10000 K，T_* = 350 K、k_* = 0.010 s⁻¹，则 360 K 时 k 约为 0.0221 s⁻¹；350 K 附近的相对敏感性约为每 K 0.0816。

使用条件在选定温区内采用同一机理和近似恒活化能。整个聚合速率还会受到浓度、终止、扩散与相态变化的影响。

把放热功率和移热功率分别画成温度的函数，两条曲线的交点表示热收支相等。站在一个交点上，假想温度略微升高。如果移热增加得更多，额外的热量会被带走，温度便有返回的趋势；如果放热增加得更多，剩余热量又继续升温，最初的偏离就被放大。斜率正是“横向增加一点，纵向变化多少”的数学表达，因此交点附近比较两条曲线的斜率，就能判断这个只有一个温度变量的模型怎样响应小扰动。

用小扰动识别恢复能力式 6

![用小扰动识别恢复能力](https://ml-biomat.com/static/agent-math/1fcfcec719f4e47a56481145.svg)

| 符号 | 含义 | 单位 |
| --- | --- | --- |
| ε | 相对所研究平衡温度的小偏离，可正可负 | K |
| t | 时间 | s |
| C_{th} | 热容量 | J K⁻¹ |
| Q_{gen}′, Q_{rem}′ | 在交点处对温度求导的放热、移热曲线斜率，撇号表示导数 | W K⁻¹ |
| τ_{rel} | 满足中间不等式时的小扰动衰减时间尺度 | s |
| ≈, > | 近似等于、大于；近似式保留扰动的一次项 | 1 |

怎样理解平衡点上两种功率相等。把温度略偏离后的两种功率各展开为原值加斜率乘偏离，相减后得到第一行。净斜率为负时，正偏离产生降温、负偏离产生升温，均趋向恢复。

算一个例子热容量 20 kJ/K、移热斜率 0.3 kW/K、放热斜率 0.1 kW/K 时，衰减时间为 100 s。在线性近似中，初始 2 K 偏离经过 100 s 减小到约 0.736 K。

使用条件适用于只有温度一个独立动态变量的小扰动模型。若浓度、夹套或控制器也有独立响应，需要分析相应耦合动态。

这一判断还可以变成一幅更容易操纵的图。选一个与温度敏感性有关的温差作刻度，把实际升温除以这个刻度；再用设备自身的冷却时间作时间刻度。单位消去后，模型只留下一个表示初始放热与冷却能力之比的参数。指数曲线代表温度反馈使放热加快，直线代表温差增大使散热增强。这个简化保留了两者竞争的主要形状，同时让不同尺寸和参数的系统可以放在同一张图上比较。

把热反馈缩放为一张图式 7

![把热反馈缩放为一张图](https://ml-biomat.com/static/agent-math/748d63a0994891f692d936d8.svg)

| 符号 | 含义 | 单位 |
| --- | --- | --- |
| T_{b} | 用于缩放的温差，不是主体温度 | K |
| R_{g}, E_{a} | 气体常数和活化能 | J mol⁻¹ K⁻¹; J mol⁻¹ |
| T_{j}, T | 固定环境或夹套温度与均匀反应温度 | K |
| θ | 相对于环境的无量纲温升 | 1 |
| UA | 总传热导纳，传热系数乘面积 | W K⁻¹ |
| C_{th}, t | 热容量和实际时间 | J K⁻¹; s |
| s | 无量纲时间；此处字母 s 不表示秒单位 | 1 |
| Q_{0} | 环境温度下、在固定反应物条件下的放热功率 | W |
| δ | 基准产热与所选温差下散热能力的比值 | 1 |
| e, dθ/ds | 自然常数约 2.718；无量纲温升随无量纲时间的变化率 | 1 |

怎样理解在相对温升较小时把阿伦尼乌斯指数在环境温度附近展开，放热近似为 Q_0 exp(θ)。用 UA T_b 除能量平衡，散热项变成 θ，蓄热项变成对无量纲时间的导数。

算一个例子T_j = 300 K、E_a/R_g = 9000 K 时，T_b = 10 K。若 C_th = 20 kJ/K、UA = 0.2 kW/K、Q_0 = 0.6 kW，则 δ = 0.30，s = 1 对应 100 s，θ = 1 对应温升 10 K。

使用条件均温、固定环境、恒热容量和恒传热能力，反应物消耗在所考察阶段较小。较大升温、相变或明显消耗时，回到未展开的动力学与完整能量平衡。

当放热参数较小时，曲线通常有两个交点。较低温的交点能吸引附近的温度变化，较高温的交点则像一条分界：超过它以后，模型中的放热增长压过散热。随着参数增加，两个交点靠近，最终相切；再增加，就没有可以维持的低温平衡。相切时不仅两条曲线的高度相等，斜率也相等。这两个条件同时成立，给出下面的临界值。它属于当前经过缩放和近似的模型，理解其来历比把这个小数当成所有材料的温度界限更有用。

两个交点相遇的条件式 8

![两个交点相遇的条件](https://ml-biomat.com/static/agent-math/0be03ff928656a32b2742baa.svg)

| 符号 | 含义 | 单位 |
| --- | --- | --- |
| δ, δ_{c} | 上一缩放模型的放热参数及其临界值 | 1 |
| θ_{c} | 相切点的无量纲温升 | 1 |
| e | 自然指数的底数，约 2.718 | 1 |
| e⁻¹ | e 的倒数 | 1 |

怎样理解第一行要求产热与散热相等，第二行要求两曲线斜率相等。两式左侧相同，因此相切温升为 1，再代回得到参数为 1/e。

算一个例子δ = 0.30 时低温交点 θ 约为 0.4894，高温交点约为 1.7813。δ = 0.40 已超过临界值，此简化模型中不再有交点。

使用条件临界值属于前式定义的单温度近似。它不是温度单位下的数值，也不直接规定不同物料和设备的实际临界条件。

### 一个小温度偏离，会怎样发展

[Figure: 一个小温度偏离，会怎样发展](https://ml-biomat.com/tutorials/biomaterials-courses/pe04/#zh-s3)

均匀温度、固定反应物与恒定散热能力的谢苗诺夫近似。上图使用固定坐标，轨迹到 θ = 4 结束；横轴 s 是无量纲时间，不是秒单位。δ 的临界值为 1/e。

在交互图里，先保持初始温升较低，逐渐增大放热参数，观察低温交点如何消失。再选一个仍有两个交点的参数，把初始温度放到较高交点两侧，比较后续轨迹。这样可以看到两种不同的原因：一种是系统条件改变，原来的平衡不再存在；另一种是条件没变，但初始状态跨出了低温平衡能够吸引的范围。曲线快速升高时，实际物料还会经历反应物消耗、沸腾、黏度变化或其他反应，因此后续过程要回到更完整的物料与能量模型继续描述。

## 连续进料让放热曲线改变了形状

上一部分把反应物浓度暂时固定，适合看清热反馈的起点。连续搅拌釜中，浓度通常会随温度变化：温度升高，反应加快，釜内剩下的反应物反而减少。设想一间不断送入原料的加工室，机器变快后，室内待加工的原料变少；即使机器无限快，总加工量最终也受到每分钟送入多少原料的限制。连续反应器同样存在这样的供料上限，它使稳态放热曲线不再永远沿指数增长。

为把关系算清楚，考虑液体密度和体积近似不变、混合均匀、单一反应物按一级速率消耗的情形。“一级”表示单位体积的消耗速率与该反应物浓度成正比，并不意味着所有聚合都遵循这个规律。平均空间时间等于釜体积除以体积流量。在稳态下，流入、流出与反应消耗恰好相抵，可以先求出每一个温度对应的釜内浓度，再将这个浓度代回放热功率，得到一条沿着稳态物料平衡构造的曲线。

稳态产热受到进料量限制式 9

![稳态产热受到进料量限制](https://ml-biomat.com/static/agent-math/0fd953b469d3c3627b17c636.svg)

| 符号 | 含义 | 单位 |
| --- | --- | --- |
| τ, V, q | 空间时间、反应体积与体积流量 | s; L; L s⁻¹ |
| C_{s}(T), C_{f} | 给定温度下的稳态釜内浓度与进料浓度 | mol L⁻¹ |
| k(T), T | 一级反应速率常数与绝对温度 | s⁻¹; K |
| Q_{gen,s} | 沿稳态物料平衡计算的放热功率 | W |
| ΔH_{r} | 按每摩尔反应物消耗定义的反应焓 | J mol⁻¹ |
| →, ≫ | 趋近、大得多；kτ 是无量纲反应强度 | 1 |

怎样理解稳态时流入减流出等于反应消耗。整理得到浓度，再代入放热式。反应很快时，反应器几乎消耗全部进料，所以产热趋近每秒进料摩尔数乘每摩尔放热。

算一个例子V = 10 L、q = 0.1 L/s、C_f = 1 mol/L、k = 0.01 s⁻¹ 时，τ = 100 s，稳态浓度为 0.5 mol/L。若 −ΔH_r = 200 kJ/mol，放热 10 kW，进料决定的上限为 20 kW。

使用条件恒密度、充分混合的一级不可逆单反应，热效应近似恒定。这里是一条稳态浓度曲线，瞬态浓度另由动态物料平衡决定。

低温时反应慢，进来的原料大多尚未反应就流出，放热较小。中间温度区域，反应对温度比较敏感，转化率迅速增加，放热曲线明显变陡。高温时转化率已经接近一，再加快反应也不能让每秒反应的原料超过每秒进入的量，于是曲线逐渐趋近供料决定的平台。若把冷却和进出料带走的热画成直线，它可能与这条弯曲的放热线相交一次，也可能在合适参数下相交三次。交点数量是模型和参数共同决定的结果，不是每台连续釜固有的三个档位。

[Figure: diagram](https://ml-biomat.com/tutorials/biomaterials-courses/pe04/#zh-s4)

图 3 · 与范赫尔登自热过程分析相联系的连续釜例子。放热按稳态一级反应计算，参数见相邻公式和交互；A、B、C 是这组参数的三个稳态，完整动态中 A、C 局部稳定，B 不稳定。

范赫尔登在1953年研究自热过程时，系统讨论了反应产生的热怎样维持运行以及怎样出现不同操作状态。所谓自热，是反应释放的能量能够补偿相应热需求，并不表示设备与环境完全隔绝。对工程理解尤其有帮助的是：同一组外部条件可能容许不同的稳态，最终到达哪一个与启动经历有关。由此也能理解点火、熄火与滞后这些术语。点火可以指从低反应速率分支跳向高反应速率分支，未必出现可见火焰；熄火则指反向的状态跳变。

改变夹套温度，通常会平移移热线；改变总传热能力，通常会改变其斜率。改变进料流量则更复杂：流量增加会增强进出料带走的显热，也会缩短停留时间，并改变稳态浓度和最高供料放热。因此不能一边改变流量，一边把原有放热线当成完全不动的背景。把两个作用一起重算，才能判断转化率和温度向哪一边变化。实际设计中常希望把产品要求、可达稳态和可承受扰动范围放在一起考察，而不是一味追求温度最高的交点。

吸热反应提供了一个有益的对照。若温度升高会使吸热反应加快，反应就会多消耗一些热，这通常构成抑制升温的反馈。但一个完整系统还可能有加热控制的延迟、催化剂变化或其他反应。应该根据具体能量与物料关系判断响应，而不能由“吸热”两个字直接推出所有运行状态都稳定。稳定性描述的是某个状态附近的运动趋势，产品是否合格、材料是否降解、压力是否合适，则是需要同时检查的其他性质。

## 温度和浓度要一起变化，才能看懂过渡过程

稳态图告诉我们可能停在哪里，却没有完整说明怎样走过去。假设连续釜受到一次短暂加热，温度可以立即偏高，但釜内反应物不会同时瞬间跳到新温度对应的稳态浓度。它需要经过反应消耗和流动置换才能改变。于是，在同一个温度下，刚启动的满釜原料与已经运行很久的低浓度物料，可能具有完全不同的放热功率。这一差别解释了为什么沿稳态物料平衡画出的热曲线，不能独自代表全部瞬态运动。

对前面的一级反应模型，可以把浓度和温度各写一条随时间变化的关系。浓度由补入、流出和反应消耗共同决定；温度由进料换热、反应放热和夹套换热共同决定。两条关系中的反应速率常数依赖温度，而温度关系里的放热又依赖浓度，所以必须一起计算。数学上的导数在这里仍然只是“此刻变化得多快”：先由当前状态算出两种变化速度，再沿时间前进，就得到浓度与温度相互影响的轨迹。

浓度与温度共同演化式 10

![浓度与温度共同演化](https://ml-biomat.com/static/agent-math/9598e2f4f9a203309f7628d3.svg)

| 符号 | 含义 | 单位 |
| --- | --- | --- |
| C, C_{f} | 釜内与进料反应物浓度 | mol L⁻¹ |
| T, T_{f}, T_{j} | 釜内、进料与夹套温度 | K |
| t, τ | 实际时间与空间时间 V/q | s |
| k(T) | 按阿伦尼乌斯关系变化的一级速率常数 | s⁻¹ |
| β | 单位体积消耗单位浓度反应物所对应的温升系数 | K L mol⁻¹ |
| γ | 夹套传热对应的温度响应速率系数 | s⁻¹ |
| ΔH_{r} | 摩尔反应焓 | J mol⁻¹ |
| ρc_{p} | 单位液体体积的热容量 | J L⁻¹ K⁻¹ |
| U, A, V | 总传热系数、换热面积与液体体积 | W m⁻² K⁻¹; m²; L |
| dC/dt, dT/dt | 浓度与温度的瞬时变化率 | mol L⁻¹ s⁻¹; K s⁻¹ |

怎样理解第一式是单位体积物料收支。第二式把能量收支除以液体热容量，所有项都变成温度变化率。温度改变 k，浓度改变产热，因此两个导数必须使用同一时刻的 C 与 T。

算一个例子取 τ = 100 s、β = 200 K·L/mol、γ = 0.01 s⁻¹、C_f = 1 mol/L、T_f = T_j = 300 K。在 T = 350 K、k = 0.01 s⁻¹ 时，若 C = 0.5 mol/L，两导数都为零；若 C = 1 mol/L，温度立刻以 1 K/s 上升，浓度以 0.01 mol/(L·s) 降低。

使用条件恒容、恒物性、单相充分混合液体，固定流量和夹套温度，忽略额外壁体热容量及相变。交互中的数值是这组教学模型参数，不指定真实物料配方。

这种耦合还说明了斜率判据的边界。若浓度能比温度快得多地调整到相应稳态，把它消去只留下一个温度变量，斜率比较就很直接。若两个变量的响应时间相近，则需要检查完整的两变量运动；某些条件下会出现先升后降、衰减振荡，甚至持续振荡。1974年，厄帕尔、雷和普尔对单一一级反应搅拌釜的动态行为进行了分类，展示了温度与浓度轨迹可以比一张稳态交点图丰富得多。这里增加第二个变量，不是为了让模型更复杂，而是为了保留物料真实需要时间才能变化这一事实。

下面的交互使用一组明确给出的教学参数，让反应器体积、流量、热容量和反应速率相互一致。它同时显示稳态的放热与移热关系，以及从选定初始状态出发的温度和浓度轨迹。冷却温度是外部条件，初始温度与初始浓度是起点；改变两类量时，注意分别观察交点是否移动、轨迹是否改变。图中的稳定类型根据同一组浓度—温度方程在交点附近的微小响应计算，而不是只根据图上线条看起来谁更陡来标注。

### 同一台反应器，不同的起点与冷却条件

[Figure: 同一台反应器，不同的起点与冷却条件](https://ml-biomat.com/tutorials/biomaterials-courses/pe04/#zh-s5)

模型参数：V = 10 L，q = 0.1 L/s，C_f = 1 mol/L，T_f = 300 K，ρc_p = 1 kJ/(L·K)，−ΔH_r = 200 kJ/mol，UA = 0.1 kW/K。350 K 时 k = 0.01 s⁻¹，E_a/R_g = 10000 K。热与物料方程同时积分；无相变、无反馈控制。

先用较冷、反应物较多的初始状态观察轨迹，再提高初始温度。对于同一冷却条件，两个起点可能到达不同分支；也可能因为开始时储存了较多可反应物料，短时间内出现高于最终稳态的温度峰值。这个峰值尤其值得留意：最终温度合适，不等于整个启动路径都经过相同温度。再把初始浓度降低，比较热峰如何改变，就能把“温度敏感性”和“还有多少反应物可释放热”这两件事分开理解。

实际温度控制又增加了一层动态。传感器测到变化、控制器调整阀门、冷却介质改变流量、热量穿过壁面，都需要时间。加强冷却能力可以改变能量收支，改善测温与控制响应则能更快发现和处理偏离，两者作用不同。如果只看温度设定值，而忽略传热面积、冷却水状态和物料库存，就无法解释同一设定下不同批次为什么产生不同峰值。对过渡过程的理解，最终要把“现在在哪里”“变化有多快”“接下来还有多少热”联系起来。

## 聚合越黏，为什么有时反而越快

自由基聚合可以从三个动作理解：产生带有活性电子的自由基，使链不断接入单体，以及让活性链失去继续增长的能力。单体是较小的反应分子，活性链随着增长越来越长。两个活性链遇到一起时，可能通过结合或其他终止方式结束增长；这类相遇依赖链在周围物料中的运动。黏度升高以后，长链彼此靠近变困难，并不意味着小单体同样程度地失去运动能力，因此增长和终止的减慢幅度可以很不相同。

1948年，特罗姆斯多夫、克勒与拉加利研究甲基丙烯酸甲酯聚合时，详细讨论了反应在一定转化阶段突然加速的现象。重要的解释是，溶解在单体中的聚合物妨碍增长链相互接近，使终止受到抑制，而单体仍能较快到达活性链端。活性中心于是积累，总增长速率上升。这类现象常叫凝胶效应或自动加速；“凝胶”是沿用的名称，出现它并不要求已经形成由化学交联连接起来的三维网络。

[Figure: diagram](https://ml-biomat.com/tutorials/biomaterials-courses/pe04/#zh-s6)

图 4 · 特罗姆斯多夫、克勒与拉加利的甲基丙烯酸甲酯研究帮助建立了这类解释。图示突出长链相遇与小单体补给受到不同程度的运动限制；线条数量和位置用于表示机制，不是分子轨迹数据。

用一个简单的自由基数目平衡可以看清原因。如果单位时间产生的自由基数与双分子终止消耗的自由基数近似相等，自由基浓度由引发速率与终止速率常数共同决定。终止常数减小，在其他量暂时不变时，活性中心浓度就会增加；聚合速率同时取决于活性中心与单体浓度，因此可能上升。关系中的平方根来自终止需要两个自由基相遇，消耗速率与自由基浓度的平方有关。这一解释比“物料变黏所以反应变快”更具体，也能说明为什么后期单体不足或链段运动冻结后，速率还可能再次下降。

终止变慢怎样增加活性链式 11

![终止变慢怎样增加活性链](https://ml-biomat.com/static/agent-math/969aabcb5bce9b1ca7ac4290.svg)

| 符号 | 含义 | 单位 |
| --- | --- | --- |
| R_{i} | 有效自由基生成速率 | mol L⁻¹ s⁻¹ |
| k_{t} | 双分子终止常数，按每次事件消耗两个自由基的约定 | L mol⁻¹ s⁻¹ |
| C_{R} | 活性自由基浓度 | mol L⁻¹ |
| R_{p} | 单体消耗速率 | mol L⁻¹ s⁻¹ |
| k_{p} | 链增长速率常数 | L mol⁻¹ s⁻¹ |
| C_{M} | 单体浓度 | mol L⁻¹ |
| √, ≈ | 非负平方根、近似相等；平方根来自对二次平衡关系求解 | 1 |

怎样理解准稳态下自由基生成与终止损失近似相等。终止需要一对自由基，所以损失随浓度平方变化；每个活性中心按 k_p C_M 的频率增长，乘活性中心浓度即得总体单体消耗速率。

算一个例子R_i = 2×10⁻⁷ mol/(L·s)、k_t = 10⁷ L/(mol·s) 时，C_R = 10⁻⁷ mol/L。取 k_p = 10³ L/(mol·s)、C_M = 5 mol/L，R_p = 5×10⁻⁴ mol/(L·s)。若只把 k_t 降到原来的百分之一，C_R 和 R_p 都增加十倍。

使用条件均相自由基聚合的简化准稳态模型，采用所写终止常数约定。传质受限、捕获剂、链转移和非稳态活性中心需要相应扩展。

自动加速与热加速可以叠加。终止受限使放热增加，温度上升又改变引发、增长和终止的速率常数；与此同时，黏稠物料可能降低釜内对流换热。要辨认哪种作用先发生，需要比较温度、转化率、黏度和热流随时间的变化。若在严格恒温下仍观察到速率上升，就能把由结构和扩散引起的自动加速，与单纯升温造成的加速区分开。将二者拆开，是建立可迁移的动力学模型的重要一步。

反应开始前还可能有一段诱导期。某些捕获剂会消耗新生成的自由基，使长链暂时难以积累；当捕获能力逐渐耗尽，增长才明显加快。引发剂本身也会随时间分解，所以自由基供应并不一定恒定。下面先把引发剂的一级分解和有效自由基生成写清，再把捕获能力当成一个逐渐减少的库存。一个捕获剂分子可以消耗多少自由基，取决于具体化学过程，用“有效捕获当量”计数可以避免把分子数与可捕获数混在一起。

引发剂供应也会随时间改变式 12

![引发剂供应也会随时间改变](https://ml-biomat.com/static/agent-math/8d11528721e698231031ec72.svg)

| 符号 | 含义 | 单位 |
| --- | --- | --- |
| C_{I}(t), C_{I0} | 当前与初始引发剂浓度 | mol L⁻¹ |
| k_{d} | 一级分解速率常数 | s⁻¹ |
| t | 时间 | s |
| f | 生成自由基中有效引发的比例 | 1 |
| R_{i} | 有效自由基生成速率 | mol L⁻¹ s⁻¹ |
| e, 2 | 自然指数底数；每个引发剂分解产生两个初生自由基的计量数 | 1 |

怎样理解一级分解意味着每秒分解的比例与剩余引发剂量成正比，积累得到指数衰减。分解事件数乘两个自由基，再乘有效比例，就得到实际进入反应的自由基供应。

算一个例子C_I0 = 0.01 mol/L、k_d = 0.001 s⁻¹、f = 0.5 时，初始 R_i = 10⁻⁵ mol/(L·s)。1000 s 后引发剂剩约 36.8%，R_i 降为约 3.68×10⁻⁶ mol/(L·s)。

使用条件恒温、一级分解，采用每分子产生两个初生自由基的引发剂模型。温度变化时 k_d 随时间变化；其他引发机理使用对应生成规律。

把诱导期看成捕获能力的消耗式 13

![把诱导期看成捕获能力的消耗](https://ml-biomat.com/static/agent-math/cd6a904bafbfedad71660f31.svg)

| 符号 | 含义 | 单位 |
| --- | --- | --- |
| B(t), B_{0} | 当前与初始有效自由基捕获位点浓度，按可捕获自由基当量计 | mol L⁻¹ |
| R_{i}, u, t | 自由基生成速率、积分用的时间变量、实际时间 | mol L⁻¹ s⁻¹; s; s |
| ∫ | 把各个很短时间内生成的自由基量累加 | 1 |
| C_{R}, C_{M} | 活性自由基浓度与单体浓度 | mol L⁻¹ |
| k_{B}, k_{p} | 有效位点捕获速率常数与链增长速率常数 | L mol⁻¹ s⁻¹ |
| R_{p} | 单体消耗速率 | mol L⁻¹ s⁻¹ |
| t_{ind} | 恒自由基供应近似下的捕获能力耗尽时间 | s |

怎样理解捕获主导时，每产生一个有效自由基近似消耗一个捕获当量。准稳态活性中心由供应与位点捕获相平衡得到。若供应恒定，库存除以消耗速度就是耗尽时间。

算一个例子初始捕获容量 B_0 = 0.001 mol/L，近似恒定 R_i = 10⁻⁵ mol/(L·s)，估计诱导时间为 100 s。50 s 时剩余容量为 0.0005 mol/L；在其他参数相同的捕获主导近似内，活性中心浓度是初始值的两倍。

使用条件有效位点独立捕获、早期增长消耗较小且捕获主导自由基损失。接近耗尽时要加入双分子终止；真实多步骤阻聚体系需要按化学机理定义捕获容量与速率。

当库存接近用尽时，简单的捕获主导公式会预言速率急剧增加。这提示我们应切换到同时包含双分子终止、增长和浓度变化的模型，而不是把分母趋近零理解为真实反应速率无限大。氧与不同阻聚体系的作用还依赖具体化学机制，不能把所有诱导期都归结为“氧逸出所需时间”。从温度曲线看，一段安静期可能是在积累随后的反应条件；把这段时间解释清楚，才知道为什么同样总反应热可以对应很不同的放热峰。

## 水中的小颗粒，怎样改变反应与传热

乳液聚合把许多反应地点分散在水相中的聚合物小颗粒内。一个直观图景是：较大的单体液滴充当储库，少量单体先溶入水相，再进入正在生长的聚合物颗粒；自由基的进入、离开和终止决定各颗粒有多少活性链。水相有助于带走热量，较低的整体黏度也有利于搅拌。反应场所却并不是所有可见液滴，而主要是满足成核与增长条件的聚合物颗粒。分清储库、运输通道和反应位置，才能理解其速率为何与均相聚合不同。

[Figure: diagram](https://ml-biomat.com/tutorials/biomaterials-courses/pe04/#zh-s7)

图 5 · 1948年的乳液聚合理论将反应位置分隔看成动力学的关键。单体液滴、溶于水的单体和聚合物颗粒承担不同角色；图中尺寸与距离用于辨认对象，未按真实比例绘制。

史密斯和尤尔特在1948年研究乳液聚合动力学时，把活性链分隔在许多小反应场所中，讨论了每个场所平均自由基数不同的情形。某些条件下，一个颗粒常在“没有活性链”和“有一条活性链”之间转换，平均占有数约为二分之一。这个平均值并不是每个颗粒真的装着半条链，而是对许多颗粒或较长时间的统计。隔离使自由基相遇的方式改变，因而仅用总体平均自由基浓度代入均相终止式，可能漏掉关键的颗粒尺度结构。

把每个颗粒里的活性链相加式 14

![把每个颗粒里的活性链相加](https://ml-biomat.com/static/agent-math/b7e9884b8fc805a2ad1f4edf.svg)

| 符号 | 含义 | 单位 |
| --- | --- | --- |
| R_{p,mix} | 按总体反应混合物体积计算的单体消耗速率 | mol L⁻¹ s⁻¹ |
| k_{p} | 颗粒内链增长速率常数 | L mol⁻¹ s⁻¹ |
| C_{M,p} | 按颗粒内部体积定义的单体浓度 | mol L⁻¹ |
| N_{p} | 每升总反应混合物中的反应颗粒数 | L⁻¹ |
| n̄ | 每颗粒平均活性自由基数 | 1 |
| N_{A} | 阿伏伽德罗常数，约 6.022×10²³，用于把个数换成摩尔 | mol⁻¹ |

怎样理解k_p C_M,p 给出单个活性中心每秒接入单体的平均频率。乘每颗粒活性中心数，再乘单位总体积颗粒数，得到分子计数速率，除以阿伏伽德罗常数转换为摩尔。

算一个例子k_p = 1000 L/(mol·s)、C_M,p = 5 mol/L、N_p = 10¹⁷ L⁻¹、n̄ = 0.5 时，R_p,mix 约为 4.15×10⁻⁴ mol/(L·s)。若 −ΔH_r = 70 kJ/mol，对应每升混合物约 29.1 W 产热。

使用条件用代表性颗粒内浓度与平均占有数描述的分散体系。颗粒间差异很大时按群体加和；n̄ = 0.5 是特定动力学条件，不是所有乳液聚合的固定值。

典型间歇乳液聚合常分成成核、近似恒速增长和单体逐渐耗尽三个阶段。在成核阶段，反应颗粒数增加，放热可以随之增加；在一段中间阶段，颗粒数、颗粒内单体浓度以及平均自由基数近似稳定，总速率便可能出现平台。这里的平台并不能单独证明反应由单体扩散控制。即使单体补给足够快，只要决定速率的几个量基本不变，也会得到近似恒速。判断控制步骤，需要比较补给与消耗的能力，并观察改变搅拌、粒径或单体条件后的响应。

若需要估计一个球形颗粒从周围取得单体的能力，可以先采用稳态扩散模型：远处浓度较高，表面浓度较低，单体沿浓度差向颗粒运动。对孤立球体求解扩散方程后，总进入量与扩散系数、球半径和浓度差成正比。注意这里得到的是每个颗粒每秒进入多少摩尔，不是单位面积的通量；两者相差一个表面积。将进入量乘以每摩尔反应热，才能得到供料受限时该颗粒能够产生的热功率。

颗粒的供料与散热式 15

![颗粒的供料与散热](https://ml-biomat.com/static/agent-math/d01f7c18dd1ca8490d9eae21.svg)

| 符号 | 含义 | 单位 |
| --- | --- | --- |
| j | 单个球形颗粒获得单体的总摩尔速率 | mol s⁻¹ |
| π | 圆周率，约 3.1416 | 1 |
| D | 外部介质中的单体扩散系数 | m² s⁻¹ |
| r_{p} | 颗粒半径 | m |
| C_{b}, C_{s} | 远处主体和颗粒表面的单体浓度，此处均按立方米计 | mol m⁻³ |
| Q_{p,gen}, Q_{p,rem} | 单颗粒产热与向外移热的功率 | W |
| ΔH_{r} | 每摩尔单体消耗的反应焓 | J mol⁻¹ |
| h | 颗粒外表面的换热系数 | W m⁻² K⁻¹ |
| T_{s}, T_{b} | 颗粒表面与外部主体温度 | K |

怎样理解球对称稳态扩散给出第一行，它已经对整个表面积积分。第二行假设到达的单体按所述反应消耗。第三行用球面积乘换热系数与温差。

算一个例子D = 10⁻⁹ m²/s、r_p = 10⁻⁷ m、浓度差 1 mol/m³ 时，j 约为 1.26×10⁻¹⁵ mol/s。取每摩尔放热 70 kJ，产热约 8.80×10⁻¹¹ W；h = 10⁶ W/(m²·K) 时，平衡这份功率需要约 0.00070 K 的表面温差。

使用条件孤立球体、无限远近似、恒 D、外部稳态纯扩散。真实流动、多颗粒浓度场、孔内扩散和内部温度梯度需要对应模型；示例中的 h 是独立给定的参数。

同样的思路适用于多孔固体催化剂，但还需要区分外部液膜与颗粒内部孔道。反应物可以先跨过外部边界层，再扩散进孔内与活性位点接触，热量则沿相反方向传出。颗粒表面温度可能高于主体流体，内部还可能存在温度梯度，因此釜内温度计读数平稳并不自动意味着每个微小位置温度相同。把反应速率写成每单位颗粒体积还是每单位反应器体积，也必须始终一致，否则颗粒数量或体积会被重复计算。

在液体中，扩散系数不仅随绝对温度变化，还常常强烈依赖黏度与分子尺度。升温会改变液体黏度，聚合又会改变介质组成，因此不能普遍把扩散控制的放热线画成严格直线。随着单体液滴消失，颗粒内单体可能逐渐下降，速率和热流随之降低；同时，颗粒内部的黏度和玻璃化也会改变增长与终止。水相分散提供了有利的热管理条件，但完整理解仍要把颗粒中的反应、相间运输与整个反应器的冷却放在同一幅图中。

## 把小试放大，先问还会释放多少热

一个反应在某时刻的放热功率不大，可能因为反应确实接近结束，也可能因为反应暂时受到温度、引发或混合的限制，而系统内仍保留许多可反应物料。区分这两种情况，需要估计剩余反应潜力。绝热温升就是把剩余可释放的热，除以系统吸收热量所需的热容量，回答“如果这部分热暂时没有散出去，温度会增加多少”。它把化学库存与温度尺度联系起来，比只看当前温度更能帮助理解下一阶段可能发生的变化。

把剩余反应热换算为温升式 16

![把剩余反应热换算为温升](https://ml-biomat.com/static/agent-math/1d56394f8ac6781e0c1ad45e.svg)

| 符号 | 含义 | 单位 |
| --- | --- | --- |
| ΔT_{ad} | 剩余反应潜力对应的绝热温升 | K |
| ΔH_{r} | 按所选反应物摩尔基准定义的反应焓 | J mol⁻¹ |
| n_{remain} | 能够继续按该反应消耗的剩余反应物量 | mol |
| C_{th} | 所计入物料与同步蓄热部分的总热容量 | J K⁻¹ |
| ≈ | 热容量和反应热取常数时的近似 | 1 |

怎样理解剩余摩尔数乘每摩尔放热得到可释放的总能量，再除以每升高 1 K 所需能量。分子、分母的焦耳相消，结果是温差。

算一个例子剩余可反应物为 2 mol，每摩尔放热 70 kJ，有效热容量 10 kJ/K，则绝热温升约 14 K。若在相同反应物库存下热容量增加到 20 kJ/K，该尺度降为 7 K。

使用条件所述反应完成、没有向外散热，采用近似恒反应热和热容量。可逆平衡、其他反应、沸腾、相变或明显变物性时需重新计算能量分配。

绝热温升的计算也说明稀释剂和水为什么会改变温度经历。它们增加需要被加热的质量和热容量，某些情况下还会改变反应物浓度与速率。总放热相同而热容量变大，温升就变小；但材料配方、相态与后续分离也会随之变化，不能只从热容量一个角度决定加入多少液体。若跨越很大温度范围，比热容变化、蒸发和相变需要一起计入。一个用恒定比热得到的数值，应读作明确假设下的能量尺度，而不是所有阶段都会精确达到的终点。

几何放大还会改变产热与散热的比例。形状相似的容器线性尺寸扩大两倍，体积扩大八倍，表面积只扩大四倍。若单位体积反应速率保持相同，产热增加八倍；若单位面积传热能力和温差也保持相同，散热只增加四倍。于是每单位体积可用的换热面积变小。小杯中的温度控制经验之所以不能简单按质量成比例搬进大釜，正是因为体积与面积按不同的幂次增长。

体积与面积按不同速度增长式 17

![体积与面积按不同速度增长](https://ml-biomat.com/static/agent-math/ca20ed82e92ad89dbe24b082.svg)

| 符号 | 含义 | 单位 |
| --- | --- | --- |
| V, A, R | 理想球形容器的体积、换热表面积与半径 | m³; m²; m |
| π | 圆周率 | 1 |
| A/V | 每单位体积对应的表面积 | m⁻¹ |
| τ_{th} | 无反应、线性换热下的温度松弛时间 | s |
| ρ, c_{p} | 密度和比热容，此处密度按立方米计 | kg m⁻³; J kg⁻¹ K⁻¹ |
| U | 总传热系数 | W m⁻² K⁻¹ |

怎样理解球的面积随半径平方、体积随立方增长，二者相除后留下半径的倒数。热容量除以传热导纳给出冷却响应时间；在物性与 U 相同的相似球中，该时间随半径增大。

算一个例子半径从 0.1 m 增加到 0.2 m，A/V 从 30 m⁻¹ 降到 15 m⁻¹。取 ρc_p = 2×10⁶ J/(m³·K)、U = 200 W/(m²·K)，无反应冷却时间从约 333 s 增到 667 s。

使用条件球体用于展示几何规律；其他相似形状也具有面积平方与体积立方的缩放。实际放大中 U、搅拌、有效面积和反应速率还会变化，需分别计算。

解决放大问题可以沿着这两条尺度关系展开。增加内部盘管、外循环换热或有效换热表面，是增加能量离开的通道；分批或连续地加入单体，是改变反应物库存与放热时间分布；调整溶剂、颗粒分散和搅拌，是同时影响热容量、反应与运输。每一种选择都应与产品要求联系起来。例如过慢加料可能改变共聚组成或链结构，过强剪切可能影响分散颗粒，增加外循环又会改变停留时间与流动经历。热管理不是在既定反应之外简单附加一台冷水机，而是制造过程的一部分。

量热测量提供了把这些问题联系起来的办法。反应量热可以在控制温度的同时记录为维持温度需要移走多少热，据此得到放热功率随时间的变化；绝热或近绝热量热则关注体系在较少散热条件下怎样自行升温。结合单体转化率、进料记录和物料热容量，能够把已经释放的热与仍可能释放的热区分开。对聚合物来说，还应把热流变化与黏度、分子量分布或颗粒结构对应起来，才能判断温度变化是在改变产量、改变材料，还是两者同时发生。

回到最初那杯树脂，现在可以沿一条完整的因果链解释它：反应形成产物并释放净能量，有限的散热使温度上升，温度和黏度又改变反应及传热，剩余物料决定还能继续释放多少热。把薄层改成深杯，改变的是几何和散热；改变初始温度，改变的是起点与速率；改变加料方式，改变的是库存与时间分布。能把这些作用分别辨认，再重新放回同一张能量账中，就能读懂热稳定性图，也能理解它为什么直接影响聚合材料的制造与性能。
