Repository: GellmanSparrowS/ml-biomat-blog

# ML-Biomat · 杨云浩的研究与开源项目

个人介绍、跨尺度生物材料体系与结构研究、机器学习与多尺度模拟教程。网站：<https://ml-biomat.com/>；个人主页：<https://ml-biomat.com/YunhaoYang/>。

## 修改入口

| 内容 | 源文件 |
| --- | --- |
| 中文个人主页 `/YunhaoYang/` | `content/about-body.html` |
| English profile `/YunhaoYang/en/` | `content/about-en-body.html` |
| 中文简历 `/cv/` | `content/cv-body.html` |
| English CV `/cv/en/` | `content/cv-en-body.html` |
| 相册素材与来源 | `content/profile-albums.json`、`static/images/profile/` |
| 活动展示 | `content/about-body.html`、`content/about-en-body.html`；首页共用其中的活动条目 |
| FiberNet 中英文展示 | `content/fibernet-body.html`、`content/fibernet-en-body.html`、`static/css/fibernet.css` |

File: docs/tutorials/biomaterials-courses/pe05/index.md
# 反应器怎样塑造材料：流动、混合与工业放大

Source: https://ml-biomat.com/tutorials/biomaterials-courses/pe05/
Language: zh-CN

同一份配方，为什么换一台设备就可能得到不同的材料？从反应物的旅程出发，认识釜、管、薄膜与螺杆怎样安排流动、传热和分子相遇，再用可操作的尺度比较理解工业放大。

## 材料的配方，还需要一段合适的旅程

做面糊时，同样的面粉和水，倒入顺序、搅拌方式与静置时间不同，就可能留下不同大小的粉团。聚合物制造也有类似的过程依赖，只是变化发生在分子连接、热量传递、相的形成和长链运动等多个尺度上。把原料写进配方，只规定了有哪些成分；它们在哪里相遇、温度怎样变化、生成的小分子怎样离开、黏度升高后还能否继续移动，要由设备与操作共同安排。反应器因此不只是盛放反应物的容器，它为材料形成提供一段可控制的经历。

这种经历会反映在最终产品中。某一小部分物料在高温处停留太久，可能发生链断裂或颜色变化；两种单体在局部没有及时混匀，可能生成组成不同的链段；悬浮体系的液滴如果频繁碰并，得到的颗粒大小也会改变。同一种化学反应可以在不同形状的设备里进行，但温度、浓度和流动分布未必相同。理解设备时，应该把注意力放在它怎样组织这些分布，而不是先记一串釜式、管式、塔式的名称。

先用三个常见物态建立直觉。低黏度溶液容易被桨叶带动，液体在容器中循环，热量也能随流动向壁面传递。含有颗粒或液滴的分散体系，还要让这些对象保持适当的悬浮和尺寸，搅拌过弱会沉降，局部作用过强又可能打碎团聚体或改变液滴。高黏度熔体则像很稠的糖浆，大部分物料可能不随小桨叶一起运动，靠近壁面的薄层也不容易更新。三种情形要求的“混合好”并不完全相同，设备选择要从具体目标出发。

聚乙烯的早期发现就显示了装置如何打开新的化学条件。1933年，吉布森和福塞特在高压实验中获得了乙烯形成的蜡状聚合物。保存下来的装置包含压力容器、加压部件和温度控制部件，说明这个发现不仅依赖原料，也依赖当时能够建立的压力和温度环境。后来工业制造发展出不同的聚乙烯路线，反应机理、催化体系和设备结构相互配合。这里值得记住的不是把某个历史条件当成固定配方，而是材料发现与可实现的物理条件始终相连。

[Figure: diagram](https://ml-biomat.com/tutorials/biomaterials-courses/pe05/#zh-s1)

图 1 · 聚乙烯发现所需装置功能的现代示意：加压、测量、封闭反应空间与温度控制共同作用。各部件按功能组织，帮助读者理解反应条件如何由装置维持。

看一台聚合设备，可以沿着物料、能量与运动三条路线阅读。物料路线包括进料、反应空间、出料以及挥发物出口；能量路线包括加热、冷却和机械功；运动路线包括整体循环、局部剪切与薄层更新。随后再问这些路线怎样随聚合推进而改变：原料变成聚合物后，黏度、密度、相态和热释放往往都在变化。能够在早期正常工作的流动结构，到了后期未必仍然合适，这正是许多工业流程分段使用不同设备的原因。

## 釜、管和塔，分别安排了怎样的停留经历

搅拌釜最容易从厨房中的锅来理解：一个较集中的空间里装着物料，桨叶推动内部循环，壁面或盘管负责换热。间歇操作把一批原料装入，经过反应后再排出；连续操作则一边进料、一边出料。若连续釜内部混合充分，新进入的物料会迅速与已经反应一段时间的物料混在一起，出料中因此包含不同停留经历。间歇与连续是操作方式，充分混合是流动近似，设备外形本身并不能保证任何一种理想状态。

最基本的时间尺度是设备中持有多少体积，除以每秒流过多少体积。这与水箱的更新直觉相同：一个容积较大的水箱，在相同流量下需要更长时间才能换过相当于一箱的水量。这个比值叫空间时间。在密度与有效体积条件适当时，它也给出平均停留时间；然而平均值不意味着每一份物料都恰好停留那么久。旁路、停滞区、循环与流动速度差异，会让实际经历分散，因此设备选型还需要考虑停留时间的分布。

体积与流量给出时间尺度式 1

![体积与流量给出时间尺度](https://ml-biomat.com/static/agent-math/31049458aee149618e22e158.svg)

| 符号 | 含义 | 单位 |
| --- | --- | --- |
| τ | 空间时间 | s |
| V | 物料占据的有效反应体积 | L |
| q | 对应条件下的体积进料流量 | L s⁻¹ |

怎样理解体积除以每秒进入的体积，得到通过相当于一釜持有量所需的时间。它描述净通过流量，而不是桨叶内部反复泵送的循环量。

算一个例子有效体积 100 L、进料 0.5 L/s，空间时间为 200 s，即约 3.33 min。若体积不变而流量增至 1 L/s，空间时间变成 100 s。

使用条件在定常、近似恒密度且有效体积被流体充分访问时，可与平均停留时间对应。实际停留时间分布还需反映流动、返混与停滞。

立式搅拌釜便于形成较紧凑的安装布局，卧式设备则可以让高黏度物料形成较浅的料层，配合转子产生较大的更新表面。卧式并不自动等于充分脱挥，实际效果还取决于填充程度、气相通道、转子结构和真空条件。对于需要排出水、溶剂或未反应单体的过程，气液界面可能与反应体积同样重要。若把设备装得很满，虽然一次容纳的物料更多，却可能压缩了蒸气离开与表面更新所需的空间。

管式反应器把物料沿长距离输送，周围可以分区换热，也可以在不同位置加入原料。细长管道有较大的换热面积与体积之比，适合某些需要迅速移热的过程；但黏度增加会提高流动阻力，壁面沉积还可能缩小通道。理想活塞流模型假设各横截面上的物料同步前进，真实管流则可能有速度剖面、轴向混合和径向温差。管内可以没有机械桨叶，也可以设置静态混合元件，借助压力驱动把流体分割和重新排列。

环管反应器把管道接成循环回路，由泵推动物料反复流动，在循环过程中加入新料、取出产品并交换热量。循环流量通常与净生产流量不同，一份物料可以绕行多次再离开。强循环有利于运输颗粒与更新换热表面，但整体停留行为可能更接近混合系统，而不是一根只通过一次的理想管。用“管式”这个外形名称直接判断其反应结果，会忽略循环这一最重要的操作特点。

[Figure: diagram](https://ml-biomat.com/tutorials/biomaterials-courses/pe05/#zh-s2)

图 2 · 四种物料组织方式。箭头表示主要输送或循环方向，P 表示循环泵。它们说明设备几何与流动任务；实际混合和停留时间分布需由相应结构与操作确定。

聚合塔则利用高度组织连续过程。物料可以主要依靠重力向下流动，并沿途经过不同温度或不同构件的区域。内置搅拌、分布器和出料装置会改变横向混合与轴向返混，所以塔也不是天然的理想活塞流。随着链变长，物料可能越来越黏，底部往往需要更有力的排料方式。把反应空间分成长方向，有利于安排逐步变化的处理条件；真正决定效果的是物料是否按预期顺序经过各区，以及热量和挥发物能否及时离开。

## 黏度升高以后，让表面不断更新

高黏度聚合物有一个看似矛盾的特点：它可以在机械推动下缓慢流动，但内部的小分子却未必能很快到达外表面。想象在一大团浓稠糖浆中混入少量挥发性物质，只有接近表面的部分容易先离开，深处的分子还要穿过较长距离。把同样的物料摊成薄层，扩散距离缩短，单位体积对应的表面也增加。薄膜设备正是利用这两个改变，把难处理的大体积转化为不断生成和更新的薄层。

扩散的时间尺度与距离的平方有关，这是理解薄层为什么有效的关键。如果其他条件相同，扩散距离减为原来的十分之一，所需的典型时间可以降到原来的百分之一。这里的平方来自无规则分子运动：分子走了很多步，但方向不断改变，净距离增长得比总路程慢。薄膜的作用因此不是让每个分子本身突然跑得更快，而是缩短它必须到达界面的距离。温度和组成也会改变扩散系数，两类作用应分别考虑。

薄层缩短了分子要走的距离式 2

![薄层缩短了分子要走的距离](https://ml-biomat.com/static/agent-math/0255f6c14ccc65e878c39c65.svg)

| 符号 | 含义 | 单位 |
| --- | --- | --- |
| t_{D} | 扩散的特征时间尺度 | s |
| ℓ | 代表性的扩散距离 | m |
| D | 相应物料条件下的分子扩散系数 | m² s⁻¹ |
| ∼ | 同数量级的尺度关系，几何与达到的脱除程度决定具体系数 | 1 |
| ℓ² | 距离的平方，表示距离乘自身 | m² |

怎样理解无规则运动的均方位移随时间增长，因此到达更远距离所需时间随距离平方增长。扩散方程的不同边界条件给出不同系数，但保持这类长度平方尺度。

算一个例子若 D = 10⁻¹⁰ m²/s，扩散距离 1 mm 对应约 10000 s 的尺度；减为 0.1 mm 后变为约 100 s。两者是尺度比较，不指定某一个精确脱除百分比。

使用条件代表性恒扩散系数、以扩散为主要内部传质过程。表面阻力、随浓度变化的 D、气泡和对流需要在完整脱挥模型中另外计入。

刮膜或擦膜设备利用转动部件把物料分布在加热或冷却壁面附近，并不断更新液膜。转子与壁面的间隙、供料速度、物料黏度和挥发形成的气流，共同决定膜是否连续、厚度如何以及停留多久。名字中的“刮”不一定表示金属部件与壁面硬性接触，实际结构可以采用接触式或留有间隙的分布方式。它可以承担脱挥，也可以让反应在更新的薄层中继续，特别适合需要同时处理高黏度与小分子移出的阶段。

转盘式聚合设备让圆盘或类似构件从物料池中带起熔体，在圆盘表面形成膜，再让膜回到主体或流向下一区域。它通过反复提起、铺展和回落创造新的气液界面。若聚合需要排出生成的小分子，这些界面就把化学反应与传质联系起来。圆盘之间的间距、浸没程度、转速与物料持有量都会影响更新效果；并不是圆盘越多、转得越快就必然越好，因为机械负荷、飞溅、起泡与实际膜厚也会随之变化。

卡罗瑟斯与希尔在早期聚酯研究中发现，生成的小分子水会限制长链继续增长，改进其移出方式后能够获得更长的分子链。这段历史把“设备帮助化学”讲得很具体：两端带有反应基团的小分子相互连接，同时生成的小分子会参与反向过程；将它移出，可以改变体系继续反应的条件。反应物结构当然重要，而分离装置也参与决定最终链长。现代高黏度缩聚设备沿用的，正是反应、界面更新与小分子移出相互配合的思想。

[Figure: diagram](https://ml-biomat.com/tutorials/biomaterials-courses/pe05/#zh-s3)

图 3 · 早期聚酯研究表明，小分子移出与链增长相互关联。图中薄层缩短内部扩散路径，气相侧还需要及时带走挥发物；这幅现代设备示意把反应平衡与传质路径连在一起。

螺杆挤出机把另一种运动方式带入反应工程。旋转螺杆在机筒内输送熔体，特定元件可以加强分布混合、局部变形或物料停留；机筒沿程设置不同温度区，排气口允许挥发物离开。当接枝、链扩展或其他化学转变在其中发生时，这个加工设备也成为反应器。它的优点是能连续处理黏稠材料，并把反应和成形或造粒衔接起来。对应的要求是让反应时间、停留时间分布、传热和局部机械作用相互匹配，而不是只看螺杆转速。

## 压力、密封和换热，为什么要一起考虑

压力可以先理解为单位面积承受的法向力。高压气体或液体会作用在容器壁、端盖、管接头和密封面上，设备需要通过材料和结构把这些力传递出去。讨论压力时还应分清绝对压力与表压：绝对压力从真空起算，表压相对周围大气起算。相平衡和气体状态关系通常使用绝对压力，设备内外的机械载荷则与压差密切相关。把两种基准混在一起，会使同一个数字代表不同的物理状态。

壁越厚，能够承担载荷的结构条件通常会改变，但热量穿过壁面的阻力也会改变。厚壁中的温度还可能沿厚度分布，外壁降温不意味着内壁立刻同步。设备材料同时需要适应腐蚀、温度与反复载荷，因此“选一块导热快的金属”并不能独自完成反应器设计。高压也不必然意味着某一种固定冷却方式：夹套、内部结构、进料冷却或其他移热路线是否适用，要看具体几何、物性与过程。设备外形相似，热量经过的路仍可能不同。

密封的位置可以分为静止连接处与相对运动处。釜盖、法兰等连接的两侧没有持续相对运动，通常属于静态密封；搅拌轴穿过容器边界并旋转，则需要处理动态密封。运动部位既要限制泄漏，又要控制摩擦、磨损与温度，物料中的颗粒或容易固化的组分也会影响运行。磁力传动等方式可以改变轴与外界之间的连接结构，但仍然要处理传递扭矩、散热和材料相容性。理解密封，就是理解反应环境怎样在有物料、能量和运动交换的同时保持边界。

换热器是一个大类，冷凝器也是其中的一种，并不是所有换热器都没有相变。夹套、半管夹套和盘管通过隔开的壁面交换能量；冷凝器让蒸气变成液体，释放汽化时吸收的潜热。壁面换热通常由总传热能力与温差驱动，若两股流体温度沿程变化，需要使用与温度分布相符的平均推动力。某种介质能提供多高或多低的温度，还取决于压力、相态和设备条件，不能把水、蒸汽或导热油各写成一个永远不变的温度上限。

换热面积怎样转化为热功率式 3

![换热面积怎样转化为热功率](https://ml-biomat.com/static/agent-math/b8a35f04cd791b6f7c2b5ae9.svg)

| 符号 | 含义 | 单位 |
| --- | --- | --- |
| Q | 按指定方向计的换热功率 | W |
| U | 总传热系数 | W m⁻² K⁻¹ |
| A | 与 U 使用同一面积基准的有效换热面积 | m² |
| ΔT_{eff} | 与流动和温度分布相适应的有效温差 | K |

怎样理解单位面积、单位温差的传热能力，乘面积和温差得到总功率。若两侧温度近似均匀，直接使用其温差；沿程变化时，需要按相应换热流型确定平均推动力。

算一个例子U = 300 W/(m²·K)、A = 2 m²、有效温差 20 K，对应 Q = 12000 W，即 12 kW。若沉积使 U 降低一半，而其他条件不变，换热功率也降低一半。

使用条件U 与有效温差在所计时间段内具有代表性；相变、污垢和物性通过相应传热模型进入 U。多程或复杂换热器需要相应温差修正。

冷凝器在聚合流程中有两种容易区分的角色。若反应釜中的一部分液体蒸发，把蒸气冷凝后送回釜内，这个回流过程可以把热带到外部，同时维持某些液体成分的库存。若目标是移除缩聚生成物或残留单体，冷凝液则可能被收集并排出，避免重新进入体系。两种流程都能画出“蒸气进入冷凝器”，但物料终点不同，对反应平衡和组成的影响也不同。因此阅读管线图时，要继续追踪冷凝液去了哪里。

冷凝的潜热与冷却流体的升温式 4

![冷凝的潜热与冷却流体的升温](https://ml-biomat.com/static/agent-math/58043c27dd7b0c983148d026.svg)

| 符号 | 含义 | 单位 |
| --- | --- | --- |
| Q_{cond} | 蒸气凝结释放的热功率 | W |
| ṁ_v | 凝结成液体的蒸气质量速率，圆点表示每单位时间 | kg s⁻¹ |
| L_{v} | 对应压力与温度下的汽化潜热大小 | J kg⁻¹ |
| Q_{c} | 冷却介质吸收的显热功率 | W |
| ṁ_c | 冷却介质质量流量 | kg s⁻¹ |
| c_{p,c} | 冷却介质定压比热容 | J kg⁻¹ K⁻¹ |
| T_{c,o}, T_{c,i} | 冷却介质出口与入口温度 | K |

怎样理解每秒凝结的质量乘每千克相变释放的能量，得到冷凝功率。冷却液吸收的能量用于提高温度，质量流量乘比热乘温升给出其吸热功率。定常且其他热流可忽略时，两者相等。

算一个例子凝结速率 0.01 kg/s、潜热 2000 kJ/kg 时，释放 20 kW。若冷却液比热 4 kJ/(kg·K)，允许升温 10 K，需要质量流量 0.5 kg/s 来吸收这份功率。

使用条件第一行近似只计相变潜热；蒸气过热降温、冷凝液过冷和混合物凝结需要另计。第二行采用无相变、近似恒比热的冷却流体。

蒸气和冷却介质究竟走换热管内还是管外，需要结合压降、清洗、腐蚀、压力与排液来选择；立式或卧式安装也会改变冷凝液排出和气液相互作用。气体中若含有不易冷凝的成分，它们可能在表面附近积累，增加传热传质阻力。排出这些气体与顺利排出冷凝液，都是维持有效面积的条件。看懂这些流动细节，就能理解为什么名义换热面积相同的设备，实际移热能力仍然可能不同。

## 把颜色搅匀，还不等于把分子混匀

在一杯清水里滴入颜色，轻轻绕圈后可以看到一条条色带随液体移动。液体整体已经在运动，但不同浓度的区域仍然分开。继续拉伸、折叠这些色带，厚度逐渐减小，分子扩散才能在更短的距离上消除浓度差。由此可以把混合理解为一个相接的过程：整体流动把物料送到不同位置，变形把不同组分的区域分割变薄，最终由分子运动完成局部均匀化。宏观上看不见颜色差别，也不一定意味着反应最快的微小区域已经完全均匀。

雷诺在1883年发表的管流实验，用进入透明水流的细色带观察运动状态如何改变。色带可以保持较整齐，也可以扭曲并迅速散开；流速、管径和液体黏性共同影响这种差别。后来用雷诺数把这些因素组合起来，使不同尺度的流动能够比较。实验的价值在于把原本不容易直接看见的内部运动变成可观察的图样。对于搅拌釜，长度和速度尺度改用桨叶尺寸及其转动造成的运动，形成对应的搅拌雷诺数。

[Figure: diagram](https://ml-biomat.com/tutorials/biomaterials-courses/pe05/#zh-s5)

图 4 · 雷诺的色带实验使流动状态变得可观察。两类色带显示有序输送与横向混合的差别。管流与搅拌流动各自选取相应的速度、长度尺度，并由实验确定转变条件。

用同一尺度比较搅拌流动式 5

![用同一尺度比较搅拌流动](https://ml-biomat.com/static/agent-math/042af8e81da83fc97f9b036e.svg)

| 符号 | 含义 | 单位 |
| --- | --- | --- |
| Re_{M} | 搅拌雷诺数 | 1 |
| ρ | 物料密度 | kg m⁻³ |
| n | 桨叶转动频率，以每秒转数表示 | s⁻¹ |
| d | 桨叶直径 | m |
| η | 牛顿液体动力黏度，或所声明条件下的表观黏度 | Pa s |

怎样理解用与 nd 成比例的速度和 d 作为长度，把惯性与黏性作用的尺度相比较。密度、转速和直径平方的单位恰好与黏度相同，因此比值无量纲。

算一个例子ρ = 1000 kg/m³、n = 5 s⁻¹、d = 0.1 m、η = 0.001 Pa·s 时，Re_M = 50000。若只把黏度改为 10 Pa·s，Re_M 变为 5，同一转速对应的流动性质显著改变。

使用条件流态与几何和边界条件共同决定，不把管流临界值直接搬到搅拌釜。非牛顿液体需要与搅拌剪切条件相对应的流变描述。

较低雷诺数下，黏性作用强，流动可以平滑而有序；较高雷诺数下，惯性作用更突出，可能产生复杂的湍动和多尺度涡旋。湍流有助于把大尺度差异向更细尺度传递，但最末端的组分均匀仍要依靠分子扩散。高黏度体系即使没有强湍流，也可以通过有组织的拉伸与折叠实现良好混合。反过来，一个看起来翻滚得很厉害的容器，也可能留有更新缓慢的角落。判断混合质量，需要观察物料到达各处和消除局部差异的时间，而不是只看液面是否热闹。

化学反应给混合增加了时间竞争。如果两种原料接触后很快反应，而它们在加料点附近尚未充分分散，局部就可能先生成某种结构或副产物；等整个容器终于混匀，已经形成的化学键不会自动按平均配方重新排列。缓慢反应则给混合留下更多时间。比较混合时间与反应时间，有助于判断加料位置、加料速度和桨叶布置为什么会影响产品。聚合中的局部单体比例、交联剂浓度和引发剂分布，都可能通过这条路径留下结构差异。

测量混合时间时，可以加入少量示踪物，在几个位置记录浓度或电导如何接近最终值。需要先规定“足够均匀”的标准，例如各测点都进入最终值附近某个范围，并且不再明显离开。测点数量、位置和传感器响应会影响得到的时间，所以混合时间应与测量定义一起使用。对于有颗粒或液滴的体系，还要观察沉降、分散与粒径变化；一项示踪物均匀化测量不能同时代表所有混合目标。

## 桨叶的形状，怎样改变物料运动

在圆柱形容器里，可以把流动方向分成沿轴上下、从中心向外以及绕轴转圈三种，分别叫轴向、径向和切向。它们像地图上的不同方向，用来描述同一团液体怎样移动。若液体主要跟着桨叶一起绕圈，而上下和内外交换很弱，表面可能形成明显漩涡，实际混合却未必充分。挡板常用于打断这种整体旋转，改变回流路径；其效果与流态、桨叶和容器结构有关，也可能影响颗粒接触与清洗。

螺旋桨和许多斜叶桨可以产生较强的轴向循环，将物料向上或向下推动，再通过周围区域回流。平直叶圆盘涡轮通常形成较明显的径向排出流，液体向壁面移动后分成上下循环。这些是典型流型，不是只凭一个名称就能确定的精确速度图。叶片角度、直径、离底高度、挡板和是否通气都会改变流动。比较两种桨叶时，要问需要的是大范围循环、气泡分散、颗粒悬浮，还是强局部变形，然后再看其结构能否完成相应任务。

[Figure: diagram](https://ml-biomat.com/tutorials/biomaterials-courses/pe05/#zh-s6)

图 5 · 典型流动任务的示意。箭头突出主要输送方向，真实三维流动还会随桨叶角度、挡板、液位和物料流变改变；下图强调螺带类装置的轴向交换，而不是精确制造几何。

高黏度物料往往需要更接近壁面的锚式、框式或螺带式搅拌器。锚式和框式构件扫过较大的横截面，有助于更新近壁物料；螺带通过沿轴向的输送与回流，让不同高度的物料交换。桨叶外缘应与容器内半径相匹配，而不是把转动半径与容器直径混为一谈。间隙较小时，同样的相对速度会集中在较短距离上形成较强变形，但整釜循环仍需由完整几何产生，不能只靠一圈近壁运动来推断中心区域已混合。

局部变形可以先用两张相互滑动的平板来理解。下板不动、上板移动，夹在中间的液体各层速度不同；速度在垂直方向上变化得越快，剪切速率越大。对于牛顿液体，剪切应力与剪切速率成正比，比例系数就是动力黏度。剪切应力是平行于一个小表面的单位面积力，与垂直压在表面上的法向应力不同。聚合物液体还可能产生明显的法向应力和弹性恢复，说明其响应包含长链储存与释放形变能的过程。

速度差怎样形成剪切应力式 6

![速度差怎样形成剪切应力](https://ml-biomat.com/static/agent-math/0d35ed83b7248e1d574dfb2c.svg)

| 符号 | 含义 | 单位 |
| --- | --- | --- |
| γ̇ | 简单剪切中的剪切速率，点表示形变随时间的速率 | s⁻¹ |
| u, y | 平行于板面的速度与垂直于板面的坐标 | m s⁻¹; m |
| du/dy | 速度对垂直距离的变化率，即速度梯度 | s⁻¹ |
| Δu, h | 两板速度差与间隙厚度 | m s⁻¹; m |
| τ_{xy} | 沿 x 方向、作用在法向为 y 的表面上的剪切应力，采用此处的下标约定 | Pa |
| η | 动力黏度 | Pa s |
| F_{t}, A_{s} | 表面上的切向力与承受该力的面积 | N; m² |

怎样理解相邻层以不同速度运动，速度差除以层间距离描述变形快慢。牛顿流体的剪切应力与这一速率成正比；力除以面积则是应力的力学定义。

算一个例子两板速度差 0.1 m/s、间隙 0.001 m，剪切速率为 100 s⁻¹。黏度 2 Pa·s 时剪切应力 200 Pa；若受力面积为 0.01 m²，对应切向力 2 N。

使用条件平板简单剪切、近似线性速度分布与牛顿黏性关系。搅拌器间隙用此作局部尺度；聚合物剪切变稀、弹性与法向应力需要更完整的本构关系。

如果进一步描述三维应力，需要同时说清选定小表面的朝向和作用力的方向，这就是应力分量要用两个下标的原因。一个下标说明在哪个面上，另一个说明沿哪个方向；教材中下标次序的约定可以不同，实际使用时先声明即可。对于这里的设备理解，关键不是背下全部分量，而是知道同一处液体既可能被切向拖动，也可能受到法向挤压。桨叶附近、狭窄间隙和主体循环区的应力分布不同，颗粒、液滴与长链所经历的作用因此也不同。

这些区别直接关系到生物与聚合物材料。分散一个较硬的团聚体可能需要较强局部作用，而保持柔软微胶囊、细胞或某些蛋白质组装体的完整性，则需要同时考虑峰值应力、作用时间、界面接触和重复经过高作用区域的次数。并不是所有蛋白质都会因普通搅拌立即破坏，也不能只用平均功率预测所有损伤。把对象尺寸、结构和流动经历对应起来，才能提出合适的混合目标，并据此选择更合适的桨叶或反应器形式。

## 电机用了多少功，分别用在什么地方

转动桨叶需要扭矩，可以把它理解成让轴转起来所需的转动作用。扭矩乘角速度就是机械功率；转速如果用每秒多少圈表示，还要乘一圈对应的弧度数。电机输入的电功率、传到轴上的机械功率与实际传给液体的功率并不相同，轴承和传动装置会消耗一部分。因此测量或比较搅拌能耗时，需要说明功率的边界。对物料的混合、变形与升温而言，直接有关的是传入相应流体区域的机械功。

从转矩计算传入液体的功率式 7

![从转矩计算传入液体的功率](https://ml-biomat.com/static/agent-math/a43db9568f12480ba8fae0dd.svg)

| 符号 | 含义 | 单位 |
| --- | --- | --- |
| P_{shaft} | 测量截面上的轴机械功率 | W |
| n | 轴转动频率，以每秒转数表示 | s⁻¹ |
| M | 该截面传递的转矩 | N m |
| π, 2π | 圆周率；每圈转过的弧度数 | 1 |
| P | 在声明边界内实际传入液体的机械功率 | W |
| P_{loss} | 该测量截面与液体之间的传动、轴承等机械损失 | W |

怎样理解每转一圈，转矩做功为 2πM；乘每秒转数得到功率。扣除在液体以外消耗的功，才能得到进入物料的部分。

算一个例子n = 5 s⁻¹、M = 2 N·m 时，轴功率约 62.83 W。若同一边界内机械损失为 12.83 W，传入液体的功率为 50.0 W。

使用条件转速和转矩取相互对应的时间值或合理平均。电机电功率还包含电气损失，不能未经换算直接代入轴功率。

流体获得机械能后，会形成整体运动，也会通过黏性作用把机械能转化为热。最终耗散为热，并不意味着机械功在途中没有发挥混合作用；相反，循环与变形正是在能量传递过程中发生。对于很黏的物料，机械发热可能成为温度平衡的重要部分，机筒温度或夹套温度就不等于物料本身的实际温度。反应挤出尤其需要同时看转矩、产量与温度，才能判断增加转速是在改善分布、缩短停留，还是显著提高了机械热输入。

1950年，拉什顿、科斯蒂奇和埃弗里特关于搅拌器功率特性的研究，帮助把不同桨叶的功率数据整理成可比较的形式。将密度、转速和桨叶直径的特定组合从功率中除去，得到功率数；再考察它怎样随雷诺数和几何变化。这个方法并没有让所有桨叶变成同一种设备，而是把尺寸与转速造成的主要尺度变化分离出来，让结构差异能够被更清楚地比较。在几何相似、充分湍流的某些范围内，功率数可以近似看成常数。

把功率数据按流动尺度整理式 8

![把功率数据按流动尺度整理](https://ml-biomat.com/static/agent-math/21ac489831fc61c31e35ad8b.svg)

| 符号 | 含义 | 单位 |
| --- | --- | --- |
| N_{P} | 功率数 | 1 |
| P | 传入液体的机械功率 | W |
| ρ, n, d | 密度、每秒转数和桨叶直径 | kg m⁻³; s⁻¹; m |
| Re_{M} | 搅拌雷诺数 | 1 |
| K_{L} | 特定几何下层流功率关联的系数 | 1 |
| η | 牛顿动力黏度 | Pa s |
| n³, d⁵ | 转速的三次方与直径的五次方；指数表示相乘次数 | s⁻³; m⁵ |

怎样理解ρn³d⁵ 的单位为功率，除去它得到无量纲功率数。充分湍流且几何不变时 N_P 常近似恒定；层流中 N_P 常与 Re_M 的倒数成比例，代入后得到不同的转速和尺寸幂次。

算一个例子以 N_P = 5、ρ = 1000 kg/m³、n = 5 s⁻¹、d = 0.1 m 为例，P = 6.25 W。在 N_P 保持不变的范围内，只把转速加倍，功率增加八倍。

使用条件分别使用适合的流态关系，系数对应具体桨叶与容器几何。通气、自由液面大变形、挡板变化和非牛顿流变可能改变功率特性。

功率很大不一定意味着全釜循环很快。一个桨叶可以在较小区域产生强烈变形，另一个则可以用相近功率推动更大体积的液体。为描述循环能力，可以定义桨叶泵送量，即单位时间通过选定排出截面的液体体积；这与反应器的净进出料流量是不同的量。同一份物料可以被桨叶反复推动。若把搅拌器局部看成一个泵，还可以用扬程表示单位重量液体获得的机械能，但这个量不能直接替代微观混合程度。

循环流量与局部泵送能量式 9

![循环流量与局部泵送能量](https://ml-biomat.com/static/agent-math/bf78b77520726963f66d5a3c.svg)

| 符号 | 含义 | 单位 |
| --- | --- | --- |
| q_{p} | 通过声明的桨叶排出截面的体积流量 | m³ s⁻¹ |
| N_{Q} | 对应几何与流态的泵送数 | 1 |
| n, d | 桨叶每秒转数与直径 | s⁻¹; m |
| H | 单位重量液体获得的机械能，以液柱高度表示 | m |
| N_{H} | 用于局部泵类比的扬程系数 | 1 |
| g | 重力加速度，约 9.81 | m s⁻² |
| P_{h} | 指定泵送边界上的液体机械能通量 | W |
| ρ | 液体密度 | kg m⁻³ |

怎样理解速度尺度 nd 乘面积尺度 d² 得到流量尺度。扬程是单位重量的能量，因此速度平方除以 g 才具有长度单位。ρq_p 是质量流率，再乘 gH 得到液体获得的功率。

算一个例子N_Q = 0.7、n = 5 s⁻¹、d = 0.1 m 时，q_p = 0.0035 m³/s。若 N_H = 2，则 H 约 0.0510 m；ρ = 1000 kg/m³ 时，P_h 约 1.75 W。

使用条件泵送数与扬程系数具有指定的流动和测量基准。P_h 是局部机械能通量，整釜耗散和其他流动贡献使它不必等于总轴功率；H 也不是微观混合程度。

设备体积除以泵送量给出一个循环时间尺度。它告诉我们相当于一釜体积的液体通过桨叶排出区域需要多久，却不能保证所有角落已经达到同一浓度。真实混合可能需要多次循环，且会受短路回流和停滞区影响。正因为循环量和局部耗散描述不同事情，选型时常需要同时看泵送、功率、混合时间与对象响应。只拿一个“单位体积功率”就断定两台设备对所有材料等效，会把这些不同的运动方式压成一个数字。

循环一釜体积与真正混匀的差别式 10

![循环一釜体积与真正混匀的差别](https://ml-biomat.com/static/agent-math/bbbdb6b44e96ce9e31904ad0.svg)

| 符号 | 含义 | 单位 |
| --- | --- | --- |
| t_{circ} | 相当于一釜体积通过桨叶排出区的时间尺度 | s |
| V | 液体持有体积 | m³ |
| q_{p} | 桨叶泵送流量 | m³ s⁻¹ |
| t_{mix} | 达到声明均匀程度的混合时间 | s |
| C_{m} | 由几何、加料和测量标准确定的经验倍数 | 1 |

怎样理解体积除以内部泵送量给出循环尺度。多次循环、分流和局部更新共同决定最终均匀程度，用经实验确定的系数才能将其与混合时间联系。

算一个例子V = 0.020 m³、q_p = 0.004 m³/s 时，循环尺度为 5 s。若该装置和检测标准下测得 C_m = 4，混合时间约为 20 s。

使用条件第二行是针对相应条件校准的关联，不预先指定普遍的循环次数。固体悬浮、液滴尺寸和微观反应混合还需要各自的评价。

对连续挤出或其他连续黏稠物料处理过程，还可以把净传入物料的机械功率除以质量流量，得到每千克物料接受的机械能。这使不同产量下的能量投入更容易比较。若相同功率对应更小产量，每千克物料接受的能量增加；但它经历的局部峰值应力和停留时间分布仍由具体设备决定。这个量适合连接能耗与物料升温，也有助于解释为什么增加产量、改变螺杆组合或改变转速，会以不同方式影响产品。

每千克物料获得的机械能式 11

![每千克物料获得的机械能](https://ml-biomat.com/static/agent-math/cd46f0ec3cc02c83a31fbf8c.svg)

| 符号 | 含义 | 单位 |
| --- | --- | --- |
| SME | 单位质量物料的净机械能输入 | J kg⁻¹ |
| P_{net} | 净传入所考察物料的机械功率 | W |
| ṁ | 连续物料质量流量 | kg s⁻¹ |
| ΔT_{mech} | 机械能全部转为物料显热时的温升尺度 | K |
| c_{p} | 物料比热容 | J kg⁻¹ K⁻¹ |

怎样理解每秒输入的能量除以每秒通过的质量，得到每千克接受的能量。再除以每千克升温一度所需能量，给出相应绝热显热尺度。

算一个例子P_net = 2 kW、质量流量 0.01 kg/s，对应 SME = 200 kJ/kg。若比热为 2 kJ/(kg·K)，全部保留为显热时对应 100 K 温升。实际温度还由换热、反应与相变共同决定。

使用条件采用连续稳态或相互匹配的平均功率与流量。温升一式只展示机械能的热尺度，不含反应放热、散热或相变。

把功率、泵送量与单位质量能量放在一起，就能提出更具体的设备问题：需要更多全局循环时，是否应改变桨叶型式或尺寸；需要打散团聚体时，是否应增加受控的局部变形；物料过热时，是反应放热增加、传热下降，还是机械能输入过高。每个问题都有对应可测的量，设备比较也因此从“哪台电机更大”转向“哪一种运动更符合材料形成的需要”。

## 放大十倍，为什么不能什么都保持相同

将一个小釜按比例放大，看起来只是把各个尺寸乘同一个数，实际却会同时改变体积、表面积、流动速度和能量需求。几何相似意味着桨径与釜径之比、液面高度与釜径之比等保持一致，并不意味着动力学相似。即使使用同一种液体，不同的转速选择也会让雷诺数、桨尖速度、单位体积功率和循环时间按不同规律变化。放大首先要决定最希望保持哪一种过程特征，再检查其他量随之改变到什么程度。

如果保持雷诺数，桨叶变大后需要降低转速，并且降低得很快；如果保持桨尖速度，转速按桨径的倒数降低；如果在充分湍流与近似恒功率数条件下保持单位体积功率，转速则按另一种较缓的幂次降低。这些要求来自不同的物理关系，所以通常无法在放大时同时满足。把转速始终保持不变也是一种选择，但意味着桨尖速度增加、单位体积功率增加，设备的机械负荷和材料经历都会改变。

不同放大要求对应不同转速式 12

![不同放大要求对应不同转速](https://ml-biomat.com/static/agent-math/08a3f82a5078b579593f0ebb.svg)

| 符号 | 含义 | 单位 |
| --- | --- | --- |
| S, a | 线性尺寸比和转速比；下标 1 为原设备、2 为放大设备 | 1 |
| d, n | 桨叶直径和每秒转数 | m; s⁻¹ |
| Re_{M} | 搅拌雷诺数 | 1 |
| P, V | 液体机械功率与持有体积 | W; m³ |
| P/V | 单位体积机械功率 | W m⁻³ |
| u_{tip} | 桨尖线速度，等于每圈路程 πd 乘转速 n | m s⁻¹ |
| q_{p}, t_{circ} | 桨叶泵送流量与循环时间尺度 | m³ s⁻¹; s |
| a³, S², S³, S⁵ | 转速比与尺寸比的幂次，来自相应物理关系 | 1 |

怎样理解几何相似使体积按 S³ 变化。把两台设备分别代入雷诺数、功率、泵送量和速度关系并相除，共同物性与几何系数消去。令想保持的那一项比值等于 1，就能解出转速比。

算一个例子S = 5 时，恒雷诺数要求 a = 1/25；恒桨尖速度要求 a = 1/5；恒单位体积功率要求 a = 5 的 −2/3 次方，约 0.342。最后一种情况下总功率增至 125 倍，桨尖速度增至约 1.71 倍，循环时间约为 2.92 倍。

使用条件几何相似、相同密度黏度、充分湍流范围内近似不变的功率数和泵送数，且液位比例一致。离开这些条件时重算物性与流动系数。

### 放大时，选择保留哪一种特征

[Figure: 放大时，选择保留哪一种特征](https://ml-biomat.com/tutorials/biomaterials-courses/pe05/#zh-s8)

原设备桨径 0.1 m、釜内径与液高均为 0.3 m、转速 5 s⁻¹。密度 1000 kg/m³、黏度 0.001 Pa·s、功率数 5、泵送数 0.7；按几何相似、相同物性与充分湍流的恒定系数比较。循环时间是体积除泵送量，未代替实测混合时间。

在交互中，把线性尺寸比设为五，体积就增加到一百二十五倍。先选择恒雷诺数，观察单位体积功率怎样下降、循环时间怎样增加；再选择恒单位体积功率，比较桨尖速度与总功率如何变化。图中的一倍表示与小设备相同，十倍表示增至十倍，十分之一表示减小到原来的十分之一。这里使用同一类几何相似、充分湍流的搅拌器，让功率数和泵送数保持不变，因此差别直接来自尺度关系；实际物性或流态改变时，还要更新这些系数。

有时也会用泵送量与扬程的比值作为相似要求。在固定重力加速度和相同形式的流动关联下，这个比值与桨径除以转速成比例，因此保持它会给出另一条转速随尺寸变化的规律。不过泵送量与扬程的比值本身具有单位，且二者都不能完整描述混合质量，所以它只能作为明确条件下的一项比较量。对具体聚合过程，保持液滴尺寸、达到相同混合时间或控制局部应力，往往比保持一个未经解释的比值更直接。

热量带来另一个无法忽略的尺度。几何相似放大后，每单位体积可用的外壁面积下降；与此同时，即使单位体积机械功率保持相同，反应放热与黏度变化仍可能改变实际传热。解决方法可以是增加有效换热面、采用外循环、分段反应或改变加料历程，而不是只在原来的大釜上继续加快搅拌。对于需要排挥发物的体系，表面更新与气相通道还必须同步放大。所谓工艺放大，实际上是在重新配合反应、运输、能量与机械作用的时间尺度。

可以用三类产品练习这种判断。需要保持颗粒分散的水性乳液，应重点关注全局循环、颗粒稳定和热移出；需要持续排出小分子的高黏度聚酯，应关注薄膜更新、真空侧运输和链的热历程；需要在短时间内完成接枝改性的熔体，应把反应速度与螺杆输送、局部混合和排气位置联系起来。它们都属于聚合材料制造，却不应由同一个搅拌转速或同一种反应器包办。设备的价值，在于为指定材料安排能够实现其结构与性能的过程。

File: docs/tutorials/biomaterials-courses/pe06/index.md
# 单体从哪里来：原子、能量与材料的起点

Source: https://ml-biomat.com/tutorials/biomaterials-courses/pe06/
Language: zh-CN

从塑料瓶、凝胶和尼龙追溯单体的制造，沿着裂解、氧化、循环回用与酶催化，读懂分子怎样被准备好，再用连续算例连接产量、热量和设备尺度。

## 从一只瓶子，追问分子是怎样准备好的

一只透明饮料瓶、一块吸水敷料和一根尼龙线，看起来用途相差很远，却都有一个共同的制造问题：先准备什么样的小分子，才能把它们连接成需要的长链？饮料瓶常用的聚对苯二甲酸乙二醇酯，需要能够彼此反应的二元酸与二元醇；聚丙烯酰胺凝胶依靠含有碳碳双键的丙烯酰胺形成主链；尼龙则把含氨基与含羧基的分子接在一起。聚合以前的这一步，决定了长链能获得怎样的骨架、侧基和连接方式，也决定了制造过程必须处理哪些杂质。

这里的“小”是相对于聚合物而言。单体是能够通过聚合反应贡献链结构单元的分子，并不等于所有质量较小的分子。水分子很小，却不会因为被放在一起就成为通常意义上的聚合物；环状单体则可以打开环，接到链上，不一定需要碳碳双键。理解一种单体时，可以先问两个问题：它有哪些可以参与连接的位置，这些位置反应以后，分子的哪一部分会留在材料里？这样看结构式，会比背诵一串缩写更容易形成完整认识。

结构式中的字母代表元素，例如 C 是碳、H 是氢、O 是氧、N 是氮、Cl 是氯。字母右下角的数字表示同一分子中相应原子的数目；连接符号表示原子之间的化学键，双线表示双键，三线表示三键。乙烯写成 CH₂=CH₂，意味着两个碳之间有双键，每个碳还连接两个氢。聚合时，双键中的一部分成键能力被用于连接相邻单体，碳原子并没有消失。羧基 —COOH、羟基 —OH 和氨基 —NH₂ 则是另外几类常见的反应位置，称为官能团。

可以把单体想成带有连接扣的积木，但真实分子的扣子有方向、反应速度和选择性。有些扣子容易与水反应，有些必须由催化剂帮助才能打开，有些在储存时就可能自行开始连接。因此，单体工业不仅要“做出这个分子”，还要把它从相似分子中分离出来，控制含水量、残余催化剂和会改变聚合行为的微量组分，再以适合运输与使用的状态交给下一道工序。材料性能的起点，往往早于聚合釜。

[Figure: diagram](https://ml-biomat.com/tutorials/biomaterials-courses/pe06/#zh-s1)

图 1 · 三种进入长链的方式。第一行 C 表示碳；后两行彩色点表示官能团或骨架片段。双键、互补官能团和可开环结构提供不同的聚合入口。

## 分离原料与改变分子，是两件不同的事

从原油得到不同馏分，主要利用混合物中各组分挥发性的差异。加热时，较容易进入气相的组分优先富集在蒸气中；蒸气与液体在塔内多次接触，能够逐步改善分离。得到的石脑油仍是许多烃的混合物，烃指主要由碳与氢构成的化合物。蒸馏改变的是各处的组成，并不会仅靠“分开装瓶”就把长碳链普遍改造成乙烯。后续裂解才通过化学反应改变碳骨架，产生更适合制造单体的小分子。

原料也可以来自天然气分离得到的乙烷、丙烷等组分。乙烷只有两个碳，用它制取乙烯时，最简的总反应可以看作脱去一分子氢；石脑油含有更复杂的碳骨架，裂解产物便包括乙烯、丙烯、含四个碳的组分和更重的液体。不同原料带来不同的产品组合，工厂需要同时安排这些物流的去向。一条路线能否成立，既取决于目标单体，也取决于同一流程中副产氢气、燃料气和其他可利用组分的价值与处理方式。

碳骨架之外，功能基团还需要其他元素。由盐水电解得到的氯和烧碱、由空气中的氮制得的氨、用于氧化反应的氧，以及用于加氢的氢气，都能参与单体网络。以盐水电解为例，电能推动氯离子在阳极转变为氯气，阴极侧则产生氢气与氢氧根；装置通过合适的隔膜或膜分隔产物，避免它们随即重新反应。这里涉及的电极是电流进入或离开溶液的界面，离子则是带电的原子或原子团。了解这些基本角色，就能看懂为何一种有机材料的制造还依赖无机化工。

盐水电解的总物料账式 1

![盐水电解的总物料账](https://ml-biomat.com/static/agent-math/b0bace7b2bdbfcf903390b51.svg)

| 符号 | 含义 | 单位 |
| --- | --- | --- |
| NaCl | 氯化钠，Na 为钠、Cl 为氯 | 化学式 |
| H₂O | 水，H 为氢、O 为氧 | 化学式 |
| NaOH | 氢氧化钠 | 化学式 |
| Cl₂, H₂ | 氯气与氢气，每个分子各含两个相应原子 | 化学式 |
| → | 反应的净变化方向，前面的系数表示物质的量比例 | 1 |

怎样理解两份盐提供两个钠与两个氯，水提供氢与氧；左右两边每种元素的原子总数相同。电能推动这一电化学转化。

算一个例子按净反应计，转化 2 kmol NaCl 对应生成 2 kmol NaOH、1 kmol Cl₂ 和 1 kmol H₂，同时消耗 2 kmol 水。

使用条件这是氯碱过程的净化学计量关系；实际电耗、电流效率、水迁移与产品浓度还由电解系统决定。

还有一些路线从一氧化碳与氢的混合气出发，经甲醇等中间体进入有机化学网络；乙炔可以由不同原料路线制取，并参与部分含氯或含氧单体的合成。生物质也能先发酵为乙醇，再经脱水得到乙烯。这些路线提供的是不同的原子与能量来源，最终若获得相同结构和纯度的乙烯，其聚合反应所识别的仍是同一种分子。比较路线时，需要沿着原料、转化、分离和供能一起追踪，不能只凭某个原料名称判断整个过程的资源消耗。

读路线图还有一个有用习惯：每经过一个箭头，就检查碳原子是否增减、哪些官能团发生改变，以及是否需要另一种原料参与。图上“乙烯通向聚酯”通常意味着经过环氧乙烷、乙二醇等步骤，并另外加入二元酸；它不是说一瓶乙烯可以独自变成聚酯。多步箭头描述的是工艺关联，逐步配平的反应式才说明具体的原子收支。把这两种信息分开，便不容易被复杂的产品树绕晕。

## 裂解炉里，为什么既要加热又要迅速冷却

热裂解可以先从乙烷的总反应理解：乙烷失去两个氢原子形成乙烯，两个氢组成氢气。这个总变化需要吸热，因此炉子必须不断向流过的气体供热。不过，实际分子不会排队完成一个整齐的单步动作。较高温度下，一些化学键发生均裂，原来成对参与成键的两个电子分到不同碎片上，形成带有未成对电子的自由基。自由基可以从别的分子夺取氢，新的自由基再裂解或继续传递反应，最终产生一个相互连接的反应网络。

乙烷脱氢的总变化式 2

![乙烷脱氢的总变化](https://ml-biomat.com/static/agent-math/62268a035721a97fd16a6496.svg)

| 符号 | 含义 | 单位 |
| --- | --- | --- |
| C₂H₆ | 乙烷，含两个碳与六个氢 | 化学式 |
| C₂H₄ | 乙烯，含两个碳与四个氢 | 化学式 |
| H₂ | 氢气分子 | 化学式 |
| → | 反应的净变化方向，前面的系数表示物质的量比例 | 1 |

怎样理解碳骨架保留，少去的两个氢组成一分子氢气；每份反应物产生两份气态产物，气体分子总数随反应增加。

算一个例子理想目标反应中，1 kmol 乙烷生成 1 kmol 乙烯与 1 kmol 氢气。用圆整摩尔质量计，30 kg = 28 kg + 2 kg。

使用条件用于跟踪目标反应的化学计量；热裂解还有其他产物与自由基步骤，总反应式不指定一个单步反应机理。

1931 年，F. O. Rice 用自由基反应的观点讨论饱和烃的热分解。这一思路让人能够把复杂产物与具体的断键、夺氢和链传递联系起来，而不是只记录“加热后出现了什么”。这里的“链反应”指活性中间体不断传递，和最终得到一条高分子链不是同一个概念。裂解炉中的反应链可以生成小分子；聚合中的链增长则把单体接到不断变长的分子上。两者都涉及反应步骤的接续，但物质尺寸变化的方向不同。[Rice 的自由基热分解研究](https://pubs.acs.org/doi/10.1021/ja01356a053)由此成为理解烃类裂解的一条重要历史线索。

[Figure: diagram](https://ml-biomat.com/tutorials/biomaterials-courses/pe06/#zh-s3)

图 2 · Rice 自由基观点下的一组乙烷反应示意。H 表示氢原子，小黑点表示未成对电子，H₂ 表示氢气；乙基自由基为乙烷失去一个氢后的片段。活性被再生，因此一次引发可以支持多次传递，图中也保留了终止与副反应的去向。

温度升高会加快目标反应，也会加快许多竞争反应。已形成的乙烯继续经历高温，可能进入其他反应，重组分还可能形成芳香族产物和焦炭。焦炭沉积在管壁后，会妨碍传热、缩小流道并改变压降。于是，裂解过程常把高温与较短的高温停留经历配合起来：让目标反应在有利的时间窗口内发生，随后尽快降低温度，减少产物继续变化的机会。烹饪中把刚焯好的食材迅速冷却，也是在缩短后续变化的时间；裂解的反应网络与温度尺度不同，但“适时结束这段热经历”的逻辑相通。

稀释蒸汽常与烃一起进入裂解段。它降低烃的分压，改变相遇频率，也影响结焦倾向和流动状态。分压可以理解为混合气体总压力中由某一组分贡献的部分：总压力一定时，蒸汽份额增大，烃所占份额便减小。蒸汽不是把所有烃完全燃烧所需的氧气，也不是越多越好。多加入蒸汽意味着要加热更多物料，后面还要将水与其他产物分开；气体体积流量增加，也会改变炉管中的速度和停留时间。化学效果与设备负担必须放在同一张账上。

离开裂解管的高温气体首先可以通过急冷换热器，把热量传给另一侧的水并产生蒸汽；随后再结合适合该物流的油冷、水冷或其他冷却分离步骤。急冷换热器的作用是迅速抽走热量，同时回收高温热能，不能把它简单理解为把所有裂解气立即喷淋冷凝。轻组分在此后仍需要压缩、脱除酸性杂质、干燥和分离。尤其是相近的小分子，要得到满足聚合要求的纯度，往往需要精细的后处理。裂解炉决定“生成什么”，分离系统决定“交付什么”。

[Figure: diagram](https://ml-biomat.com/tutorials/biomaterials-courses/pe06/#zh-s3)

图 3 · 流程功能与定性温度轨迹。裂解段吸收热量，急冷换热段及时降低温度并回收热能。曲线表示先加热、后迅速降温的顺序，不表示某台炉子的测量数据；后续分离决定聚合级单体的纯度。

## 从每小时一吨乙烯，算到热量与流动

现在用一个连续算例，把反应式接到设备尺度上。设目标是每小时得到 1000 kg 乙烯，用简化的摩尔质量 28 kg/kmol 换算，产量约为每小时 35.71 kmol。mol 是按粒子数计量的单位，1 kmol 等于 1000 mol；摩尔质量则告诉我们一份这样的粒子数对应多少质量。反应式中的“一份乙烷得到一份乙烯”说的是分子数或物质的量之比，不是两者的质量相同。乙烷中有一部分质量作为氢气离开，质量守恒需要把两种产物一起计算。

从产品质量算进料量式 3

![从产品质量算进料量](https://ml-biomat.com/static/agent-math/5de69515dd1071b4316b4188.svg)

| 符号 | 含义 | 单位 |
| --- | --- | --- |
| ṁ_E | 乙烯产品质量流量，点表示每单位时间 | kg h⁻¹ |
| M_{E} | 乙烯摩尔质量，本例圆整为28 | kg kmol⁻¹ |
| ṅ_E | 乙烯产品摩尔流量 | kmol h⁻¹ |
| ṅ_A,0 | 反应段乙烷入口摩尔流量；A为乙烷，0为入口 | kmol h⁻¹ |
| X | 乙烷单程转化率，使用小数 | 1 |
| ṅ_W,0 | 反应段蒸汽入口摩尔流量 | kmol h⁻¹ |
| S | 蒸汽与乙烷入口物质的量之比 | 1 |

怎样理解质量除摩尔质量给出分子份数。每份转化乙烷产生一份乙烯，产量除转化率给出反应段入口量，再按蒸汽比求水蒸气量。

算一个例子1000 kg/h ÷ 28 kg/kmol = 35.714 kmol/h；X=0.30 时乙烷为119.048 kmol/h；S=1.5 时蒸汽为178.571 kmol/h。

使用条件目标反应选择性100%，产物完整回收，进料中没有乙烯；此处计算反应段总乙烷流量，包括可能的循环部分。

设单次通过时 30% 的乙烷发生目标转化，并暂取目标反应选择性为 100%。为了得到上述乙烯，进入反应段的乙烷应为每小时约 119.05 kmol，其中约 83.33 kmol 尚未转化。未反应乙烷经过分离后可以回收；因此，反应段的乙烷进料量和整个装置的新鲜乙烷补充量不是同一数字。在无损失、完全回收的理想稳态下，新鲜补充量只需抵消净消耗。真实流程中的副反应、排放支路和分离损失会增加补充需求，这也是必须同时报告转化率与选择性的原因。

计算热负荷时，先把边界放在已经是气态的反应段进、出口。取入口 800 K、出口 1000 K，代表性的平均摩尔热容分别取乙烷 115 kJ/(kmol·K)、水蒸气 40 kJ/(kmol·K)，出口温度下的目标反应吸热取 150000 kJ/kmol。它们是本算例采用的圆整参数；热容会随温度变化，精确热计算可用物性数据逐段积分。能量账可以选择一条方便的假想路径：先把全部进料加热到出口温度，再在该温度完成相同数量的反应。焓是状态量，只要起点终点相同，这条路径的总焓变化就相同。

反应吸热与进料升温式 4

![反应吸热与进料升温](https://ml-biomat.com/static/agent-math/1e1bf9a265993d9f8eaaf719.svg)

| 符号 | 含义 | 单位 |
| --- | --- | --- |
| Q, Q_{r}, Q_{s} | 总热负荷、反应吸热速率与显热升温速率 | kJ h⁻¹ |
| ṅ_E, ṅ_A,0 | 乙烯产量与乙烷入口摩尔流量 | kmol h⁻¹ |
| ΔH_{r}(T_{o}) | 出口温度下每千摩尔目标反应的焓变，吸热为正 | kJ kmol⁻¹ |
| c̄_p,A, c̄_p,W | 乙烷与水蒸气在升温区间的平均定压摩尔热容，横线表示平均 | kJ kmol⁻¹ K⁻¹ |
| S | 蒸汽/乙烷入口摩尔比 | 1 |
| T_{o}, T_{i}, ΔT | 出口、入口温度与温升；下标o为出口、i为入口 | K |

怎样理解选择先加热所有进料、再在出口温度反应的焓计算路径。每小时反应份数乘每份吸热，加上各进料热容流率乘温升，得到进入物流的热负荷。

算一个例子X=0.30、S=1.5、温升200 K、两热容115与40、反应焓150000时：Q_r=5357143 kJ/h，Q_s=4166667 kJ/h，总计9523810 kJ/h。除以3600 s/h，得到2645.50 kW。

使用条件定常气相目标反应，使用本例平均热容与指定反应焓，忽略边界内散热、轴功与动位能变化；水已以蒸汽进入，未计上游汽化热。

蒸汽与乙烷的物质的量之比取 1.5 时，每小时蒸汽量约为 178.57 kmol。目标反应本身需要约 1488.10 kW，进料升温需要约 1157.41 kW，合计约 2645.50 kW。这里没有再给产物单独加一遍从入口到出口的显热，因为上述路径已经通过出口温度下的反应焓把产物状态计入。若重复加入，就会多算。锅炉产生蒸汽的上游能耗、炉壁散热与燃烧效率位于不同的计算边界，需要在扩大边界时再加入；把边界讲清，数字才有可比较的含义。

接下来估计气体体积流量。乙烷变成乙烯与氢气时，每消耗一份乙烷，气体总份数增加一份，因此不能只拿入口的摩尔流量代表整个反应段。以入口与出口总摩尔流量的平均值、900 K 的代表温度和 200 kPa 压力估算，可得到约 3.28 m³/s。若代表性的停留时间为 0.30 s，相应体积约为 0.98 m³。精细计算要沿管道追踪温度、压力、组成与速度；这个中点估算的用途是让热量、流量和尺寸在同一个尺度上联系起来。

反应增加了气体分子数式 5

![反应增加了气体分子数](https://ml-biomat.com/static/agent-math/a575714efe45cc5cecb8cb2b.svg)

| 符号 | 含义 | 单位 |
| --- | --- | --- |
| ṅ_g,i, ṅ_g,o, ṅ̄_g | 气体入口、出口总摩尔流量及其算术平均；计算q时先换算为每秒 | kmol s⁻¹ |
| ṅ_A,0, ṅ_E | 乙烷入口与乙烯产品摩尔流量，同样换算为每秒 | kmol s⁻¹ |
| S | 蒸汽/乙烷入口摩尔比 | 1 |
| R | 理想气体常数，采用8.314 | kPa m³ kmol⁻¹ K⁻¹ |
| T̄, P | 代表性气体绝对温度与压力 | K; kPa |
| q_{eff} | 代表性体积流量 | m³ s⁻¹ |
| V, τ | 反应段体积与代表性停留时间 | m³; s |
| ≈ | 使用中点状态的近似估算 | 1 |

怎样理解每发生一份目标反应，总气体份数增加一份。理想气体关系把摩尔流量换为体积流量，体积流量乘时间则估计所需体积。

算一个例子默认条件下入口297.619、出口333.333 kmol/h，平均除3600得0.087632 kmol/s。900 K、200 kPa时q约3.279 m³/s；乘0.30 s，V约0.984 m³。

使用条件理想气体、只发生所列反应，体积估算使用代表性温压与中点摩尔流量。沿程非均匀流动的停留时间应由局部速度积分求得。

若取平均有效传热热流密度 75 kW/m²，上述热负荷需要约 35.27 m² 的换热面积。再把流道暂作一根圆管，侧面积与内部体积的比值可以反推出约 0.112 m 的内径和约 100.7 m 的长度。两项条件各自提出一个要求：气体需要足够的空间完成这段热经历，炉壁需要足够的面积传入热量。它们合起来才给出几何尺度。实际炉管还要同时考虑沿程热流、材料温度、压降、结焦及多管分配，因而会进一步调整布置。

热量与停留空间共同给出管道尺度式 6

![热量与停留空间共同给出管道尺度](https://ml-biomat.com/static/agent-math/8bfba2d2d723f71ae436c981.svg)

| 符号 | 含义 | 单位 |
| --- | --- | --- |
| A | 本例圆管内侧有效换热面积 | m² |
| Q | 传入气体的热负荷，此处换算成千瓦 | kW |
| q'' | 按同一面积基准的平均热流密度，双撇号表示单位面积热流 | kW m⁻² |
| V | 管道内气体占据体积 | m³ |
| d, L | 圆管内径与总长度 | m |
| π | 圆周率，约3.14159 | 1 |

怎样理解热负荷除单位面积供热能力给出面积。圆管侧面积与体积的比值为4/d，因此两者一起确定直径，再由面积确定长度。

算一个例子Q=2645.50 kW、q″=75 kW/m²给出A≈35.27 m²；V≈0.984 m³时，d≈0.112 m，L≈100.7 m。

使用条件用单根等径圆管表示反应段，忽略端面，以代表性均匀热流密度估算；实际温度分布、压降和多管布置需另行耦合。

### 保持产量，改变转化率与蒸汽比

[Figure: 保持产量，改变转化率与蒸汽比](https://ml-biomat.com/tutorials/biomaterials-courses/pe06/#zh-s4)

乙烯 1000 kg/h，摩尔质量按28 kg/kmol；入口800 K、出口1000 K、代表温度900 K、压力200 kPa。乙烷与蒸汽平均摩尔热容取115与40 kJ/(kmol·K)，出口反应焓150000 kJ/kmol，平均热流密度75 kW/m²，时间0.30 s。图轴固定，MW为兆瓦，1 MW=1000 kW；这里比较指定转化条件下的理想物料与能量账。

移动交互图中的转化率时，先保持乙烯产量不变。较低转化率意味着更多乙烷反复通过反应段，也携带更多按比例加入的蒸汽，因此显热负荷和体积流量上升；目标产量相同，理想目标反应的吸热却保持不变。再单独增加蒸汽比，可以看到稀释有一个明确的加热与流动代价。图中转化率与蒸汽比被作为独立条件给定，用来比较物料与热量账；反应动力学、选择性和结焦会进一步决定哪些组合能够在实际炉中实现。

## 同样的两个碳，为什么能走向不同材料

乙烯直接聚合，可以得到聚乙烯；在链中加入不同的共聚单体，又可以改变支链、柔软性和与其他物质的相互作用。例如，乙烯与合适的 α-烯烃共聚，会把某些碳片段留作侧支链，影响链堆积与结晶；与醋酸乙烯酯共聚，则引入含氧的侧基。共聚是两种或多种单体共同贡献链结构的过程，性质取决于组成、序列分布和聚合方式。原料树上的一条分支，只有连到这些具体的结构变化，才真正解释了材料为何不同。

另一条分支先把乙烯变成环氧乙烷。环氧乙烷是由两个碳和一个氧组成的小环，环打开后可接入链中，形成聚氧化乙烯；常见名称 PEG 和 PEO 所指的主链重复结构相同，命名习惯与分子量及应用语境有关。水与环氧乙烷反应又可得到乙二醇，分子两端各有一个羟基。乙二醇与对苯二甲酸反应能够形成 PET 聚酯，其中另一原料提供芳香环和羧基。于是，同一份乙烯的碳可以进入柔软、亲水的聚醚链，也可以进入具有不同刚性与结晶行为的聚酯链。

醋酸乙烯酯提供了另一个容易误读名称的例子。它可以由乙烯、乙酸与氧共同反应得到，聚合后成为聚醋酸乙烯酯。再改变聚合物的侧基，才得到常用的聚乙烯醇。聚乙烯醇的名称描述最终重复单元，并不意味着工业上先大量储存稳定的“乙烯醇单体”再直接聚合；乙烯醇会发生互变，形成更稳定的乙醛形式。先聚合可用的前体，再把侧基转化为所需官能团，是材料合成中很有价值的路线设计。

乙烯进入醋酸乙烯酯式 7

![乙烯进入醋酸乙烯酯](https://ml-biomat.com/static/agent-math/71691677cb7f40b02f19f49e.svg)

| 符号 | 含义 | 单位 |
| --- | --- | --- |
| C₂H₄ | 乙烯 | 化学式 |
| CH₃COOH | 乙酸，含羧基COOH | 化学式 |
| O₂, H₂O | 氧气与水；1/2表示摩尔配比的一半 | 化学式 |
| CH₃COOCH=CH₂ | 醋酸乙烯酯，保留一个碳碳双键并含酯连接 | 化学式 |
| → | 反应的净变化方向，前面的系数表示物质的量比例 | 1 |

怎样理解乙烯与乙酸共同提供四个碳，氧参与净氧化变化，氢与氧的一部分形成水。产物仍保留可聚合双键。

算一个例子净反应中1 kmol乙烯与1 kmol乙酸、0.5 kmol氧对应1 kmol醋酸乙烯酯及1 kmol水。左右两侧均为4碳、8氢、3氧。

使用条件表示目标产物的净化学计量；实际催化反应还受转化率、选择性、循环与分离影响。

乙烯还可以与苯反应，先把一个二碳片段接到芳香环上，形成乙苯，再经脱氢得到苯乙烯。芳香环是具有特定离域电子结构的碳环，在这里保留在单体中；新形成的乙烯基则提供后续聚合的位置。苯乙烯可以用于聚苯乙烯，也可以与丁二烯形成丁苯橡胶，或与其他组分构成更复杂的增韧材料。增韧通常要让柔软相与较硬的基体以合适的形态共存，所以产品名称中的多个字母，可能代表共聚结构，也可能包含接枝和多相结构，不能一律理解成均匀混合的一条链。

先连接二碳片段，再脱氢式 8

![先连接二碳片段，再脱氢](https://ml-biomat.com/static/agent-math/8e9289f12f40b27959624648.svg)

| 符号 | 含义 | 单位 |
| --- | --- | --- |
| C₆H₆, C₂H₄ | 苯与乙烯 | 化学式 |
| C₆H₅CH₂CH₃ | 乙苯，C₆H₅表示连接侧基的苯环部分 | 化学式 |
| C₆H₅CH=CH₂ | 苯乙烯，侧基形成双键 | 化学式 |
| H₂ | 氢气 | 化学式 |
| → | 反应的净变化方向，前面的系数表示物质的量比例 | 1 |

怎样理解第一步把乙烯提供的二碳片段接到苯环；第二步从侧基脱去一分子氢，形成可聚合的乙烯基。

算一个例子理想净转化中1 mol苯与1 mol乙烯得到1 mol苯乙烯及1 mol氢；第一步产物C₈H₁₀在第二步变成C₈H₈与H₂。

使用条件两步各有相应催化与分离条件；净计量不表示两步在同一条件或同一设备中自动完成。

在生物材料中，人们经常遇到 PEG 链段、聚酯骨架或亲水侧基。亲水性意味着材料与水之间的相互作用较有利，但吸水多少还受交联密度、结晶和其他组分影响。一个单体被接入聚合物后，其反应性、迁移能力和生物相互作用也会改变；材料评价还要看残余单体、添加剂、分子量与最终制品。沿着单体路线理解材料，是为了知道哪些结构可以设计、哪些组分需要去除，再把这些知识接到具体用途上。

## 氯乙烯的路线，怎样把副产物流接回去

氯乙烯是制造聚氯乙烯的单体，结构中保留碳碳双键，并带有一个氯原子。以乙烯为起点的一组工业路线，可以分成三个互相配合的反应：乙烯与氯直接加成，得到 1,2-二氯乙烷；二氯乙烷裂解，得到氯乙烯与氯化氢；另一部分乙烯再与氯化氢和氧发生氧氯化，补充二氯乙烷。理解它的关键，是跟着氯原子走，而不是把三个设备名称分别记住。

直接氯化、裂解与氧氯化式 9

![直接氯化、裂解与氧氯化](https://ml-biomat.com/static/agent-math/b76a3791b5db92275a6f36c2.svg)

| 符号 | 含义 | 单位 |
| --- | --- | --- |
| C₂H₄, Cl₂ | 乙烯与氯气 | 化学式 |
| C₂H₄Cl₂ | 1,2-二氯乙烷，简称EDC | 化学式 |
| C₂H₃Cl | 氯乙烯，简称VCM | 化学式 |
| HCl | 氯化氢 | 化学式 |
| O₂, H₂O | 氧气与水 | 化学式 |
| → | 反应的净变化方向，前面的系数表示物质的量比例 | 1 |

怎样理解直接氯化添加两个氯；裂解释放其中一个为氯化氢；氧氯化再用两份氯化氢给乙烯提供两个氯，氧与其氢生成水。

算一个例子一次第一行与一次第三行生成2 molEDC；执行两次第二行后得到2 molVCM与2 molHCl，恰好补给第三行所需的HCl。

使用条件目标反应的理想配平关系；反应器实际存在未转化物与副产物，循环配比需结合回收率和净化调整。

二氯乙烷含两个氯，变成氯乙烯后只留下一个，另一个进入氯化氢。假如把全部氯化氢都当作外排副产物，原料利用和后处理都会受到影响。氧氯化给它提供了另一个去向：两份氯化氢提供两个氯，氧与氢最终组成水，乙烯则获得这两个氯形成二氯乙烷。注意这里每一份乙烯需要两份氯化氢；配平反应式时，不仅要检查碳，也要同时数氢、氯与氧，否则很容易把回收比例算错。

[Figure: diagram](https://ml-biomat.com/tutorials/biomaterials-courses/pe06/#zh-s6)

图 4 · EDC 为1,2-二氯乙烷，VCM 为氯乙烯，HCl 为氯化氢。三条反应按理想化学计量匹配后，裂解产生的 HCl 可以供给氧氯化。蓝绿色箭头表示含碳物流，橙色箭头表示图中标出的 HCl 或水物流。

若一次直接氯化与一次氧氯化各生成一份二氯乙烷，两份二氯乙烷裂解产生的两份氯化氢，正好供给那一次氧氯化。把共同的中间体从总账中抵消，就得到净反应：两份乙烯、一份氯和半份氧，最终形成两份氯乙烯与一份水。抵消表示这些物质在理想稳态流程内部周转，而不是说它们在设备里不存在。它们仍需要反应器、换热器和分离系统，也具有自己的持有量与循环流量。

抵消中间物流后的净反应式 10

![抵消中间物流后的净反应](https://ml-biomat.com/static/agent-math/2e0503e52a9a6a59705b3f70.svg)

| 符号 | 含义 | 单位 |
| --- | --- | --- |
| C₂H₄ | 乙烯 | 化学式 |
| Cl₂, O₂ | 氯气与氧气 | 化学式 |
| C₂H₃Cl, H₂O | 氯乙烯与水 | 化学式 |
| → | 反应的净变化方向，前面的系数表示物质的量比例 | 1 |

怎样理解把两次EDC裂解、一次直接氯化和一次氧氯化相加，消去两边相同的EDC与HCl，得到跨越整组反应的净物料关系。

算一个例子理想制取2 kmolVCM净消耗2 kmol乙烯、1 kmol氯气与0.5 kmol氧气，产生1 kmol水；氢共8份、氯共2份，前后守恒。

使用条件理想稳态且中间物流匹配回用。启动库存、排出、损失与副反应另入全流程物料衡算。

这三段反应的热管理也各有任务。直接氯化和氧氯化放热，需要及时移出反应热：液相氯化可以利用二氯乙烷的沸腾带走热量，氧氯化则可让气体与固体催化剂接触，并用冷却盘管回收热量。二氯乙烷裂解需要从炉外供热，生成物随后冷却并分离。进料蒸馏还要除水和轻、重杂质；干燥能减少湿氯化物环境带来的腐蚀问题，温度与停留时间则共同影响转化、副反应和结焦。设备安排由所选工艺决定，但每一段都要把反应方向、热量进出与下游分离连在一起考虑。

这个例子解释了为什么工艺设计常把几步反应放在一起考虑。一条反应的副产物，可以成为另一条反应的原料；但回收流会夹带杂质，循环越久，难以反应或难以分离的组分越可能积累，因此还需要合理的净化与排出支路。目标单体的精制同样重要：反应液中的轻组分、重组分和残余中间体必须按性质分开。对读者而言，最值得掌握的是“反应配平—循环匹配—产品精制”这条连续关系，它同样适用于许多不含氯的单体流程。

## 从腈到酰胺：蛋白质也能参与制造单体

丙烯比乙烯多一个碳，既可直接聚合为聚丙烯，也可以通过选择性氧化或氨氧化得到含氧、含氮的单体。选择性氧化的难点在于只改变需要改变的位置，同时保留后续聚合要用的碳碳双键。丙烯可以先变成丙烯醛，再变成丙烯酸；丙烯酸与不同醇反应生成不同的丙烯酸酯，侧基的长短与结构又会影响聚合物的软硬、玻璃化温度和黏附行为。甲基丙烯酸甲酯也可由异丁烯氧化、再酯化的路线制得，工业上还存在其他路线，原料条件会影响选择。

氨氧化则把丙烯、氨和氧联系起来，生成丙烯腈。名称中的“腈”对应 —C≡N，碳与氮之间有三键。丙烯腈仍保留可聚合的碳碳双键，可以形成聚丙烯腈，也能参与丁腈橡胶等共聚材料的制造。聚丙烯腈还是一类重要碳纤维前驱体：后续热处理中，链结构经历环化与碳化等变化，才逐渐得到碳材料。由此可见，单体路线提供的官能团既影响聚合，也可能为更后面的结构转化预先安排反应位置。

氨氧化把氮带入三碳单体式 11

![氨氧化把氮带入三碳单体](https://ml-biomat.com/static/agent-math/4f3331851b4184ac32436dc1.svg)

| 符号 | 含义 | 单位 |
| --- | --- | --- |
| C₃H₆ | 丙烯 | 化学式 |
| NH₃ | 氨，提供氮 | 化学式 |
| O₂, H₂O | 氧气与水 | 化学式 |
| CH₂=CHCN | 丙烯腈，CN为腈基，碳氮间为三键 | 化学式 |
| → | 反应的净变化方向，前面的系数表示物质的量比例 | 1 |

怎样理解三个碳保留，氮进入腈基，多余氢与氧形成水；净计量同时检查碳、氢、氮与氧。

算一个例子每1 mol丙烯理想消耗1 mol氨与1.5 mol氧，得到1 mol丙烯腈与3 mol水；产物中的3个氢加水中的6个氢等于入口9个氢。

使用条件目标氨氧化的净反应；催化选择性决定真实原料分配及副产物组成。

若向丙烯腈的腈基加入一分子水，可以得到丙烯酰胺，其中腈基转成 —CONH₂，而碳碳双键仍被保留下来。保留双键很重要，因为它将用于制造聚丙烯酰胺。设想一个分子有两处容易发生变化的位置，我们只希望修改其中一处，这便是选择性问题。催化剂通过改变具体反应路径，让目标转化在合适条件下更容易发生；它的价值常常不仅是加快反应，还包括减少与目标竞争的变化，降低后续分离负担。

只改变腈基的水合式 12

![只改变腈基的水合](https://ml-biomat.com/static/agent-math/0220791ec56984e52ea8fe09.svg)

| 符号 | 含义 | 单位 |
| --- | --- | --- |
| CH₂=CHCN | 丙烯腈 | 化学式 |
| H₂O | 参与水合的水 | 化学式 |
| CH₂=CHCONH₂ | 丙烯酰胺，CONH₂为酰胺基，含碳氧双键 | 化学式 |
| → | 反应的净变化方向，前面的系数表示物质的量比例 | 1 |

怎样理解一分子水提供一个氧和两个氢，将腈基转为酰胺基；左侧的碳碳双键在目标反应中保留。

算一个例子圆整摩尔质量下，53 kg丙烯腈与18 kg水对应71 kg丙烯酰胺；这表示1 kmol目标反应的净物料账。

使用条件目标水合反应；催化系统需保持双键并减少继续生成酸等竞争变化，产品还需按用途精制。

1982 年，Asano、Yasuda、Tani 与 Yamada 报道了利用微生物酶系由丙烯腈生产丙烯酰胺的方法。他们筛选能够促进目标水合、同时较少把产物继续转化的菌株，展示了生物催化的选择性如何用于工业单体。这条研究线后来进入工业生产。腈水合酶是一种蛋白质催化剂，其活性中心可包含铁或钴离子；蛋白质提供特定的三维环境，使底物与水在适合的位置参与反应。[早期酶法丙烯酰胺研究](https://www.jstage.jst.go.jp/article/bbb1961/46/5/46_5_1183/_article)把生物大分子与日常高分子制造直接连接起来。

[Figure: diagram](https://ml-biomat.com/tutorials/biomaterials-courses/pe06/#zh-s7)

图 5 · 腈水合酶的功能示意，联系1982年的酶法丙烯酰胺研究。M 为可含铁或钴的活性中心，蛋白质提供周围环境；目标步骤把腈基水合成酰胺，保留可聚合双键。底物选择、竞争酶活性和催化剂状态共同影响产物。

酶催化也有工艺上的细节。目标反应是腈基水合为酰胺；如果另一种酰胺酶继续把酰胺转为酸，产物组成就会改变。因此，需要同时考虑目标活性与竞争活性。采用完整细胞、固定化细胞或酶制剂，还涉及催化剂回收、传质、活性保持和产品精制。蛋白质本身不需要变成聚丙烯酰胺的一部分，它在制造过程中负责催化特定一步。把“生物来源原料”“使用生物催化剂”和“最终材料可生物降解”区分开，就能更准确地理解生物技术在材料工业中的位置。

四碳的丁二烯则展示了另一类路线。它可以聚合或共聚进入橡胶，也可以经过加成反应把碳骨架扩展为六碳的己二腈，再加氢得到己二胺。己二胺两端各有一个氨基，与两端各有一个羧基的己二酸配合，能够形成尼龙 66。己二酸可以从环己烷氧化得到的环己醇、环己酮等中间体继续制取；采用硝酸氧化的路线还需处理含氮副产物，包括可能形成的氧化亚氮。不同路线的副产物与处理需求不同，必须跟随具体反应判断，而不是由最终“尼龙”这个名称决定。

把四碳原料接成六碳二胺式 13

![把四碳原料接成六碳二胺](https://ml-biomat.com/static/agent-math/49b62088db0f2d90320b61e5.svg)

| 符号 | 含义 | 单位 |
| --- | --- | --- |
| C₄H₆ | 1,3-丁二烯 | 化学式 |
| HCN | 氰化氢，每分子提供一个碳与一个氮 | 化学式 |
| NC(CH₂)₄CN | 己二腈，两端腈基的碳加上中间四个碳共六个碳；括号下标表示重复次数 | 化学式 |
| H₂ | 氢气 | 化学式 |
| H₂N(CH₂)₆NH₂ | 己二胺，六碳骨架两端为氨基 | 化学式 |
| → | 反应的净变化方向，前面的系数表示物质的量比例 | 1 |

怎样理解两份HCN各增加一个碳，使四碳原料成为六碳二腈；加氢把两端腈基转为胺，碳原子仍保留在骨架中。

算一个例子1 mol丁二烯与2 molHCN对应1 mol己二腈；再消耗4 molH₂得到1 mol己二胺。第二步氢原子从8增至16，新增8个来自4份氢气。

使用条件按目标产物写出的净路线，具体催化、异构体选择与分离分别决定实际收率。

## 纯度与配比，怎样决定后面的长链

单体纯度并非只有一个总百分数。两种样品都标称相同纯度，若一种主要含水，另一种含有能终止链增长的物质，它们在同一聚合体系中的影响可能完全不同。水会参与某些开环或缩聚过程，氧会改变一些自由基反应的初期行为，含硫等杂质可能影响特定催化剂活性。实际质量控制要根据聚合机理选择检测项目，把“杂质是什么”与“它会在哪一步起作用”联系起来。对于需要稳定储存的活泼单体，还可能有意加入少量阻聚剂，再由使用工艺安排相应处理。

在理想双官能团逐步聚合中，配比也能显著限制链长。可以想象两类积木，每块各有两个同类连接扣，只有异类扣能够相连。如果某一类扣明显不足，另一类扣很快就找不到伙伴，许多链便停留在有限长度。把反应做到很充分，能够减少尚未反应的配对机会，却不能凭空补出缺少的那一类官能团。这是为什么制造聚酯或聚酰胺时，人们既关注反应进行到什么程度，也关注进料官能团当量是否匹配。

官能团配比与理想链长式 14

![官能团配比与理想链长](https://ml-biomat.com/static/agent-math/7416d95e0d4fcbc088fdce63.svg)

| 符号 | 含义 | 单位 |
| --- | --- | --- |
| N_{A,0}, N_{B,0} | 初始A与B官能团数量，A取数量较少一方；0为初始 | 个 |
| r | 不足一方与过量一方的初始官能团数量比 | 1 |
| p | 不足一方A官能团已经反应的比例 | 1 |
| X_{n} | 数均聚合度，此处为初始单体分子数除最终分子数，下标n表示数均 | 1 |
| ≤ | 小于或等于 | 1 |

怎样理解每个单体有两个同类官能团，初始分子数为官能团总数的一半。每次分子间A与B连接使分子数减少一个，反应次数为pN_A,0；将初始分子数除以剩余分子数即可得到此式。

算一个例子r=0.98、p=0.99时，X_n=1.98/(1.98−1.9404)=50。若r=1而p仍为0.99，则X_n=100。

使用条件理想AA+BB双官能团逐步聚合，仅A与B反应，忽略环化、支化、降解及单官能团封端。二元酸与二元醇组成的成对重复单元需要另用相应计数口径。

取官能团数量比 0.98，且不足一方的官能团有 99% 已反应，理想数均聚合度约为 50；若配比恰好平衡，同样反应程度下则为 100。这里的聚合度按最初单体分子数与最终分子数之比定义，二元酸与二元醇组成一对化学重复单元时，需要注意计数口径。这个简单结果说明，小幅配比偏差在高转化时会变得显眼。单官能团杂质还会封住链端，多官能团组分则可能引入支化与网络，必须采用与实际组成相适应的模型。

把视线转到生物来源材料，乳酸、乳酸形成的环状二聚体丙交酯，以及由它们制得的聚乳酸，提供了另一条从小分子到聚酯的路径。乳酸分子的空间构型会影响丙交酯组成与聚合物链的立体排列，继而改变结晶和热性能。原料来自发酵并不自动说明后续每一步条件都相同，发酵液中的水、盐和其他有机物仍需分离。若希望得到特定分子量、特定立体组成的聚酯，就要把生物生产、纯化、单体制备与聚合条件连成完整过程。

比较不同单体路线时，可以用三个连续的问题收束本章：目标分子的原子从哪里来，在哪些步骤被重新组合，最后以什么纯度和能量代价到达聚合工序？裂解中的短暂高温、氯乙烯流程中的氯化氢回用、酶法丙烯酰胺中的选择性，以及逐步聚合前的官能团配比，分别回答了这条链上的不同问题。懂得这些关系以后，一张复杂的产品树便可以拆解成一组可检查的分子变化，材料名称也开始与真实的结构和制造过程连接起来。

想一想：减少单次转化率，为什么不一定意味着同样比例地增加新鲜原料？

单次转化率决定反应段有多少进料通过一次后仍未反应。若未反应物能够充分分离并回收，它会再次进入反应段，增加的是循环流量与相关设备负担。在无损失、无副反应的理想稳态下，新鲜原料只补充已经净转化为产物的部分。真实流程还需要补偿分离损失、排出支路和副反应消耗，因此应同时查看新鲜进料、循环进料、选择性和回收率。

File: docs/tutorials/biomaterials-courses/pe07/index.md
# 自由基怎样造出不同材料：从活性链到工业颗粒

Source: https://ml-biomat.com/tutorials/biomaterials-courses/pe07/
Language: zh-CN

薄膜、硬壳与纤维都可以从自由基反应出发。沿着增长、转移、分相与颗粒形成，理解速率和分子量为何不同步，以及工业流程怎样把分子事件变成材料性能。

## 同样是接成长链，为什么会得到薄膜、硬壳和纤维

柔软的包装薄膜、耐碰撞的家电外壳和可以拉成细丝的纤维，常常来自同一大类反应：自由基聚合。自由基带有未成对电子，可以与合适单体中的碳碳双键反应，把一个单体接到正在生长的链上。只知道“它们都是自由基聚合产物”，还不足以解释这些材料为什么不同。单体结构决定了连接后保留哪些化学片段，反应环境则影响链长、支化、颗粒与相区的形成，后续分离和加工又把这些结构带入最终制品。

先把一条链的经历看清。引发剂通过热分解或其他适合的反应产生自由基，其中能成功开始链增长的部分称为有效引发。活性端接上一个单体后，新的链端继续保持活性，这叫链增长。两个活性链端相遇，可以直接连接成一条不再带有该活性端的链，称为偶合终止；也可以通过氢的转移，让两条链分别失去活性，称为歧化终止。这里说的终止针对活性链，并不意味着整釜反应已经结束。釜中其他链仍可能开始、生长或终止。

还有一种变化叫链转移：正在生长的链从某个分子取得一个原子或基团，原来的链停止增长，而另一个分子上出现新的自由基。若这个新自由基能够继续引发聚合，反应活性便被传递下去。接力赛可以帮助理解两者的差别：增长是同一位跑者继续向前，转移是把接力棒交给另一位跑者；交棒时活性没有必然消失，但原来那条分子的长度已经被截定。若新活性出现在已有聚合物上，后续增长还可能形成支链，这对材料结构尤其重要。

[Figure: diagram](https://ml-biomat.com/tutorials/biomaterials-courses/pe07/#zh-s1)

图 1 · 增长、偶合终止与可重新引发的链转移。Mayo在1943年研究的链转移关系，解释了为何活性可以继续传递，而单个分子的长度被截定。折线长度和颜色用于区分路径，不按真实分子尺寸绘制。

工业上还必须选择让这些反应在哪里发生。本体聚合以单体及生成的聚合物为主要反应物料；溶液聚合加入能溶解相关组分的溶剂；悬浮聚合把单体分散成较大的液滴，让许多液滴在水中各自反应；常规乳液聚合则由分散体系中的小聚合物粒子承担主要增长，较大的单体液滴常是补充单体的储库。它们不能仅按“有没有水”区分，因为悬浮与乳液都可以有水，却在引发剂位置、成核方式和反应场所上明显不同。

本章沿着“活性怎样分配—热量怎样处理—结构怎样形成”这条线展开。先用一个简化模型认识速率与链长的关系，再看聚乙烯、增韧聚苯乙烯、聚氯乙烯、聚丙烯腈和 ABS 如何把这些原则变成不同流程。反应器中物料停留多久，和单条链保持活性多久，也是两种时间：一份物料可以停留较长时间，其中却不断经历很多条短暂活性链的产生与终止。分清这两个时间，才能理解为什么延长反应时间通常增加转化率，却不会简单地让每一条链都一直长下去。

## 反应更快，链却可能更短

在均匀、温度近似不变的反应液中，增加引发剂常能加快聚合，因为单位时间内出现的活性链更多。但这些链也更容易彼此相遇并终止。可以把活性链想成不断进入房间、又会两两相遇后离开的参与者：进入速率增加，房间中的人数会上升，却不是按相同倍数上升，因为两两相遇的机会随人数增加得更快。在简单的稳态近似中，活性链的生成与消失接近平衡，便得到常见的平方根关系。

公式中的浓度和速率都在数同一类指定对象。一个摩尔表示约6.022×10²³个对象，像“一打”表示十二个，只是这个计数单位适合极多的分子。单体浓度5 mol/L，表示每升反应液含5摩尔单体；活性链浓度只数仍带自由基的链，不把已经终止的链算进去。速率再增加时间这一维：mol/(L·s)表示每升物料每秒新增或消耗多少摩尔。速率系数则把浓度与变化速率连接起来，其单位要随相乘的浓度个数配套。先认清数的是引发剂、单体还是活性端，再检查每升、每秒的基准，就能读懂下式中两个自由基相遇为何带来浓度的平方。

有效引发、终止与增长的平衡式 1

![有效引发、终止与增长的平衡](https://ml-biomat.com/static/agent-math/04e13f82a04294ce755444e2.svg)

| 符号 | 含义 | 单位 |
| --- | --- | --- |
| R_{i} | 有效产生链自由基的速率 | mol L⁻¹ s⁻¹ |
| f | 引发效率，每个初生自由基成功引发的比例 | 1 |
| k_{d} | 引发剂一级分解速率常数 | s⁻¹ |
| [I], [M] | 引发剂与单体摩尔浓度，方括号表示单位体积中的物质的量 | mol L⁻¹ |
| R_{t,loss} | 终止造成的自由基消失速率 | mol L⁻¹ s⁻¹ |
| k_{t} | 以每次两自由基相遇事件计的终止速率系数 | L mol⁻¹ s⁻¹ |
| c_{R} | 活性链自由基总摩尔浓度 | mol L⁻¹ |
| k_{p} | 链增长速率系数 | L mol⁻¹ s⁻¹ |
| R_{p} | 单体被增长反应消耗的速率 | mol L⁻¹ s⁻¹ |
| √, c_{R}² | 正平方根；自由基浓度乘自身，描述两两相遇机会 | 按所在量 |

怎样理解一次引发剂分解产生两个初生自由基，乘效率得到有效生成量。一次双分子终止消耗两个自由基，故消失率前也有2。令两者近似相等，再取正平方根得到c_R；单体与活性端相遇给出增长速率。

算一个例子取f=0.6、k_d=10⁻⁵ s⁻¹、[I]=0.01 mol/L、k_t=10⁷ L/(mol·s)，得c_R=7.746×10⁻⁸ mol/L。若k_p=500 L/(mol·s)、[M]=5 mol/L，则R_p=1.936×10⁻⁴ mol/(L·s)。

使用条件均相、等温、速率系数具有代表性，活性浓度变化相对较慢；忽略氧抑制、扩散限制和影响活性数的其他反应。k_t的定义必须与终止率中的系数2配套。

这个关系立即给出一个值得注意的结果：在模型其他条件相同时，把引发剂浓度增加四倍，聚合速率大约增加两倍，而不是四倍。与此同时，单位时间内开始的链数增加四倍，同一段时间被接入链中的单体只增加两倍，平均分配到每条活性链上的单体便减少。动力学链长描述每次有效引发平均对应多少个增长步骤；最终聚合物的数均聚合度还要考虑终止方式。两个活性链偶合，会把两段增长经历合成一个分子，歧化则留下两个分子，所以两者的计数不同。

1943 年，Frank Mayo 研究苯乙烯聚合时溶剂与自由基的反应，把链转移对链长的影响写成可以比较的关系。其思路可以理解为：每接入若干单体，就有一定机会结束当前这条分子的增长；不同转移途径分别增加这样的机会。因此，在适当条件下，各种转移对“平均链长的倒数”作加和贡献。这里的倒数很有直观意义：平均每条链很短，单位数量的单体就要分配给更多条链。[Mayo 的链转移研究](https://pubs.acs.org/doi/10.1021/ja01252a021)把分子层面的接力过程接到了可测的分子量上。

链转移增加了分子数量式 2

![链转移增加了分子数量](https://ml-biomat.com/static/agent-math/1b7058d764e73d3e8f4d8d91.svg)

| 符号 | 含义 | 单位 |
| --- | --- | --- |
| ν | 动力学链长，每次有效引发对应的平均增长次数 | 1 |
| R_{p}, R_{i} | 单体增长消耗与有效引发速率 | mol L⁻¹ s⁻¹ |
| X_{n} | 数均聚合度，平均每个聚合物分子含有的单体单元数 | 1 |
| C_{M}, C_{S}, C_{I} | 向单体、溶剂或指定转移剂、引发剂的转移常数 | 1 |
| [M], [S], [I] | 单体、溶剂或转移剂、引发剂的摩尔浓度 | mol L⁻¹ |
| j, k_{tr,j}, k_{p} | j标记相应转移对象；相应转移与增长速率系数 | 1; L mol⁻¹ s⁻¹ |
| 1/X_{n} | 聚合度倒数，表示单位单体单元所对应的分子数尺度 | 1 |

怎样理解在偶合终止中，两段动力学增长历程形成一个分子，故无转移时X_n约为2ν。转移把相同单体量分成更多分子，各途径按相对于增长的机会增加聚合度倒数。

算一个例子沿用前式参数，ν≈1613.74，无转移时X_n≈3227.49。若三种转移项合计为0.001，X_n降至约763.45。

使用条件偶合终止、低或适中转化、转移后快速重新引发，忽略向聚合物转移造成的复杂支化与其他断链过程。歧化为主时，终止贡献改为1/ν。

### 速率与链长，可以怎样分别调节

[Figure: 速率与链长，可以怎样分别调节](https://ml-biomat.com/tutorials/biomaterials-courses/pe07/#zh-s2)

均相等温模型，偶合终止、转移后快速重新引发。单体5 mol/L、初始引发剂0.01 mol/L、引发效率0.6、分解常数10⁻⁵ s⁻¹、增长系数500与终止系数10⁷ L/(mol·s)。转移项是前式三项之和；图轴固定，不随控制值重新缩放。

交互图把引发剂作用与链转移分开调节。先固定转移项，增加引发剂，可以看到速率上升而理想链长下降；再固定引发剂，增加能够重新引发的转移机会，链长下降，但这个简化模型中的总自由基浓度和聚合速率保持不变。现实中的某些转移产生反应很慢的新自由基，会造成阻滞，此时就需要把新自由基的后续反应计入。通过这个比较，可以看出“调快反应”和“调短分子”既有关联，也可以通过不同的化学步骤实现。

引发剂的供给还随时间改变。热分解引发剂常以半衰期描述分解快慢：在指定温度下，经过一个半衰期，尚未分解的引发剂减少一半。半衰期不是某种引发剂脱离温度以后仍固定不变的标签。工业配方有时组合不同分解速率的引发剂，让活性供应适应一段反应历程；也可以分段加入，但每一次改变都同时影响放热速率与链结构。理解这点，就不容易把“多加一些引发剂”当作只有好处的增产办法。

半衰期描述指定温度下的分解式 3

![半衰期描述指定温度下的分解](https://ml-biomat.com/static/agent-math/b54a729cc5ac12b1fb527618.svg)

| 符号 | 含义 | 单位 |
| --- | --- | --- |
| [I](t), [I]_0 | 时刻t与初始的未分解引发剂浓度 | mol L⁻¹ |
| t, t_{1}/2 | 经过时间与半衰期 | s |
| k_{d} | 指定温度下一级分解速率常数 | s⁻¹ |
| e, exp | 自然指数的底数约2.718；指数形式描述按剩余量成比例衰减 | 1 |
| ln2 | 2的自然对数，约0.6931；自然对数是自然指数的反运算 | 1 |

怎样理解每单位时间损失量与尚未分解的浓度成比例，积累后得到指数衰减。令剩余浓度为初值一半，再取自然对数，得到半衰期。

算一个例子k_d=10⁻⁵ s⁻¹时，半衰期约69315 s，即19.25 h。经过两个半衰期，尚未分解浓度为初值的四分之一。

使用条件恒温、一级分解，体积近似不变且没有额外进料。变温或连续进料时要把随温度变化的k_d与物料流动计入。

随着聚合物增多，黏度可能显著升高，活性链端相互接近变得困难，终止速率便可能下降。若单体仍较容易到达活性端，增长还在继续，活性自由基的数量就会上升，引起自动加速。这常被称为凝胶效应，即使体系没有形成永久交联网络，也可能出现。再到更高转化，单体运动也可能受到限制，反应会进入另一种状态。因此，把早期的恒定速率系数公式直接延伸到全部转化范围，会丢失这些过程变化；温度、黏度与传热需要一起跟踪。

## 聚乙烯薄膜的柔软，从反应中的支链开始

低密度聚乙烯的一类工业路线，利用高压下的稠密乙烯进行自由基聚合。这里的乙烯分子仍是两碳单体，但压力改变了密度、反应环境以及单体与聚合物的相行为。物料在反应段与分离段承担不同任务：反应时希望形成适合增长与传热的状态，离开反应器后则通过降压等步骤分开富单体物流与富聚合物物流，再回收单体、脱除挥发物并造粒。压力因而同时属于反应条件和分离工具，不能只理解为把设备“压得更紧”。

长管反应器可以沿程设置多个引发位置或温度区。某一位置加入引发剂后，聚合放热使温度上升，随后冷却与反应物变化又使温度回落；下一处加入引发剂，可以再形成一个反应区。温度曲线出现多个峰，体现的是局部活性供给、放热和散热的共同结果。反应器并不是简单越热越快就越好，因为更高温度还会改变转移、支化和分子量分布。多区安排让不同位置承担相互衔接的任务，同时要求各段冷却与物料输送相匹配。

[Figure: diagram](https://ml-biomat.com/tutorials/biomaterials-courses/pe07/#zh-s3)

图 2 · 分段引发可以形成多个温度峰。链内转移及向聚合物转移与不同支化结构有关，支化再影响链堆积和熔体运动。图中没有把某条温度曲线指定为某一工业装置的操作数据。

自由基乙烯聚合的重要特点，是增长与转移能够同时塑造链的形状。链内的活性端可以从同一条链的较近位置夺取氢，活性中心由链端转到链内；若随后继续接入单体，就会形成短支链。这个过程常被形象地称为“回咬”。活性链也可以向另一条聚合物转移，使已有大分子上的某个位置重新开始增长，形成较长的支链。支链的具体长度和分布还取决于后续反应，不能只用一个“有支化”的标签概括所有结构。

短支链像长绳上的小侧枝，会妨碍主链整齐靠拢，影响结晶与密度；在许多聚乙烯体系中，这有助于形成较柔软的材料。足够长的支链则能参与缠结，改变熔体拉伸时承受和传递应力的方式，与吹膜或发泡时所需的熔体强度有关。结晶、光散射、分子量和加工历史又会共同影响透明性，所以“支链更多”不是所有性能都向同一个方向变化的按钮。把支链类型与具体物理过程联系起来，才有助于选择材料。

活化能用来描述反应速率对温度的敏感程度，可以先借跨越山口来理解：反应物变成产物以前，需要经过一组较难达到的原子与电子安排。热运动使分子持续尝试不同状态，温度提高会改变到达反应路径的机会。Arrhenius关系用指数表达这种温度效应，表观活化能越大，其他条件相近时速率对升温往往越敏感。它是从一段条件范围内的速率变化归纳的参数，不一定等于单根化学键的能量。下式把转移与增长的温度关系相除，因此出现两种表观活化能的差。温度使用开尔文，摄氏温度加273.15得到相应数值；倒数温度相减后，与能量和气体常数组合成无量纲指数。

升温如何改变转移与增长的竞争式 4

![升温如何改变转移与增长的竞争](https://ml-biomat.com/static/agent-math/43cb691bb8a8373ae42c7d73.svg)

| 符号 | 含义 | 单位 |
| --- | --- | --- |
| C(T), C(T_{0}) | 温度T与参考温度T₀下指定转移途径的转移常数 | 1 |
| k_{tr}, k_{p} | 指定链转移与链增长的速率系数 | L mol⁻¹ s⁻¹ |
| E_{tr}, E_{p} | 相应表观活化能 | J mol⁻¹ |
| R | 气体常数，取8.314 | J mol⁻¹ K⁻¹ |
| T, T_{0} | 绝对温度与参考绝对温度 | K |
| exp | 自然指数函数，指数中的整体量无量纲 | 1 |

怎样理解分别对转移与增长采用Arrhenius温度关系，再相除，前因子在相对比值中抵消。起作用的是两个活化能的差，而不是只看转移的一个活化能。

算一个例子若E_tr−E_p=20000 J/mol，从400 K升到420 K，C(T)/C(T₀)约1.332，即此途径相对于增长的竞争增强约33%。

使用条件在所比温度范围内采用固定前因子与表观活化能，比较同一转移途径；压力、组成和相态变化需另计。

比较增长与转移的温度影响，需要比较它们各自的速率变化。若某条转移途径的活化能高于增长，升温可能使它相对于增长更有竞争力；但引发剂分解、压力、单体浓度和不同转移途径也在改变。实际产品还经历不同温度位置与停留时间，因此平均分子量、短支链和长支链需要分别描述。工业流程中的测温、进料分配与冷却控制，最终都通过这些分子事件影响薄膜的柔软、强度和加工表现。

## 硬塑料里的软颗粒，怎样帮助吸收冲击

聚苯乙烯较硬，但某些使用场景更需要它在碰撞时吸收能量。高抗冲聚苯乙烯的一种制法，是先把聚丁二烯橡胶溶在苯乙烯中，再让苯乙烯聚合。开始时，体系中已经存在柔软的大分子；随着聚苯乙烯增多，不同聚合物之间的相容性与黏度变化，体系会分成不同组成的相区。相区是组成和性质在一定尺度内相对一致的区域，它不等于单独一条分子，也不必已经肉眼可见。

反应过程中会发生接枝：一些聚苯乙烯链与聚丁二烯骨架形成化学连接。这些连接可以改善两相之间的结合与界面状态。随着反应继续，原来连续的富橡胶环境逐渐变成分散的橡胶颗粒，而聚苯乙烯成为连续基体，这叫相反转。橡胶颗粒内部还可能包入聚苯乙烯小区，形成被称为“萨拉米”形貌的多层次结构。接枝程度、搅拌、组分比例和反应历程都会改变它；相反转所对应的转化率也随体系变化，不是所有配方共有的固定百分数。

[Figure: diagram](https://ml-biomat.com/tutorials/biomaterials-courses/pe07/#zh-s4)

图 3 · HIPS形貌演变的定性图，联系Fischer与Hellmann的显微研究。反转后的橡胶粒子可以包入聚苯乙烯区域，形成多层次结构；各阶段由实际组成与反应历程决定，不对应固定通用转化率。

1996 年，Fischer 与 Hellmann 结合聚合实验和电子显微观察，研究了这种形貌如何随接枝结构与组成演变。随后研究继续比较引发剂、搅拌和橡胶含量对颗粒形态的影响。这些工作强调一个很有启发性的事实：聚合物混在一起以后最后呈现的结构，不只是平衡相容性的结果，还保存着它们在反应中如何生成、分开和被搅拌的历史。[HIPS 相区演变研究](https://pubs.acs.org/doi/10.1021/ma950779a)让化学反应与显微形貌成为可以共同追踪的对象。

软颗粒在受力时会改变周围的应力分布，可能促进空穴、银纹或剪切屈服等耗能过程。银纹是含有微孔和承载纤维束的局部结构，不是简单的一条空裂缝；剪切屈服则涉及材料发生较大剪切塑性变形。合适的颗粒与界面能把变形分散到更大的区域，使材料在断裂前吸收更多能量。但橡胶含量增加也可能降低刚性或某些强度指标，因此“更耐冲击”与“在所有测试中都更强”是不同的描述。

把力与伸长换成应力和应变式 5

![把力与伸长换成应力和应变](https://ml-biomat.com/static/agent-math/0110f3380308eb20fb6bb884.svg)

| 符号 | 含义 | 单位 |
| --- | --- | --- |
| σ | 工程拉伸应力 | Pa |
| F | 拉伸力 | N |
| A_{0} | 试样初始横截面积 | m² |
| ε | 工程拉伸应变 | 1 |
| ΔL, L_{0} | 标距段的伸长量与初始标距 | m |
| E | 指定测试条件下的小应变拉伸模量 | Pa |
| dσ/dε | 应力对小幅应变变化的变化率，即曲线局部斜率 | Pa |

怎样理解按初始面积与长度归一化，分别得到每面积的力与相对伸长。小应变斜率反映产生同样小幅变形需要多大应力。

算一个例子初始面积10 mm²、力100 N时，应力为10 MPa。初始标距50 mm、伸长0.25 mm时，应变0.005；若该区间线性且通过原点，对应模量2 GPa。

使用条件工程量使用初始几何；模量在声明的温度、加载速率及小变形区间确定。大变形时真实应力和真实应变采用另外的几何定义。

[Figure: diagram](https://ml-biomat.com/tutorials/biomaterials-courses/pe07/#zh-s4)

图 4 · 同一坐标下的定性应力—应变形状，圆点表示断裂。图用于区分刚性、应力水平与拉伸吸能，没有采用某牌号材料的测试数据。橡胶增韧可以改变耗能过程；具体冲击与断裂性能需用相应试验描述。

看力学曲线时，先分清纵轴是力还是应力，横轴是伸长量还是应变。力除以初始横截面积得到工程应力，伸长量除以初始标距得到工程应变，便能在给定试验条件下减少试样尺寸的影响。初始小变形段的斜率描述刚性，最大应力和断裂伸长描述另外的性质。弹性是卸载后可恢复变形的性质；弹性范围内曲线下的面积，在适当条件下表示可恢复储能，并不能直接代替“弹性”这个概念。

曲线下面积对应怎样的能量式 6

![曲线下面积对应怎样的能量](https://ml-biomat.com/static/agent-math/59a816ceae6ace3e49b24223.svg)

| 符号 | 含义 | 单位 |
| --- | --- | --- |
| W | 该拉伸过程至断裂所作的机械功 | J |
| u, du | 伸长量积分变量与一个很小的伸长增量 | m |
| F(u) | 随伸长变化的拉伸力 | N |
| ΔL_{b}, ε_{b} | 断裂时伸长量与工程应变；b表示断裂 | m; 1 |
| A_{0}, L_{0} | 初始横截面积与标距 | m²; m |
| w | 按初始标距段体积归一化的拉伸功 | J m⁻³ |
| σ(ε), dε | 工程应力随工程应变的函数与微小应变增量 | Pa; 1 |
| ∫ | 积分，把连续的小段力乘位移或应力乘应变累加，几何上为曲线下面积 | 按积分结果 |

怎样理解每一小段位移中的功为力乘位移，把各段相加得到总功。用工程应力和工程应变替换力与伸长，便得到单位初始体积的应力—应变曲线面积。

算一个例子线性段模量2 GPa、最大应变0.02时，三角形面积为0.5×2×10⁹×0.02²=4×10⁵ J/m³。若初始体积10⁻⁴m³，对应功40 J。

使用条件位移对应所计标距段，忽略试验机等其他部件的变形功。该拉伸吸能取决于测试条件；缺口冲击和断裂韧度使用各自的定义。

整段拉伸曲线下的面积，可以表示该测试中拉伸至断裂所作的功，或按初始体积归一化的拉伸吸能。缺口冲击试验、断裂韧度试验与缓慢拉伸采用不同的载荷、几何和裂纹条件，数值与单位也不同。讨论 HIPS 或 ABS 的增韧效果时，应把具体试验连同结果一起读。这样既能理解软相为什么有用，也能知道哪些结构参数需要针对使用情境调整，而不会把不同测试得到的“韧性”数字混为一谈。

## 悬浮聚合中的一滴单体，内部也会长出结构

聚氯乙烯的悬浮聚合可以从“许多小反应单元浸在水里”理解。难溶于水的氯乙烯被搅拌成液滴，油溶性引发剂主要进入液滴，水相中的分散稳定剂帮助维持液滴与颗粒的分散。搅拌既可能打碎较大的液滴，也会带来液滴之间的碰撞与聚并；最终粒径取决于这些过程的竞争。水相有利于带走热量，却不意味着每一滴内部始终均匀，也不意味着只调水量就能决定颗粒大小。

生成的聚氯乙烯在氯乙烯单体中的溶解性有限，因此在液滴内部，聚合物会逐渐形成富聚合物的小区域。小颗粒继续生成、聚集和结合，最终形成具有内部孔隙与层次结构的颗粒。外面看到的一颗悬浮树脂颗粒，可以包含许多更小的基本颗粒及其聚集体。这样的孔隙会影响残余单体脱除、后续添加剂进入和加工吸收行为。颗粒外形、内部孔隙与化学链长分别属于不同尺度，不能用同一个“粒子变大”来描述。

[Figure: diagram](https://ml-biomat.com/tutorials/biomaterials-courses/pe07/#zh-s5)

图 5 · 悬浮PVC的层次结构示意。橙色区域为富单体物料，小橙点示意引发组分，蓝绿色小区示意富聚合物部分；实际微粒、基本粒子和颗粒的尺寸层级由形成过程决定，图中不按比例绘制。

在一个典型的反应阶段，可以同时考虑气相、水相、富单体相和被单体溶胀的富聚合物相。溶胀指小分子进入聚合物内部，使它的体积和运动状态改变。单体在各相之间分配，不只由哪里浓度高决定，还受相互作用影响。逸度是一种把真实体系的化学势表达成类似压力的量，用来比较同一组分从某一相转移到另一相的趋势；在给定温压下达到相平衡时，同一组分在共存相中的逸度相等。

化学势可以先理解为：在给定温度和压力下，向某一环境中再加入少量这种分子，体系自由能会增加多少。自由能把能量与分子排列可能性的影响合在一起，用来判断物质重新分配的方向。若同一种分子在两边的化学势不同，它从较高的一边转移到较低的一边，可以降低整体自由能；达到平衡后，这种净转移的推动力消失。逸度把这项比较写成便于使用的压力形式，因此各相的浓度可以不同，平衡时相等的却是同一组分的化学势。

相平衡把压力与单体状态联系起来式 7

![相平衡把压力与单体状态联系起来](https://ml-biomat.com/static/agent-math/26744b3f1bee000cc8bc5b61.svg)

| 符号 | 含义 | 单位 |
| --- | --- | --- |
| f_{m}^(α), f_{m}^(β) | 单体m在共存相α与β中的逸度，括号上标标记相而不是幂 | kPa |
| g, p | 上标分别表示气相与富聚合物相 | 1 |
| ϕ_m, y_{m} | 气相单体逸度系数与摩尔分数；此处φ为希腊字母varphi，区别于后式体积分数 | 1 |
| P, p_{m} | 气相总压与单体分压，p_m=y_mP | kPa |
| a_{m} | 相对于同温纯液态单体标准态的单体活度 | 1 |
| p_{m}^sat(T), T | 该温度下纯单体饱和蒸气压与绝对温度 | kPa; K |

怎样理解同一组分在平衡相中的化学势相等，可用相同标准下逸度相等表示。气相近似理想、液相压力修正较小时，单体分压相对于纯单体蒸气压的比例约等于单体活度。

算一个例子若某温度下饱和蒸气压取500 kPa、聚合物相中的单体活度为0.8，则此近似给出单体分压400 kPa；其他气体的分压还要加入总压。

使用条件各相接近平衡并采用同一化学势标准；近似压力式忽略气相非理想性及液相Poynting修正。数例给定值用于说明关系，不指定氯乙烯的某一温度物性。

水中单体含量较低时，可以在适合的范围内用亨利定律把水相浓度与单体分压联系起来。分压是总气压中由该组分贡献的部分，因此反应器压力还可能包含水蒸气以及其他气体的贡献。与水相不同，富聚合物相中单体与长链的相互作用需要另一种描述。活度把这种组成与相互作用的影响合并成相对于选定标准态的有效浓度指标；活度为一，表示它的化学势与该标准态相同，并不表示任何一种浓度单位都等于一。

稀水溶液中的单体分配式 8

![稀水溶液中的单体分配](https://ml-biomat.com/static/agent-math/0f942b9285d1deafd6547e79.svg)

| 符号 | 含义 | 单位 |
| --- | --- | --- |
| c_{m,w} | 水相中单体摩尔浓度，w标记水相 | mol L⁻¹ |
| k_{H} | 按本式浓度除压力定义的亨利溶解系数 | mol L⁻¹ kPa⁻¹ |
| p_{m} | 平衡气相中的单体分压 | kPa |

怎样理解在稀溶液范围内，给定温度下溶解浓度可以近似与气相分压成正比，比例常数同时包含物质与温度的影响。

算一个例子若k_H=2×10⁻⁵ mol/(L·kPa)，p_m=500 kPa，则c_m,w=0.010 mol/L。把同一分压换成Pa时，系数也必须相应换算。

使用条件给定温度下的稀溶液、相间近平衡。亨利常数有互为倒数等不同定义，使用数据时先核对定义和单位。

长链环境中的单体活度式 9

![长链环境中的单体活度](https://ml-biomat.com/static/agent-math/cf0973d086b94b45906b73ea.svg)

| 符号 | 含义 | 单位 |
| --- | --- | --- |
| a_{m} | 以纯单体为标准的单体活度 | 1 |
| φ_{m} | 富聚合物相内单体的体积分数 | 1 |
| 1−φ_{m} | 同一相内聚合物的体积分数 | 1 |
| χ | Flory–Huggins相互作用参数，表征混合的相互作用贡献 | 1 |
| ln | 自然对数，是自然指数的反运算 | 1 |

怎样理解长链与小分子混合时，分子数不对称会影响混合熵，链段间作用再贡献相互作用项。对混合自由能求单体化学势，并取很长聚合物链的极限，得到此单体活度近似。

算一个例子φ_m=0.40、χ=0.84时，ln a_m≈ln0.4+0.6+0.84×0.6²≈−0.01389，因此a_m≈0.9862。活度与体积分数在此并不相等。

使用条件采用长链极限的二元Flory–Huggins混合描述，χ在所讨论组成区间取代表值；相平衡还要选择稳定分支。玻璃化、有限链长及组成依赖参数需要更完整处理。

只要仍有接近纯单体的富单体相，它就像一座储库，通过相间交换帮助维持其他相中的单体状态。在温度近似固定、相间交换足够快时，单体分压可以在一段反应历程中变化不大。储库逐渐耗尽后，继续反应会降低聚合物相中的单体含量，压力开始下降。这个转折可以提供有用的过程信息，但转折发生的转化率由温度、组成、分配和体积等条件决定。储库消失与扩散阻力变重要有关联，却不是同一件事，不能仅凭一个压力转折就替代动力学判断。

颗粒形成以后，还要回收未反应单体，进行汽提、固液分离与干燥。真密度描述材料本身的质量与实体体积之比，堆积密度则把颗粒之间的空隙也包含在所占体积中，所以同一种树脂可以有不同的堆积密度。分散稳定剂的吸附、溶解与界面行为也会影响颗粒，不能只用一个表面张力数值预测全部孔隙。将链结构、颗粒内部结构和粉体堆积区分开，才能解释为什么聚合结束后仍需要一系列与产品质量直接相关的操作。

## 聚丙烯腈怎样从反应液走向一根纤维

聚丙烯腈的制造把聚合与纺丝紧密地联系起来。丙烯腈聚合后，链上保留许多腈基，结构写作—C≡N：C和N分别是碳与氮，三条短线表示碳氮三键，前面的单线连到骨架。这个基团中的电子分布不均匀，形成电荷偏向，也就是极性，会影响链间相互作用以及聚合物与溶剂的相互作用。若选用能使聚合物保持溶解的介质，就可以进行均相溶液聚合，并将适当浓缩、净化与调配后的溶液作为纺丝原液。这里的溶剂不仅降低体系黏度，还参与传热、影响反应环境，并可能发生链转移。选择溶剂时，因此需要同时考虑反应、纺丝与后续回收。

另一条路线让聚合物在形成以后从介质中析出，成为分散的固体颗粒。单体在最初介质中能够以一定方式分布，并不意味着生成的长链也会保持溶解；随着链长增加，混合自由能与溶解行为发生改变，就可能出现沉淀聚合。产物可以经过脱单体、洗涤和分离，再用适合的溶剂制成纺丝液。这样的分离有利于调整杂质组成，但颗粒致密程度、干燥历史和链间作用会影响再溶解速度，增加一道洗涤并不会自动保证所有质量指标都改善。

[Figure: diagram](https://ml-biomat.com/tutorials/biomaterials-courses/pe07/#zh-s6)

图 6 · PAN湿法纺丝的物质交换示意。原液从喷丝孔进入凝固浴，溶剂与非溶剂相向扩散，聚合物逐渐形成纤维；图中蓝绿色线表示正在形成的丝条，而不是单根分子。

在湿法纺丝中，纺丝原液通过喷丝孔进入凝固浴。原液中的溶剂向外扩散，浴中的非溶剂向内进入，聚合物逐渐失去维持均匀溶液的条件，形成纤维。这可以类比一团原本被溶剂充分分开的细绳，随着周围环境变化而逐渐聚拢，但真实过程同时涉及扩散、相分离、流动与拉伸。若表面过快形成致密层，内部交换会受到影响；若内部发生不同尺度的分相，又可能形成孔洞。纤维不是在喷丝孔出口凭空“冻结”，而是在一段连续的溶剂交换过程中建立结构。

少量共聚单体还可以调节链间作用、可加工性或后续反应。例如，用作碳纤维前驱体时，需要考虑共聚结构如何影响稳定化过程中腈基相关的反应与放热；用于其他纤维时，则可能更关注染色、柔软性与加工窗口。同一种共聚单体的作用应与组成和用途一起说明。溶液聚合与沉淀聚合得到的分子量及分布，也取决于引发、终止、转移与相间分配，不能仅由“溶液”或“沉淀”两个名称直接排序。

从整体流程看，直接得到可纺溶液可以减少一次干燥与再溶解，而先分离聚合物则提供独立洗涤和储存的机会；两者都要面对溶剂回收和剩余单体控制。最终纤维的缺陷、取向与孔隙，不仅取决于聚合所得链的长度，还与原液均匀性、过滤、凝固和拉伸共同相关。把聚合与成形分开学习以后，还需要重新把它们连起来，才能理解为什么上游的一点变化会在一根细丝中被放大。

## 乳液里的小粒子，怎样改变自由基的相遇机会

把水、疏水单体、表面活性剂和适合的引发体系放在一起，可以形成比悬浮液滴更细致的反应组织。表面活性剂通常同时具有亲水与亲油部分，能够吸附在界面上；在适当浓度和条件下，还会形成胶束。胶束是许多表面活性剂分子自组装的小聚集体，与已经含有高分子链的聚合物粒子不同。常规乳液聚合中，单体液滴往往主要提供储量，单体经过水相向小粒子补给，活性则由水相反应和自由基进入等过程建立。

1947 年 Harkins 提出了乳液聚合机理的系统解释，1948 年 Smith 与 Ewart 进一步讨论了相互隔开的反应场所中的自由基动力学。分隔的意义十分直观：两个自由基若处于不同粒子中，就不能像均相溶液里那样直接相遇终止。只有进入同一个粒子，或通过离开、再进入等过程，才会改变这类相遇机会。粒子因此既是装着单体与聚合物的小空间，也是调节活性存留的结构。[早期乳液机理研究](https://pubs.acs.org/doi/10.1021/ja01198a053)由此把胶体结构与聚合速率联系起来。

[Figure: diagram](https://ml-biomat.com/tutorials/biomaterials-courses/pe07/#zh-s7)

图 7 · Harkins与Smith–Ewart研究所强调的反应场所分隔。上图区分单体储库与聚合物粒子，下图给出零或一个活性自由基的理想状态转换；橙色小点表示活性，粒子中的非活性链可以有很多。

一种便于理解的极限，是粒子通常只有零个或一个活性自由基；第二个自由基一旦进入，两个活性端便很快终止。粒子中的非活性聚合物链可以有很多，零或一个说的是活性自由基数。如果进入空粒子和进入已活化粒子的机会相同，又暂不考虑自由基离开，那么粒子在无活性与有活性两种状态之间往返，长期平均活性数可以接近二分之一。这表示很多粒子的统计平均，绝不是把一条自由基从中间切成半条。

用粒子内活性数计算乳液聚合速率式 10

![用粒子内活性数计算乳液聚合速率](https://ml-biomat.com/static/agent-math/f6935b4fb7f4c975d6fadc18.svg)

| 符号 | 含义 | 单位 |
| --- | --- | --- |
| R_{p} | 按每升总体分散液计的单体消耗速率 | mol L⁻¹ s⁻¹ |
| k_{p} | 粒子内链增长速率系数 | L mol⁻¹ s⁻¹ |
| [M]_p | 按粒子内部体积计的单体摩尔浓度，p标记粒子 | mol L⁻¹ |
| n̄ | 每个粒子的平均活性自由基数 | 1 |
| N_{p} | 每升总体分散液中的粒子数 | L⁻¹ |
| N_{A} | 阿伏伽德罗常数，6.02214076×10²³，连接粒子数与摩尔数 | mol⁻¹ |

怎样理解每个自由基每秒增长的平均单体数由k_p[M]_p给出；乘每粒活性数与每升粒子数，再除阿伏伽德罗常数，把单体个数换为摩尔数。

算一个例子k_p=500 L/(mol·s)、[M]_p=5 mol/L、n̄=0.5、N_p=10¹⁷ L⁻¹时，R_p≈2.076×10⁻⁴ mol/(L·s)。保持其他量不变，把粒子数加倍，速率也加倍。

使用条件采用代表性相同粒子内条件，计入粒子中的主要增长；水相增长、粒径分布或传质限制显著时，需要对应扩展。粒内浓度与每升分散液粒子数使用不同体积基准。

零或一个自由基的状态转换式 11

![零或一个自由基的状态转换](https://ml-biomat.com/static/agent-math/fd571ca938bdc56fb66644d5.svg)

| 符号 | 含义 | 单位 |
| --- | --- | --- |
| p_{1}(t) | 时刻t粒子含一个活性自由基的概率，也等于大量粒子中该状态的比例 | 1 |
| 1−p_{1} | 无活性自由基的粒子比例 | 1 |
| a | 每个粒子接受自由基进入的速率，假定对两种状态相同 | s⁻¹ |
| b | 一个活性自由基从粒子离开的速率 | s⁻¹ |
| t, dp_{1}/dt | 时间与状态概率随时间的瞬时变化率 | s; s⁻¹ |
| n̄, p_{1},∞ | 每粒平均活性数与长期一个自由基状态概率；∞表示长期极限 | 1 |
| e | 自然指数底数，指数衰减描述逐渐接近稳定状态 | 1 |

怎样理解空粒子以速率a获得一个自由基；有一个自由基的粒子因另一个进入后迅速双终止，或原自由基离开，回到空状态。对初始全为空的粒子解这一增减平衡，得到指数接近的结果。

算一个例子a=0.1 s⁻¹、b=0时，长期p₁=0.5；20 s时约0.49084。若b=0.2 s⁻¹，长期p₁=0.25，20 s时约0.24992。

使用条件两个自由基共存时终止足够快，只保留零与一两个状态；进入率与离开率恒定，初始无活性自由基。更高占据数、再进入耦合和粒径变化需要扩展状态模型。

### 从零活性开始，观察粒子分布

[Figure: 从零活性开始，观察粒子分布](https://ml-biomat.com/tutorials/biomaterials-courses/pe07/#zh-s7)

零—一状态模型：空粒子与有活性粒子的进入率相同，第二个自由基进入后迅速终止。初始全无活性；增长系数500 L/(mol·s)，粒内单体5 mol/L，总体分散液每升粒子数10¹⁷。曲线为状态比例随时间的确定性计算。

交互中，增加自由基进入速率会加快状态达到稳定；若同时允许活性自由基离开粒子，平均活性数便可能低于二分之一。不同粒径、单体性质和引发条件还可能使一个粒子中存在多个自由基，需要更完整的状态分布。乳液聚合有时能够同时获得较高反应速率与较大分子量，正是因为粒子数、粒内单体浓度和终止机会提供了与均相反应不同的调节方式。它并不普遍意味着反应慢，也不能把二分之一当作所有乳液体系固定的常数。

粒子怎样出现，也有不止一种途径。自由基进入胶束可以促成粒子形成，水相中的短链达到难溶程度后也可能形成新的粒子；无皂乳液等体系更说明，胶束不是所有成核过程的必需起点。临界胶束浓度取决于温度、电解质和表面活性剂等条件。离子型表面层通过电荷与离子分布影响粒子接近，非离子链层可以提供空间位阻，二者都与吸附状态有关。加入电解质有时促使胶乳凝聚，具体效果则取决于稳定机制，而不是一种对全部胶乳都相同的开关。

## ABS 的制造，把接枝、颗粒与基体接到一起

ABS 的名字来自丙烯腈、丁二烯与苯乙烯，但工业 ABS 的结构通常比“把三种单体随机连在一条链上”更丰富。一条常见乳液路线先制得聚丁二烯胶乳，再让苯乙烯与丙烯腈在橡胶粒子相关的环境中聚合，其中一部分形成接枝结构，另一部分形成游离的苯乙烯—丙烯腈共聚物，即 SAN。接枝部分帮助安排橡胶与较硬基体之间的联系，游离 SAN 则可以成为连续基体的重要组成。还可以另外制备 SAN，再通过合适的混合与加工调整最终组成。

橡胶粒子尺寸、粒径分布、橡胶含量、接枝程度以及 SAN 的组成和分子量，共同影响变形与加工。有时会把不同尺寸的橡胶粒子结合起来，希望在不同尺度上促进合适的耗能过程；这需要同时考虑颗粒间距、界面和基体屈服行为。增加橡胶可能提高某些条件下的抗冲击能力，也可能降低刚性或耐热表现。含不饱和结构的橡胶相还会影响耐候性，配方与使用环境需要共同考虑，因此单一粒径或单一橡胶含量很难概括材料优劣。

乳液产物离开反应器时通常是胶乳，即聚合物粒子在液体中的分散体系。若最终用途需要这种分散状态，可以围绕稳定性、成膜和残余组分继续调配；若需要干树脂，则可经过凝聚、洗涤、脱水、干燥与熔融混合。每一步都会改变残余表面活性剂、水、单体和粒子接触状态。对于生物相关用途，单体种类、残余小分子、可浸出物和最终表面状态都需要进入材料设计；“在水中聚合”本身并没有替这些环节完成质量控制。

“乳胶”这个词也需要结合对象理解。天然橡胶乳胶来自生物分泌体系，可能包含蛋白质等伴随组分；合成聚合物胶乳描述的是人工制备的粒子分散状态，两者的化学组成和伴随成分并不相同。类似地，悬浮聚合得到的树脂颗粒、乳液聚合得到的胶粒，以及这些胶粒凝聚后的粉体，属于不同形成阶段。知道颗粒来自哪里，便能更好地解释它的表面、孔隙、分散稳定性和后续加工行为。

回看几条路线，低密度聚乙烯着重利用压力、温度与链转移安排支化；HIPS 在聚合中建立接枝和两相形貌；悬浮 PVC 把颗粒内部结构与相间分配联系起来；PAN 将聚合溶液接到纺丝；乳液 ABS 则把活性分隔、橡胶粒子和接枝基体组合起来。它们共有自由基反应，却通过不同的空间组织和处理历程形成各自的材料。理解工艺的价值，就在于能够从一项宏观性能继续追问：哪些分子事件、哪些相区结构、哪一段制造经历共同产生了它。

想一想：水中分散的单体液滴，与水中分散的聚合物胶粒，为什么不能画成同一种反应器？

悬浮聚合的单体液滴通常同时携带主要单体与油溶性引发剂，液滴内部可以经历近似本体的增长，也可能在内部发生沉淀与聚集。常规乳液聚合的小聚合物粒子则通过单体与自由基的进入、离开和粒内终止来维持反应，较大的单体液滴常是供料储库。两者都在水中分散，但反应场所、活性供应与传质路径不同，因此需要不同的动力学与颗粒形成描述。
