Repository: GellmanSparrowS/ml-biomat-blog

# ML-Biomat · 杨云浩的研究与开源项目

个人介绍、跨尺度生物材料体系与结构研究、机器学习与多尺度模拟教程。网站：<https://ml-biomat.com/>；个人主页：<https://ml-biomat.com/YunhaoYang/>。

## 修改入口

| 内容 | 源文件 |
| --- | --- |
| 中文个人主页 `/YunhaoYang/` | `content/about-body.html` |
| English profile `/YunhaoYang/en/` | `content/about-en-body.html` |
| 中文简历 `/cv/` | `content/cv-body.html` |
| English CV `/cv/en/` | `content/cv-en-body.html` |
| 相册素材与来源 | `content/profile-albums.json`、`static/images/profile/` |
| 活动展示 | `content/about-body.html`、`content/about-en-body.html`；首页共用其中的活动条目 |
| FiberNet 中英文展示 | `content/fibernet-body.html`、`content/fibernet-en-body.html`、`static/css/fibernet.css` |

File: docs/tutorials/biomaterials-courses/pm07/en/index.html
From Clear Plastics to Flexible Tubing: Styrenics and PVC — ML-Biomat

ML-Biomat.
HomeLibraryTutorialsProfile

☀
EN中文

Categories/Materials & StructuresContentsClear containers, impact-resistant housings and flexible tubingHow ordinary PS can be both clear and brittleHIPS and ABS: creating regions that dissipate energySBS and SEBS: rigid domains as reversible junctionsPVC: from difficult resin to adjustable flexibilityFrom powder to a continuous materialWhy PVC changes color and how stabilization provides processing timeFlexibility, durability and contact with real environmentsFrom Clear Plastics to Flexible Tubing: Styrenics and PVC
Clarity, impact resistance and flexibility arise at different structural levels. Follow PS, HIPS, ABS, SBS and PVC to see how side groups, rubber particles, physical junctions and plasticizers control light, cracks and molecular movement, then connect these mechanisms to formulation calculations and an interactive curve.
Clear containers, impact-resistant housings and flexible tubing

A transparent container lets us see its contents. An appliance housing must survive knocks during handling. Flexible tubing must bend repeatedly without breaking. These requirements involve light, cracks and molecular movement, respectively, and cannot be summarized by a single value called plastic strength. Styrenic resins and poly(vinyl chloride) provide a useful comparison. Changing the groups attached to a long chain, changing how different chain sections are connected, or adding small molecules between chains can direct a material toward very different behavior. These changes explain why products sharing a resin name can serve quite different purposes.

Imagine a polymer molecule as a very long, flexible cord. Its beads are connected by chemical bonds, and their shape affects both the bending of the cord and its approach to neighboring cords. Polystyrene, abbreviated PS, carries a phenyl ring on every other backbone carbon. This six-carbon ring is a relatively bulky side group that restricts nearby segmental movement. Poly(vinyl chloride), or PVC, carries chlorine at the corresponding positions. Unequal electron distribution in the carbon–chlorine bond introduces directional electrical interactions. Both polymers have carbon backbones, but their side groups affect movement, intermolecular interactions and chemical reactions differently.

During polymerization, the carbon–carbon double bonds of styrene or vinyl chloride participate in forming the long backbone. Formerly independent monomer molecules become repeating units. Some unreacted monomer may remain, so polymer and residual monomer are distinct substances. Devolatilization removes volatile small molecules; residual-content measurements establish how much remains in the resin; migration experiments establish how much transfers under specified contact conditions. A monomer name, an odor or one residual percentage does not by itself supply the full evaluation of a material intended for contact with another substance.

The glass transition provides another starting point. At a low temperature or over a short observation time, neighboring chain segments cannot rearrange cooperatively fast enough, and the material behaves like a rigid glass. On heating, more of these rearrangements become possible during the experiment, and the material softens. The measured glass-transition temperature depends on composition, method and rate. General-purpose PS commonly has a transition near 100 °C, while unplasticized PVC commonly has one near 80 °C. Room temperature is below these ranges, supporting rigid products; notches, cold conditions and fast loading can nevertheless produce different degrees of brittle behavior.

Transparency also has structural requirements. Light is scattered by sufficiently large voids, crystalline regions or phases with substantially different refractive properties. A smooth surface cannot remove scattering inside the material. A uniform amorphous structure often favors clarity: amorphous means that chains do not form extended regular crystal arrangements, although local correlations remain. Pigments, impurities, surface roughness and specimen thickness also affect transmission. Turning transparent PS into an impact-resistant resin therefore often requires addressing two problems together: using a rubber phase to change deformation, and controlling the light scattering introduced by that phase.
Intermolecular attraction and chemical bonds within a chain operate at different structural levels. Stretching or heating can rearrange neighboring segments while leaving the backbone connected. Chemical degradation instead changes covalent structures in the backbone, side groups or other parts of a molecule. PVC polarity does not mean that the material consists of freely moving positive and negative ions. Distinguishing these interactions explains why plasticization can change flexibility without cutting every long chain, and why a stabilizer and a lubricant have different effects.

How ordinary PS can be both clear and brittle

General-purpose polystyrene, often called GPPS, is predominantly atactic PS. The spatial arrangement of its phenyl groups relative to the local backbone lacks a long repeating pattern, making regular packing into a crystal difficult. Without bubbles or impurities, the resulting amorphous material can be very clear. Here, atactic describes stereochemical arrangement. It is different from a random copolymer, in which two types of repeating unit occur along a chain. A polymer containing only one type of repeating unit can still be atactic.

Rigidity does not guarantee resistance to impact. PS has relatively high small-deformation stiffness at room temperature, but a notch concentrates tension in a small region. Crazes can form there: fine voids are separated by stretched polymer fibrils, so an early craze still transmits load. As the craze grows and its fibrils break, a crack can develop. If only a few crazes carry most of the deformation, a crack can traverse the specimen rapidly. If many regions share deformation, more energy can be dissipated. This distinction provides the basis for rubber toughening.

A craze is also different from an ordinary scratch. A scratch involves surface material being displaced or removed; a craze is a stress-induced internal microstructure. Both may scatter light, but their origins differ. Fine white lines appearing after a transparent part is tightly assembled or exposed to a liquid may involve environmental stress cracking. The liquid changes local segmental movement or conditions near a crack, while residual stress supplies a driving force. Assembly forces, cleaning fluids and prolonged contact should therefore be treated as parts of one service environment when selecting a clear plastic.

The PS family also contains crystallizable members. Isotactic PS has a repeating stereochemical arrangement, while syndiotactic PS has an alternating stereochemical relationship. Both can crystallize, but crystal form, growth rate and final crystalline fraction depend on configuration, temperature and processing history. A flat chain drawing cannot establish that an isotactic material must crystallize most readily. Syndiotactic PS is also distinct from ordinary transparent GPPS. In 1986, Ishihara and colleagues reported crystalline syndiotactic PS, connecting stereoselective polymerization with a new route to heat-resistant materials. The significance lies in obtaining different behavior from the same monomer through controlled arrangement.

There are consequently two thermal processes to consider. When amorphous PS passes through its glass-transition region, segmental mobility increases and load-bearing behavior changes with time and temperature. Crystallizable PS also undergoes crystal melting; while crystals remain, they provide additional structural constraints. Two materials with similar glass-transition temperatures need not support the same service temperature, because crystallinity, molar mass, reinforcement and loading duration all affect their response. Conversely, a high melting temperature does not automatically give high impact toughness. Crack initiation and the available deformation mechanisms still need examination.

Foamed PS obtains useful properties at another structural scale. Gas-filled cells reduce the amount of solid per unit volume and impede rapid heat transfer, providing cushioning and insulation. Their walls are still made from PS, while cell size, density and connectivity determine how the structure progressively collapses under compression. This route differs from producing high-impact PS by adding rubber. One deliberately introduces pores; the other introduces a compliant dispersed phase that changes deformation around cracks. Identifying the structural level responsible for a function is often more informative than comparing a single strength value across similar resin names.

HIPS and ABS: creating regions that dissipate energy

High-impact polystyrene, or HIPS, usually contains a continuous PS matrix and a dispersed rubber phase. The matrix forms the connected material that largely supplies shape and stiffness. Rubber particles provide compliant regions that change the surrounding stress field during loading. Stretching the rubber accounts for only part of the energy absorption. More importantly, the particles can initiate additional crazes, cavities and plastic deformation in the matrix, distributing deformation over a larger region than the small zone around an isolated crack tip.

Effective toughening requires a suitable interface. If the phases separate too easily, a particle can behave like a built-in defect. With appropriate particle dimensions, spacing and adhesion, deformation around the particles remains mechanically connected to the matrix. A common manufacturing approach dissolves polybutadiene rubber in styrene monomer and then polymerizes the styrene. Chain growth and transfer reactions can graft some PS chains onto rubber molecules. These grafts resemble connecting cords with different affinities along their length. Their density, length and placement matter; adding more connections does not necessarily improve every property.

As PS forms, the phase structure evolves. The original rubber-containing reaction mixture develops toward a PS-continuous structure containing rubber particles, involving phase inversion and mixing control. Final particles may contain several enclosed PS regions, resembling soft clusters filled with harder inclusions. These occlusions make the volume identified as a rubber particle greater than the volume of pure rubber inside it. An area outlined in a micrograph therefore cannot simply be converted into rubber mass using the density of pure rubber. Such processing-dependent internal structures also explain why blending finished PS and rubber pellets may produce a different material.

ABS uses a related toughening principle while changing the chemistry of the rigid matrix. Its initials refer to acrylonitrile, butadiene and styrene. Common ABS contains a continuous styrene–acrylonitrile copolymer, or SAN, with dispersed polybutadiene-containing regions and SAN grafted onto rubber, together with other ungrafted molecular populations. Acrylonitrile introduces polarity that changes matrix interactions and resistance to particular media; butadiene supplies compliant material; styrene contributes to the rigid matrix and processing behavior. Describing every molecule in a finished ABS product as three long blocks connected in sequence misses this multicomponent structure.

Figure 1 · HIPS commonly has a PS matrix, while ABS commonly has a SAN matrix. Rubber-rich particles can enclose rigid regions, and grafts organize interfaces. Dimensions and proportions are schematic.
An emulsion grafting route can first produce rubber latex particles, then polymerize and graft styrene and acrylonitrile around those particles. The resulting rubber-rich component is subsequently blended with SAN. In a continuous mass process, polymerization, grafting and morphological development occur within a monomer–rubber mixture, followed by removal of volatile components and pelletizing. Both routes can adjust rubber content, particle size and matrix properties, but the order of operations and the formation of interfaces differ. They are alternative ways to manufacture structures, and their performance cannot be ranked simply by checking whether a grafting step is present.

Improved impact resistance commonly accompanies changes in stiffness, gloss, transparency or flow. More rubber can make deformation easier while also increasing displacement under prolonged loading at elevated temperature. Coarse two-phase structures scatter light more strongly, and surface gloss depends on particles near the surface as well as molding conditions. An ABS housing therefore requires consideration of notched impact behavior, wall thickness, snap-fit roots, weld lines and environmental contact. Unsaturation in polybutadiene also affects weathering, so outdoor products require coordinated choices of rubber chemistry, stabilization and surface protection.

SBS and SEBS: rigid domains as reversible junctions

In HIPS and ABS, rubber is normally dispersed within a relatively rigid continuous matrix. SBS illustrates another connection pattern. A typical linear molecule has PS blocks at both ends and a polybutadiene block in the middle. A block is a continuous section of a particular chemical sequence along one molecule. The B means butadiene, not butylene. The soft middle block and the hard end blocks remain permanently connected by covalent bonds. Although chemically similar blocks prefer to associate with one another, their connections prevent them from separating indefinitely like two entirely independent polymers.

At suitable compositions and temperatures, PS end blocks collect into small hard domains, with soft blocks extending between them. A molecule whose ends enter different domains becomes a bridge. Stretching changes the soft block from a relatively coiled configuration toward an extended one. On release, it tends to return toward configurations with more available arrangements, while the hard domains resist immediate sliding of the entire molecule. Some molecules form loops with both ends in one domain; others make only one effective connection. Elasticity therefore depends on effective bridging chains, rather than only on the PS percentage in the formulation.

Figure 2 · PS ends collect into hard domains. Polybutadiene blocks bridging different domains provide effective connectivity. The upper-left loop has both ends in one domain. Physical constraints relax with temperature and time.
Heating into a range where the hard-domain constraints relax substantially, together with sufficient shear, allows the material to flow and be reshaped. Cooling restores constraints. This structure explains how a thermoplastic elastomer combines rubber-like recovery with thermoplastic processing. The lifetime of a physical junction depends on temperature, chain length and loading time. Compression set after prolonged deformation, high-temperature creep and heating during repeated cycles are therefore important properties. A piece that springs back quickly in the hand may behave quite differently when it remains compressed for months or operates near its softening range.

Carbon–carbon double bonds remaining in the polybutadiene block can participate in oxidation and other reactions. Selective hydrogenation of the soft block in SBS greatly reduces these unsaturated sites and gives the common SEBS architecture. Its soft block is usually described as an ethylene–butylene segment. That name describes the chemistry after hydrogenation; it does not require direct copolymerization of ethylene and butylene as the manufacturing route. Hydrogenation improves the chemical basis for resistance to heat and weathering, while the temperature-dependent constraints of the PS domains remain. Stabilizers, processing history and part design continue to influence durability.

SBS and SEBS are often formulated with oils, other resins or fillers for footwear, grips, seals, adhesives and asphalt modification. Oil entering mainly the soft phase can change flexibility and flow. A component entering the hard phase may instead weaken junctions. Selective partitioning can therefore explain behavior more effectively than the total amount of oil alone. Transparency likewise depends on domain size and refractive-index contrast. Microphase-separated domains can be sufficiently small for a two-phase material to remain clear. Composition, molecular connectivity and structural scale must be considered together.

PVC: from difficult resin to adjustable flexibility

PVC serves an unusually broad range of products: rigid pipes and flexible films can share the same basic resin family. Its molecules are predominantly connected head to tail, with imperfect stereochemical regularity and some locally ordered regions. Ordinary PVC is commonly treated as predominantly amorphous; a fixed high crystallinity should not be used to explain every grade. Chlorine side groups affect intermolecular interactions and restrict motion, giving unplasticized PVC substantial room-temperature rigidity. Molar mass, structural defects, fusion during processing and additives collectively determine the behavior of the finished material.

In 1926, Waldo Semon investigated PVC in a high-boiling liquid while seeking material that might help bond rubber to metal. He instead obtained PVC that was flexible and elastic. In a later historical account with G. Allan Stahl, he identified this outcome as plasticized PVC. The conceptual change was important: it was possible to alter segmental movement and the feel of a product substantially without rebuilding the entire polymer backbone. Appropriate small molecules introduced between chains could do the job. The accompanying diagram presents this structural idea without reducing every plasticization mechanism to simply pushing chains farther apart.

Figure 3 · Semon’s work in 1926 revealed practical possibilities for plasticized PVC. Orange molecules represent a plasticizing component that changes local interactions and available space while the long chains remain connected.
A plasticizer must have suitable affinity for PVC and remain distributed at the intended composition and temperature. It changes local interactions, free volume and cooperative segmental motion, moving the glass-transition region downward so that the material can become flexible at room temperature. Free volume refers to microscopic space available for rearrangement, rather than visible bubbles. A change in average intermolecular spacing supplies only part of the picture. Plasticizer shape, polarity, molecular size and concentration also influence how effectively local movements become possible.

Formulations frequently use phr, meaning mass parts of an ingredient per 100 mass parts of resin. A loading of 50 phr plasticizer means 50 g of plasticizer for 100 g of resin, rather than half of the finished material. If stabilizers, lubricants and other ingredients add another 5 g, the total is 155 g. Converting recipe parts to total mass fractions is essential when comparing the formulation with analytical reports, migration calculations or other results that use the finished compound as their denominator.

Convert recipe parts to total mass fractionEq. 1

Symbol	Meaning	Unit	
p	Plasticizer mass parts per 100 mass parts resin	phr	
mₚ	Plasticizer mass	g	
mᵣ	Resin mass	g	
q	Combined parts of other ingredients per 100 resin parts	phr	
wₚ	Plasticizer mass fraction of the entire formulation	1	
p、r	Subscripts on masses identifying plasticizer and resin	1	

Reading the relationshipNormalize resin mass to 100 parts, then sum all ingredient parts. Dividing plasticizer parts by that total gives a fraction based on the finished compound.
A worked exampleWith 100 g resin, 50 g plasticizer and 5 g other ingredients, p = 50 phr and q = 5 phr. Total mass is 155 g and wₚ = 50/155 ≈ 0.3226, or 32.26%.
ConditionsAll parts are mass based, with no mixing loss. A phr value is not directly a finished-compound percentage.

The interactive example connects this conversion to a simple estimate of glass-transition temperature. To explore the trend, it uses an idealized homogeneous binary mixture, with a PVC transition of 353 K and an illustrative plasticizing component transition of 193 K. These values show the roles of mass weighting and absolute temperature; an actual plasticizer requires measurements on the relevant formulation. Reciprocal temperatures appear because of the form of this empirical mixing relation. It is not an arithmetic average of Celsius temperatures, and using kelvin prevents errors caused by an arbitrary temperature zero.

Fox approximation for a homogeneous binary mixtureEq. 2

Symbol	Meaning	Unit	
Tᵍ	Absolute glass-transition temperature of the mixture	K	
Tᵍ,ᵣ	Absolute glass-transition temperature of the resin	K	
Tᵍ,ₚ	Absolute glass-transition temperature of the illustrative plasticizing component	K	
wₚ	Plasticizing-component mass fraction in the binary mixture	1	
1−wₚ	Resin mass fraction in the binary mixture	1	
Tᵍ,ᶜ	Mixture glass-transition temperature expressed in Celsius	°C	
g、r、p、C	Subscripts for glass transition, resin, plasticizing component and Celsius	1	

Reading the relationshipThe Fox relation weights reciprocal absolute transition temperatures by mass fraction, then takes the reciprocal to obtain the mixture temperature. Subtracting 273.15 converts kelvin to Celsius.
A worked exampleFor 100 g resin and 50 g plasticizing component, wₚ = 1/3. With Tᵍ,ᵣ = 353 K and Tᵍ,ₚ = 193 K, Tᵍ = 1/[(2/3)/353+(1/3)/193] ≈ 276.57 K, or 3.42 °C.
ConditionsAn empirical approximation illustrated with assigned component values for a homogeneous binary system. Interactions, antiplasticization, phase separation and experimental time scale can produce deviations; the interaction includes no third ingredient.

Plasticizer loading  50 phrObservation temperature  20 °C

Change plasticizer parts and observation temperature to compare mass fraction, illustrative glass-transition temperature and observation conditions.

Real formulations need not follow this ideal curve. At low concentrations, an additive can make some glassy-state deformations more difficult, producing antiplasticization. Changes in local packing, suppression of particular molecular motions and the experimental time scale can contribute. It cannot always be attributed to additive-induced crystallization. At larger concentrations, cooperative segmental movement may become much easier and flexibility can increase. Hardness, glass-transition temperature and impact performance therefore need a specified temperature and composition range: their responses to changes in local structure need not occur together or have the same direction.

From powder to a continuous material

PVC is often supplied as powder, whose particle morphology affects subsequent processing. Suspension polymerization disperses monomer into droplets, within which the growing polymer develops hierarchical particles and pores. External shape, connected pore pathways and surface layers influence where plasticizer can enter and where residual volatile molecules can leave. Two resins with similar average particle sizes may have quite different absorption rates if one has an open internal structure and the other is compact. Identical molar masses therefore do not guarantee identical dry-blending or processing behavior.

Emulsion and related routes can produce fine-particle resins suitable for paste processing. Dispersing an appropriate resin in liquid plasticizer gives a paste that can be coated, dipped or rotationally formed. Heating then promotes absorption and fusion into a continuous material. Paste describes the dispersion before processing and cannot be defined by one universal plasticizer percentage. Particle-size distribution, agglomeration and liquid-phase viscosity all affect flow, so the same plasticizer loading can produce different coating thicknesses and storage behavior. A useful recipe must account for the particulate starting state as well as the final polymer composition.

Rigid PVC also needs effective fusion. Heat and shear progressively disrupt the original particle structure, while chains gain enough mobility at contacting regions to establish a continuously load-bearing material. Insufficient fusion leaves weak boundaries; excessive thermal history allows degradation to impair appearance and mechanical properties. Processing therefore involves more than taking a powder above one fixed melting point. Local order, broad softening behavior and limited thermal stability must be considered together. The useful processing condition is one that produces the required connectivity before chemical damage becomes excessive.

Lubricants and plasticizers have different principal functions. Internal lubrication generally assists flow within the material, while external lubrication more strongly influences friction, adhesion and release at metal surfaces. Individual ingredients may perform several roles. Excessive external lubrication can delay fusion, while too little can increase sticking and local overheating. Processing aids can modify fusion, melt strength and surface quality. Impact modifiers introduce phases that alter fracture. Calling all these substances oils that soften PVC would remove precisely the distinctions needed to adjust a formulation effectively.

Increasing molar mass generally gives longer chains and stronger entanglement effects, benefiting some mechanical properties while increasing resistance to flow. In a flexible product, plasticizer can reduce barriers to segmental motion while molar mass is selected to maintain suitable strength and processing viscosity. A rigid thin-walled part requires a different balance between filling, fusion and long-term load support. There is no single rule that flexible products should always use a lower-molar-mass resin. Equipment capability, recovery after deformation and retention of additives throughout service jointly determine an appropriate choice.
Plasticizer uptake into powder involves distinct transport paths. Liquid can first enter spaces between particles and connected internal pores, then partition into the polymer itself. The first stage depends strongly on wetting and pore geometry; the second depends more on molecular affinity and diffusion. A dry-looking blend does not establish uniform composition inside every particle. Resting time after blending, addition order and heating history can consequently influence fusion and local differences in the final product. Measuring uptake rate separately from final compatibility helps identify which step a formulation change actually affects.

Why PVC changes color and how stabilization provides processing time

An important thermal change in PVC is the elimination of hydrogen chloride. Double bonds then appear between neighboring backbone carbons, and repeated elimination can produce conjugated polyene sequences with alternating single and double bonds. Conjugation means that adjacent electronic structures interact, enabling longer sequences to absorb different wavelengths of light. The material can become yellow, brown and eventually very dark. Color is related to chemical change, but pigments, stabilizers and oxygen also affect it. Equal yellowing therefore does not necessarily imply equal loss of mechanical strength.

Figure 4 · An orange site marks a more reactive local structure; parallel short lines indicate newly formed double bonds. Conjugated sequences change light absorption. The diagram shows reaction outcomes, with different stages involving different pathways.
Small populations of abnormal structures can have a large effect on initial thermal stability. Certain allylic and tertiary chloride structures initiate hydrogen-chloride elimination more readily than regular repeating units, while continuing reactions create further unsaturation. Starnes and colleagues used chemical transformations, nuclear magnetic resonance and model compounds to connect these defects with degradation. Experiments on autocatalysis also identified coupling between polyenes, hydrogen chloride and radical processes. Treating the entire sequence as one ionic mechanism, or as ordinary radical oxidation throughout, would hide differences between reaction stages.

Heat stabilizers can intervene at several points: reducing the effects of reactive sites, capturing or neutralizing generated hydrogen chloride, limiting promotion of further reactions by harmful intermediates, and cooperating with other stabilizing components. Zinc carboxylates can improve initial color, but some reaction products promote further dehydrochlorination. Calcium-based components and auxiliary stabilizers can help extend effective stabilization. Formulation design therefore concerns the whole reaction sequence and thermal history. One useful chemical action by an ingredient does not by itself establish the long-term behavior of a complete stabilizer package.

Plasticizers facilitate flow and segmental motion; heat stabilizers help preserve chemical structure during heating. They solve different problems. Rigid PVC also requires thermal stabilization and does not necessarily need a large plasticizer addition to be processed. A processing window is the range of conditions that permits satisfactory forming with controlled degradation for a specified formulation, machine, shear history and residence time. Degradation develops continuously with temperature and time. It is not a switch that remains entirely off below one temperature and turns fully on immediately above it.

Stabilizer evaluation can combine initial color, color development during heating, hydrogen-chloride evolution and changes in mixing torque, then relate these observations to finished-part properties. Oven exposure differs from shear heating in an extruder, and stagnant regions during an interruption can accumulate severe thermal history. Repeated processing requires attention to previous heat exposure and remaining stabilization capacity. Additives also need to match the application and its contact requirements. A heavy-metal stabilizer used successfully in a historical formulation is not automatically an appropriate ingredient for a present-day product.

Flexibility, durability and contact with real environments

An external plasticizer is physically mixed into PVC and is generally not fixed to its backbone by covalent bonds. Retention depends on affinity for the resin, molecular mobility, volatility and the attraction exerted by an outside liquid or contacting material. Tubing that hardens after prolonged liquid exposure may have lost some plasticizer through extraction. A sticky surface or changes in an adjacent plastic can involve exudation or contact migration. Attaching plasticizing groups through copolymerization or grafting provides a different strategy, altering migration behavior while also changing synthesis, structure and processing.

Diffusion supplies a useful size scale. When small molecules move through the same uniform material with the same diffusion coefficient, traveling farther generally takes longer, with the characteristic time scaling approximately as distance squared. The worked example compares diffusion distances of 0.5 mm and 1.0 mm: doubling the distance increases the corresponding time scale by about four. This explains why a short migration observation on a thin film cannot simply be transferred to a thick-walled part. The amount actually transferred additionally depends on exposed area, initial concentration, the surrounding medium and boundary conditions.

How diffusion time changes when distance doublesEq. 3

Symbol	Meaning	Unit	
t₁、t₂	Characteristic diffusion times at the two corresponding sizes	s	
L₁、L₂	Characteristic diffusion distances with the same geometric definition	mm	
1、2	Subscripts identifying the two size conditions	1	
≈	Approximate scaling under equivalent material and boundary conditions	1	

Reading the relationshipCharacteristic ordinary-diffusion time scales with distance squared. Equal diffusion coefficients and geometric factors cancel in the ratio, leaving the squared distance ratio.
A worked exampleFor L₁ = 0.5 mm and L₂ = 1.0 mm, the time ratio is approximately (1.0/0.5)² = 4. If the first time is 3600 s, the corresponding second scale is about 14400 s.
ConditionsUniform material at equal temperature with the same concentration-independent diffusion coefficient, corresponding shape and boundary conditions. Transferred amounts additionally depend on partitioning, exposed area and initial concentration.

Medical tubing, infusion bags and food-contact materials combine requirements for flexibility, clarity, sterilization or storage behavior, and extractables or migration. Material selection begins with the actual contacting liquid, temperature, duration and treatment process, then connects these conditions to the resin, plasticizing system and appropriate measurements. A polymer-family name cannot replace information about the finished formulation. An evaluation of one substance also cannot be transferred directly to every visually similar product. Organizing the evidence around these variables makes the link between molecular structure and service conditions concrete.

Long-term use can reveal changes that an initial test barely detects. Styrenics may be affected by residual stress, liquid exposure or aging of the rubber phase. Flexible PVC can stiffen as its plasticizer distribution changes. Thermoplastic elastomers can gradually alter shape under sustained compression or elevated temperature. A useful selection strategy identifies the process most likely to limit the life of a particular part, then selects loading, aging and contact experiments that probe that process. High short-term tensile strength does not necessarily provide the best retention of dimensions or sealing pressure.

Returning to the original products, a clear container uses structural uniformity to control scattering. An impact-resistant housing uses dispersed rubber and interfaces to organize deformation near cracks. Flexible tubing uses segmental mobility and a stable formulation to maintain a bendable state. SBS and SEBS additionally connect soft and hard blocks into elastic networks that can be reshaped. These examples give a practical sequence for design: identify the physical process to control, choose molecular connectivity, morphology, additives and processing history, and then examine whether those structures continue to perform in the target environment.

From Rubber Domains to Impact-Resistant PolypropyleneHow Plastics Carry Structural Loads: Engineering Polymers

Buy me a coffee
WeChatAlipay
PayPalSponsored links

© 2026 ML-Biomat · by Yunhao Yang
ProfileLibraryTutorialsRSSToolsSitemapPrivacy

↑
