Repository: GellmanSparrowS/ml-biomat-blog

# ML-Biomat · 杨云浩的研究与开源项目

个人介绍、跨尺度生物材料体系与结构研究、机器学习与多尺度模拟教程。网站：<https://ml-biomat.com/>；个人主页：<https://ml-biomat.com/YunhaoYang/>。

## 修改入口

| 内容 | 源文件 |
| --- | --- |
| 中文个人主页 `/YunhaoYang/` | `content/about-body.html` |
| English profile `/YunhaoYang/en/` | `content/about-en-body.html` |
| 中文简历 `/cv/` | `content/cv-body.html` |
| English CV `/cv/en/` | `content/cv-en-body.html` |
| 相册素材与来源 | `content/profile-albums.json`、`static/images/profile/` |
| 活动展示 | `content/about-body.html`、`content/about-en-body.html`；首页共用其中的活动条目 |
| FiberNet 中英文展示 | `content/fibernet-body.html`、`content/fibernet-en-body.html`、`static/css/fibernet.css` |

File: docs/tutorials/biomaterials-courses/pm08/en/index.html
How Plastics Carry Structural Loads: Engineering Polymers — ML-Biomat

ML-Biomat.
HomeLibraryTutorialsProfile

☀
EN中文

Categories/Materials & StructuresContentsA plastic gear must do more than resist breakingNylon and the organization of long chainsWhy water changes nylon stiffness and dimensionsPET and PBT: two extra carbons enter the processing cycleTwo routes to elevated-temperature performanceConnections in aromatic backbones: PEEK, polyimides and polyarylatesMaking reinforcement and geometry share the loadTurning material names into practical selection decisionsHow Plastics Carry Structural Loads: Engineering Polymers
Start with the demands on gears and connectors, then examine how amides, esters, aromatic backbones and fibers control loading, moisture and heat response. Connect molecular structure and processing with creep and section thickness to make practical material-selection decisions.
A plastic gear must do more than resist breaking

A rotating plastic gear subjects its tooth roots to repeated bending, its tooth surfaces to wear and its central bore to dimensional changes with temperature and humidity. An electrical connector has different priorities: thin-wall molding, reliable insulation and retention of pin positions during heating. Engineering plastics are polymer families used to meet such structural and functional demands. The term does not identify one chemical structure or a qualification obtained by exceeding one room-temperature strength. Resin, reinforcement, manufacturing process and part geometry together determine whether the component performs its task.

Three commonly confused properties provide a starting point. Stiffness describes how much deformation occurs under load, strength describes the stress a material can sustain, and toughness concerns energy absorbed before failure. A thin steel ruler bends readily despite being made from a stiff material because its section is thin. A rigid but brittle plastic may instead break after very little deformation. Designing a plastic part requires both material properties and an understanding of the cross-sections and geometric paths through which force travels. Uniform tension provides the simplest quantitative example.

Normalize force and extensionEq. 1

Symbol	Meaning	Unit	
σ	Engineering stress based on original area	MPa	
F	Uniform axial tensile force	N	
A	Original cross-sectional area	mm²	
ε	Engineering tensile strain	1	
ΔL	Increase in gauge length	mm	
L₀	Original gauge length	mm	
E	Tensile modulus in the linear small-deformation range	MPa	
Δ、0	Change symbol and initial-state subscript	1	

Reading the relationshipForce divided by area removes cross-sectional size, and extension divided by original length removes gauge length. Stress is proportional to strain in the linear range, with modulus as the proportionality constant. 1 N/mm² equals 1 MPa.
A worked exampleWith F = 1000 N and A = 100 mm², σ = 10 MPa. For L₀ = 100 mm and ΔL = 0.5 mm, ε = 0.005, or 0.5%. E = 10/0.005 = 2000 MPa.
ConditionsUniform uniaxial tension with original geometry and linear small deformation. Specify temperature, loading time and moisture condition. A single modulus does not describe post-yield or large-deformation behavior.

Stress divides the total force by cross-sectional area, allowing specimens of different thicknesses to be compared. Strain divides length change by original length, allowing specimens of different lengths to be compared. In the linear, small-deformation range, modulus is the ratio of stress to strain. For plastics, this ratio commonly changes with temperature, loading rate and moisture condition, so a data-sheet modulus belongs to specified test conditions. Applying a rapid room-temperature tensile result directly to a hot component under prolonged loading leaves out the gradual rearrangement of long chains.

Increasing deformation under constant load is called creep. Melting is not required: segments in a solid can still rearrange slowly, and amorphous material between crystals and interfaces can participate progressively. Creep compliance divides strain at a particular time by the constant applied stress, describing deformation per unit stress. Increasing compliance means that the same force produces increasing extension or bending. Dimensional design therefore needs time-dependent information, rather than just a short-term strength table. A part can retain substantial strength while gradually losing the shape required for its function.

Creep compliance under constant stressEq. 2

Symbol	Meaning	Unit	
J(t)	Creep compliance at time t	MPa⁻¹	
ε(t)	Strain at time t	1	
σ₀	Stress held constant after loading	MPa	
t	Time after loading	h (or consistent s)	
0	Subscript identifying constant applied stress	1	

Reading the relationshipDivide strain at each time by the maintained stress to obtain deformation per unit stress. Larger compliance means larger strain under the same stress.
A worked exampleAt σ₀ = 10 MPa, initial strain 0.005 gives compliance 0.0005 MPa⁻¹. If a specimen has measured strain 0.020 at 1000 h, its compliance there is 0.002 MPa⁻¹, four times the initial value.
ConditionsThe example compares measured states rather than supplying a universal time prediction. Linear-viscoelastic design additionally requires sufficiently low stress and stable environmental conditions.

Common engineering families include polyamides, thermoplastic polyesters, polyoxymethylene, polycarbonate and polyphenylene-ether-based materials. Polyoxymethylene frequently serves precision moving parts; polycarbonate combines transparency with toughness; polyphenylene ether is often blended to obtain a suitable processing balance. These materials cannot be ranked in one order across all properties. A material that performs well in sliding contact may be less suitable for a transparent protective part. This course follows polyamides, polyesters and several high-temperature families to examine how different backbones respond to the same questions about loading, heat, moisture and manufacture.
Creep is different from fracture and is not identical to permanent deformation. After unloading, some deformation recovers immediately, some recovers slowly, and some may persist. A plastic washer clamped by a bolt can lose clamping force without developing a visible crack. Under fixed deformation, a decline in force with time is called stress relaxation. Both responses involve time dependence, but their boundary conditions differ: one maintains load and the other deformation. How a component is constrained determines which type of curve is most relevant.

Nylon and the organization of long chains

Polyamides, abbreviated PA, contain recurring amide connections in their backbones. An amide includes a carbon double-bonded to oxygen next to a nitrogen; in common nylons, the nitrogen also carries hydrogen. These groups on different molecules can interact through hydrogen bonds. A hydrogen bond is a directional intermolecular interaction, weaker than the covalent bonds connecting the backbone, but many such interactions can collectively restrict motion. They resemble rows of reversible fastening points that help chains form ordered structures and transfer load.

Carothers connected stepwise reactions between small molecules with the formation of long chains. During the 1930s, his research group investigated polyesters and polyamides and, in 1935, prepared the material that became important as nylon 66. Early patents also described drawing these materials into fibers and the molecular orientation along the fiber axis after cold drawing. This history joins three structural levels: suitable reactions produce sufficiently long chains, intermolecular interactions support a stable solid, and drawing organizes load-bearing material along a preferred direction. Nylon gears and connectors still rely on these same categories of structure.

Figure 1 · Nylon research in the 1930s connected long-chain synthesis with fiber orientation. Colored units and chain lines illustrate reaction, solid organization and cold drawing as a structural schematic.
The numbers following nylon names describe carbon counts in the starting compounds. The two sixes in PA66 refer to a six-carbon diamine and a six-carbon diacid. The acid count includes the carbons in its carboxyl groups, rather than indicating six methylene groups between them. PA6 can be made by opening a six-carbon caprolactam ring and connecting the resulting units into chains. Ring-opening polymerization provides another route to an amide-containing backbone. PA6 therefore does not mean half the molar mass of PA66, nor is it an abbreviated spelling of the same polymer.

The two polymers have similar amide-group densities but different connection directions and methylene arrangements, allowing different crystal packing. A methylene is a backbone carbon bearing two hydrogens and supplies a relatively adjustable part of the chain. Common PA6 melts near 220 °C, while PA66 commonly melts near 260 °C. These representative values help illustrate differences in crystal stability; actual peaks depend on crystal form, thermal history and measurement method. Counting hydrogen bonds alone cannot precisely predict melting temperature, because packing and the additional conformations available after melting also enter the balance.

Crystalline and amorphous regions cooperate in nylon. Crystals supply relatively stable ordered regions, while less ordered chains connect those regions and accommodate more motion. Rapid cooling, slow cooling, heat treatment and drawing can all change their proportions or arrangement. An injection-molded gear and a drawn fiber made from related PA chemistry may consequently have very different anisotropy, shrinkage and failure behavior. Treating the polymer name as a complete description of the final microstructure would overlook processing, one of the principal steps that turns molecular structure into a useful component.

Stronger constraints also bring processing costs. When segments are difficult to move, the melt may require higher temperatures or greater pressure to flow. Excessive temperature or residence time can then cause chemical degradation and change chain length. Molecular design must therefore address use and manufacture simultaneously: the finished component should remain stable under load, while the raw material must flow into a mold under controllable conditions. This coordination recurs throughout high-performance plastics. Increasing rigidity is useful only when the associated processing route can still produce the required structure and geometry.

Why water changes nylon stiffness and dimensions

Water can interact with amide groups, enter accessible spaces between chains and alter existing hydrogen-bond relationships. It particularly affects motion in the amorphous material, lowering the glass-transition region and increasing compliance at room temperature. Some nylons show lower modulus and yield stress after moisture uptake while exhibiting improved impact behavior, because local segments can deform more readily before a crack advances. Strength, stiffness and toughness are again distinct. Moisture cannot be described as uniformly improving or degrading every relevant property.

A moisture value requires a denominator. Dry-basis uptake divides the mass increase after exposure by the original dry mass. A specimen increasing from 100 g dry to 102.5 g has 2.5% dry-basis uptake. This is neither the water percentage based on the final wet mass nor a 2.5% increase in length. Dimensional change additionally depends on water distribution, orientation, crystalline constraints and directional swelling. Weighing and measuring dimensions therefore address related but different questions. The distinction becomes essential when a small dimensional tolerance controls whether a gear or press-fit remains functional.

Moisture uptake on a dry-mass basisEq. 3

Symbol	Meaning	Unit	
u	Moisture uptake relative to dry mass	%	
m𝑤	Specimen mass after moisture uptake	g	
m𝑑	Reference mass after specified drying	g	
w、d	Subscripts indicating moisture-exposed and dry states	1	

Reading the relationshipSubtract dry mass from exposed mass, normalize by the original dry mass and multiply by 100%.
A worked exampleA 100.0 g dry specimen reaches 102.5 g. Then u = (102.5−100.0)/100.0×100% = 2.5%. Using final wet mass instead gives about 2.44% water by total mass, a different definition.
ConditionsTreat surface liquid consistently, establish that mass gain is primarily water, and use a defined dry reference. Uptake is not directly a dimensional strain.

Environmental relative humidity and temperature influence the moisture state toward which a part moves, while wall thickness and diffusion determine how long the change takes. A dry, newly molded nylon component can differ in stiffness and dimensions from the same component after extended exposure to humid air. Conditioning brings the material toward a controlled moisture state for more consistent testing and use. It serves a different purpose from drying before molding. Drying controls moisture during high-temperature melt processing; conditioning establishes a relevant state of the finished part.

One molecular route to lower moisture sensitivity increases the carbon-chain length between amide connections. Long-chain polyamides such as PA11 and PA12 generally contain fewer amide groups per unit mass and fewer sites that interact strongly with water. They consequently tend to exhibit lower moisture uptake and improved dimensional stability with humidity. PA11 can use castor-oil-derived feedstock, while PA12 has different industrial synthesis routes. Feedstock origin and service behavior are separate classification axes. Longer hydrocarbon sequences do not ensure lower crystallinity in every crystal form or identical resistance to every oil-containing medium.

Aromatic rings provide another adjustment. Their relatively rigid structures restrict some backbone rotations and can improve load retention at elevated temperature in suitable molecular architectures. Semiaromatic polyamides combine aromatic units with aliphatic segments to coordinate rigidity and processability. Highly rigid fully aromatic polyamides often lead toward fibers and specialized manufacturing routes. Aromatic incorporation does not simply strengthen every chemical bond by the same amount. It changes a combination of conformation, intermolecular interaction, regularity and degradation pathways, which must be evaluated together.

Glass fibers, elastomers and other polymers can also modify nylon. Fibers primarily increase stiffness and restrict deformation in particular directions; elastomers primarily change impact deformation; polymer blending requires an interface capable of connecting the phases. Fibers do not eliminate the matrix response to water. The matrix may still soften, and a hot, wet environment can affect the interface. Reinforced nylon therefore needs a specified moisture state, fiber orientation and loading direction. These conditions connect the chemistry of the formulation to the dimensions and behavior of the actual molded part.

PET and PBT: two extra carbons enter the processing cycle

Polyesters contain ester connections in their backbones: a carbon double-bonded to oxygen and connected to another oxygen. PET and PBT both contain the aromatic contribution of terephthalic acid. One distinction lies in the aliphatic diol segment connecting ester groups, which contains two carbons in PET and four in PBT. The additional length changes segmental rotation and crystal packing. Closely related chemical drawings can consequently lead to substantial differences in glass transition, crystallization rate and injection-molding behavior. Small changes in a repeating unit propagate throughout a very long molecule.

PET can form clear bottles, films, fibers and load-bearing components. Rapid cooling can retain more amorphous material, while drawing introduces orientation and can promote particular crystallization processes. Changing thermal and deformation history therefore changes clarity, stiffness and dimensional stability. Engineering formulations frequently add glass fibers, nucleating agents or other modifiers to obtain the required stiffness and processing response. However, unreinforced PET is not categorically incapable of engineering functions. The load and dimensional requirements of the component must first be specified before deciding whether reinforcement is necessary.

PBT generally develops crystals relatively readily within injection-molding cooling times, making it useful in electrical and mechanical components requiring efficient molding and repeatable dimensions. A relatively low segmental transition temperature does not prevent crystals and reinforcement from supporting load. Glass transition is therefore not an automatic upper limit for every use. Comparing PET with PBT requires crystallization rate, final amount and distribution of crystals, mold temperature, wall thickness and cooling time. The maximum attainable crystallinity of a polymer does not by itself establish how much crystallinity develops during a short manufacturing cycle.

Ester connections can undergo hydrolysis: water participates in a reaction that breaks a connection and creates new end groups. During high-temperature melt processing, even a small moisture content can reduce chain length and subsequently change toughness and viscosity. Modest dimensional changes caused by room-temperature moisture uptake in PBT are entirely compatible with the need to control moisture before melting. Both PET and PBT require moisture assessment and drying appropriate to the grade and process, followed by handling that avoids renewed uptake. Their low-moisture service behavior and their melt-processing requirements concern different conditions.

Figure 2 · Water plasticization of nylon near room temperature differs from water-driven polyester chain cleavage during melt processing. Blue dots represent water and orange dots new chain ends; temperature and time determine the response.
A smooth surface does not establish that molecular length has been preserved. Hydrolysis may first appear as changes in melt flow, viscosity or elongation at break, while tensile strength changes less noticeably. When parts become unexpectedly brittle, raw-material moisture, drying-air conditions, residence time, recycled-material history and actual melt temperature should be examined together. Equal drying times do not ensure equal final moisture because initial moisture, pellet dimensions and the air supply can differ. Measuring the state reached is more informative than relying only on a nominal duration.

The word polyester also does not imply rapid degradation in a natural environment. An ester group provides a possible hydrolysis site, while aromatic structure, crystallinity, accessible surface, temperature and particular enzymes influence the rate. A relatively flexible aliphatic polyester and aromatic PET can therefore respond very differently in the environment. Identifying an ester bond is a useful first step in predicting possible chemistry. Establishing when, where and to what extent the reaction occurs requires additional information about molecular organization and exposure conditions.

Two routes to elevated-temperature performance

General-purpose engineering and specialty engineering plastics are convenient broad descriptions of applications and heat resistance, but one temperature cannot separate every grade into two precise categories. Heat-deflection temperature is measured with a specified load, heating method and deflection criterion. Glass transition concerns segmental mobility; melting concerns disappearance of crystals; long-term thermal-aging measures concern retention of properties over time. These quantities answer different questions. A hot component requires data for its actual load and duration, rather than treating the most prominent temperature on a data sheet as a guarantee for every property.

Poly(phenylene sulfide), or PPS, has aromatic rings connected by sulfur-containing links and can crystallize. It is often combined with glass fibers or mineral ingredients for hot, electrical and chemical environments. Aromatic structure, crystallinity and reinforcement jointly support load, while sulfur connections influence mobility and chemistry. Linear resins, resins with more complex connections developed through particular oxidative treatments, and different reinforced formulations have different flow and toughness. PPS is not universally the most heat-resistant thermoplastic, and its resistance is not identical in every contacting medium.

Mold temperature is particularly important for semicrystalline materials. A melt entering a cool mold can freeze rapidly near the surface while the interior experiences a different crystallization history. Cooling rate, fiber orientation and crystal growth jointly produce variations across the thickness. Later heating can permit further crystallization or release residual stress, changing dimensions. Manufacturing a high-temperature material into a stable, low-stress component therefore requires suitable crystallization and cooling conditions. Equipment capable of reaching a high barrel temperature solves only part of the processing problem.

Sulfone polymers illustrate another route. Commercial families such as PSU, PESU and PPSU combine aromatic rings, sulfone groups and different connecting units to obtain amorphous materials with elevated glass-transition temperatures. A sulfone group contains polar sulfur–oxygen structure; aromatic rings restrict backbone movement, while connections such as ethers allow some adjustment. The absence of extensive crystallinity permits transparent or translucent parts and removes one source of molding shrinkage. The elevated glass-transition region allows the material to retain glassy load-bearing behavior at relatively high temperatures.

An amorphous high-temperature resin still needs substantial heating to flow, but its processing temperature should not be called a crystal melting point. Processing must provide enough mobility while controlling moisture, residence time and residual stress. Resistance to hot water, steam, cleaning agents and solvents differs among sulfone grades and cannot be established from the presence of a sulfone group alone. For reusable parts undergoing repeated cleaning or heating, cycle count, mechanical loading and the contacting medium all belong in the comparison, alongside initial mechanical and optical properties.

Both thermal strategies can be understood through one question: which structures prevent excessive chain movement over the required time? Semicrystalline materials such as PPS use crystals and reinforcing phases as additional constraints. High-glass-transition amorphous materials rely primarily on segmental motion remaining restricted. Either family can be further modified with fibers or fillers, but softening, shrinkage and chemical aging occur under different conditions. Connecting the load-bearing mechanism to the processing route is more useful than treating ordinary and advanced as a universal performance ranking.
A reported temperature also depends on the selected criterion. Thermal analysis can identify the onset or midpoint of a glass-transition change, giving different numbers. Changing the applied stress in a heat-deflection test can likewise change the result. Fibers influence the development of deflection without necessarily changing the matrix glass transition by a comparable amount. Comparing methods, loads and pretreatments before ranking grades separates structural effects from differences in measurement.

Connections in aromatic backbones: PEEK, polyimides and polyarylates

The polyaryletherketone family, abbreviated PAEK, organizes aromatic rings through ether- and ketone-related connections. Oxygen in an ether connection allows some conformational adjustment, while ketone carbonyls and aromatic structure affect rigidity and intermolecular interactions. The name PEEK records a representative ether–ether–ketone sequence; PEK and PEKK identify other arrangements. These polymers share a design strategy but differ in regularity and crystallization kinetics. The ether-to-ketone ratio alone does not capture every effect of isomeric connections and copolymer composition. Sequence and geometry matter alongside the count of functional groups.

Common PEEK has a glass transition near 143 °C and a melting temperature near 343 °C. The substantial separation means that crystals remain after mobility in the amorphous material has increased strongly. Reinforcing fibers can also continue to support part of the load, so crossing glass transition does not remove every structural use. Modulus, creep and dimensional response nevertheless change, requiring data for the actual temperature and time. A grade’s heat-deflection temperature can differ substantially from its glass transition or long-term thermal index because the quantities measure different responses under different conditions.

PEEK combines high-temperature processing capability with resistance to many media and can serve pumps, seals, moving parts and specialized devices. Manufacture requires suitable drying, controlled high-temperature residence, adequate flow and appropriate mold conditions; cooling establishes the final crystalline structure. Further rigid groups can improve some thermal properties while also increasing viscosity, slowing crystallization or changing the processing range. Molecular design is therefore not simply a matter of adding more aromatic rings. Connections must coordinate restricted motion in service with sufficient motion during manufacture.

Figure 3 · Aromatic rings provide relatively rigid units, while ether oxygen, sulfur and oxygen-containing groups change motion and interactions. These connection types combine with actual sequence, isomerism and side groups to determine crystallization and processing. A circle within each hexagon identifies an aromatic ring.
Polyimides, or PI, contain imide structures, commonly placing two carbonyl groups around the same nitrogen within an architecture that may also include aromatic rings. Some highly rigid PI materials have no usable melt-flow range before significant chemical degradation, leading to precursor casting, solution routes or powder-forming methods. Other thermoplastic polyimides and polyetherimides contain connections that permit melt processing. The family name therefore does not establish that every member can be injection molded. Equally, a linear PI that does not melt is not necessarily a chemically crosslinked network.

This distinction determines manufacturing routes. A film can first be formed from a processable precursor and then converted chemically to the desired imide structure. Some sliding components instead start from powder or a stock shape that is subsequently machined. Graphite, fibers and other fillers can modify friction, wear, expansion and load support, while also changing surface behavior and directionality. Long-term heat resistance additionally depends on air, moisture, load and geometry. A brief exposure to a very high temperature cannot be converted directly into a service temperature for years of operation.

Polyarylates, or PAR, combine aromatic structures with ester connections. Representative members can have high glass-transition temperatures and good transparency. Their diol-derived units and spatial arrangements differ from those in PET and PBT, and they can remain amorphous. Aromatic units restrict motion, while ester connections retain their chemical sensitivities, making moisture management before melting important. Clarity, weathering, impact behavior and resistance to media depend on the particular structure. Flame retardancy or self-extinguishing behavior also describes performance in specified tests; it does not mean a material cannot burn under any conditions.

Making reinforcement and geometry share the load

Glass or carbon fibers act as relatively stiff load-bearing elements within an engineering plastic. The surrounding matrix transfers force to them and maintains the overall shape. Interfacial adhesion determines how effectively load enters a fiber; insufficient length, early sliding or nearby voids can reduce reinforcement. Injection flow rotates fibers, and their orientations may differ between surface and core. Modulus, strength and shrinkage therefore commonly differ along and across the flow direction in the same molded component. A fiber mass percentage cannot describe all these structural features.

Material stiffness and section shape can cooperate. Folding a thin sheet into a deeper section makes it harder to bend, a principle also used by ribs in plastic housings. For a slender rectangular beam fixed at one end and loaded transversely at the other, small-deflection bending gives a direct relationship: length enters to the third power, thickness also enters to the third power, while width enters linearly. Replacing elastic compliance with creep compliance under appropriate conditions also estimates how deflection develops under a constant load. Geometry and time-dependent material response become separate, measurable contributions.

Deflection of a rectangular cantilever under constant tip loadEq. 4

Symbol	Meaning	Unit	
δ(t)	Transverse free-end deflection at time t	mm	
F	Transverse load applied and maintained at the free end	N	
L	Beam length from support to load	mm	
b	Rectangular-section width	mm	
h	Section thickness in the bending direction	mm	
J(t)	Linear creep compliance at the relevant time and environment	MPa⁻¹	
t	Time after applying load	h or s, matching compliance data	

Reading the relationshipBeam bending combines section resistance with rotation accumulated along the span. Rectangular-section resistance increases with thickness cubed; deflection increases with length cubed. Linear-viscoelastic correspondence permits creep compliance under the maintained load.
A worked exampleFor F = 3 N, L = 50 mm, b = 15 mm, h = 4 mm and J = 0.0005 MPa⁻¹ (0.5 GPa⁻¹), δ = 4×3×50³×0.0005/(15×4³) = 0.78125 mm. At h = 8 mm with other inputs unchanged, δ = 0.09766 mm, one eighth as much.
ConditionsUniform slender rectangular beam, small deflection, linear viscoelasticity, maintained transverse tip load and stable environment; shear deformation and self-weight are neglected. Oriented materials need directional effective compliance. Large deflection, plasticity or changing contact needs an appropriate model.

Thickness in bending direction  4.0 mmCreep compliance for the selected state  0.50 GPa⁻¹

Adjust section thickness and supplied compliance independently, keeping the fixed support, 3 N tip load, 50 mm span and 15 mm width.

The interactive compliance is an input known or measured for the conditions being compared. It does not replace material experiments with an arbitrary time law. Increasing thickness at fixed compliance isolates the geometric effect. Increasing compliance at fixed thickness represents easier deformation associated with temperature, moisture or sustained loading. Separating the contributions allows a stiffer resin and a revised cross-section to be compared as distinct design actions. Actual ribs, clips and curved shells additionally require local stress concentrations, manufacturing radii and loading direction to be considered.

Thermal expansion also enters structural design. Increasing temperature usually increases average dimensions, and the linear expansion coefficient describes relative length change per unit temperature rise. If plastic and metal are firmly joined, differences in their free expansion can create additional stress or bending. Fiber reinforcement can reduce expansion in selected directions, while orientation makes that reduction anisotropic. A suitable room-temperature fit therefore does not ensure the same clearance after heating. Expansion data need the relevant direction and temperature range, just as stiffness data need the relevant loading conditions.

Length change from free thermal expansionEq. 5

Symbol	Meaning	Unit	
ΔL	Length change during free expansion	mm	
α	Mean linear expansion coefficient for the direction and interval	K⁻¹	
L₀	Length at the reference temperature	mm	
ΔT	Temperature change	K	
Δ、0	Change symbol and reference-state subscript	1	

Reading the relationshipThe coefficient is relative length change per temperature increment. Multiplying by the increment gives relative change, and multiplying by original length gives absolute change. A 1 K interval equals a 1 °C interval.
A worked exampleWith L₀ = 100 mm, ΔT = 50 K and α = 80×10⁻⁶ K⁻¹, ΔL = 0.40 mm. A same-sized metal with α = 20×10⁻⁶ K⁻¹ expands freely by 0.10 mm, giving a 0.30 mm difference.
ConditionsSmall strain, an appropriate mean coefficient over the interval and no mechanical restraint. Actual deformation and stress in a joined assembly additionally depend on stiffness and constraints.

Increasing wall thickness has manufacturing consequences. Thick regions cool slowly and can develop sink marks, internal voids and stronger temperature gradients. Fiber orientation also changes with flow channels and gate placement. Effective designs often use ribs, local curvature and reasonably uniform walls to place material where it resists bending efficiently. Material selection, mold flow and geometry should progress together. Otherwise, reinforcement may increase the modulus measured on a test specimen while weld lines or warpage prevent the actual part from achieving its intended performance.
Short-fiber reinforcement also requires a continuous matrix between fibers. Increasing fiber content changes flow, fiber interactions and surface quality, while intense shear can break initially long fibers. The length distribution in a molded part therefore differs from the length supplied to the process. Examining final fiber length, orientation and interfaces together explains why two compounds with the same nominal reinforcement content can still differ in load support and warpage.

Turning material names into practical selection decisions

Begin selection by describing how the part works: whether it receives occasional impact, repeated bending or sustained compression; which section carries the load; and how much deformation or clearance change is acceptable. Then specify temperatures, thermal cycling, humidity, contacting liquids and desired lifetime. These become concrete requirements. A gear in a hot, humid environment needs attention to moisture-driven dimensional changes and tooth wear. A clear hot-water component emphasizes thermal cycling, stress cracking and optical retention after cleaning. Neither problem is well served by a candidate list ranked only by room-temperature strength.

Material data must first match specimen condition. Dry and conditioned nylon require their respective curves. Reinforced materials need fiber content, orientation and molding conditions. Thermal comparisons must distinguish short-term deformation, long-term creep and chemical aging. Where data do not cover the actual working range, measurements at the relevant temperature, duration and medium supply the missing information. Keeping these conditions beside each number prevents an isolated high-modulus or heat-resistant label from hiding the factors that actually control the design.

Processing records are also material evidence. Pellet moisture, actual melt temperature, residence time, mold temperature and cooling determine chain length, crystallinity, fiber orientation and residual stress. Establishing stable structures before comparing batches helps distinguish formulation changes from manufacturing variation. Annealing can promote structural stabilization or stress release while also changing dimensions. Conditioning changes moisture state, and the two operations are not interchangeable. Post-treatment should bring the component toward its intended service condition, rather than serve as a universal corrective step for every molded part.

Wear and insulation have their own operating variables. A sliding pair includes two contacting materials, surface roughness, speed, pressure, temperature and lubrication. Low wear against one steel surface does not establish equal behavior against every counterpart. Electrical insulation changes with humidity, frequency, temperature, contamination and filler selection; conductive reinforcement can even change the intended function of a compound. Design concerns the operating contact pair and electrical environment, not merely the resin pellet. A property is useful when its measurement reproduces the process that matters in the component.

At the molecular level, amide connections provide strong interactions while introducing moisture sensitivity. Ester connections support diverse polyester structures while requiring attention to hydrolysis. Aromatic rings, sulfones, ethers, ketones and imides create different combinations of rigidity, crystallinity and processing routes. Fibers and component geometry then translate these molecular capabilities into load-bearing structures. Material selection consequently forms a continuous chain of reasoning: identify the limiting process under service conditions, select structures that address it, and use manufacturing control and measurements to establish that the component retains its required function.

From Clear Plastics to Flexible Tubing: Styrenics and PVCHow Long Chains Crystallize: Structure, Growth and Properties

Buy me a coffee
WeChatAlipay
PayPalSponsored links

© 2026 ML-Biomat · by Yunhao Yang
ProfileLibraryTutorialsRSSToolsSitemapPrivacy

↑
