Repository: GellmanSparrowS/ml-biomat-blog

# ML-Biomat · 杨云浩的研究与开源项目

个人介绍、跨尺度生物材料体系与结构研究、机器学习与多尺度模拟教程。网站：<https://ml-biomat.com/>；个人主页：<https://ml-biomat.com/YunhaoYang/>。

## 修改入口

| 内容 | 源文件 |
| --- | --- |
| 中文个人主页 `/YunhaoYang/` | `content/about-body.html` |
| English profile `/YunhaoYang/en/` | `content/about-en-body.html` |
| 中文简历 `/cv/` | `content/cv-body.html` |
| English CV `/cv/en/` | `content/cv-en-body.html` |
| 相册素材与来源 | `content/profile-albums.json`、`static/images/profile/` |
| 活动展示 | `content/about-body.html`、`content/about-en-body.html`；首页共用其中的活动条目 |
| FiberNet 中英文展示 | `content/fibernet-body.html`、`content/fibernet-en-body.html`、`static/css/fibernet.css` |
| 分类与教程 | `content_tools/catalog.py`、`content/tutorials/polymer-ai/`、`content_tools/tutorials.py` |
| 教程图片、数据与下载 | `static/tutorials/polymer-ai/` |
| 教程样式 | `static/css/tutorials.css` |
| 中英文文章 | `content/posts/zh/`、`content/posts/en/` |
| 全站布局与交互 | `static/css/style.css`、`static/css/site-layout.css`、`static/css/site-refinement.css`、`static/js/main.js`、`static/js/site-catalog.js` |
| 个人页与活动图库 | `static/css/profile-layout.css`、`static/js/profile-gallery.js` |
| 公共导航与主题初始化 | `content_tools/chrome.py`、`static/js/main.js` |
| 中英首页、分类与文章合集 | `content_tools/home.py`、`content_tools/catalog.py`、`content_tools/site_layouts.py` |
| 中英工具、隐私与标签页 | `content_tools/utility_pages.py`、`content_tools/tag_pages.py` |
| 页面模板与生成流程 | `build.py` |
| 站点信息与分类 | `config.py` |

`docs/` 是生成后的发布内容，由构建更新；源文件是日常维护入口。

## 本机使用

Python 3.10 或以上即可构建，核心流程只使用标准库。

```powershell
python manage.py doctor
python manage.py build
python manage.py preview
```

预览地址：<http://127.0.0.1:8866/>。构建默认不联网，预览默认只监听本机。绘图功能 `chart_gen.py` 单独需要 Matplotlib/Pillow。

## 发布

完成修改和预览后，由维护助手执行：

```powershell
python manage.py publish --message "Update personal profile"
```

入口会同步远端状态、构建页面、运行检查、暂存约定的项目文件、提交并推送到 `main`，然后核对远端提交。遇到远端更新、检查失败或异常文件时停止，先完成相应修复；不强制推送。

GitHub Pages 使用仓库生成的站点文件。推送后继续检查仓库部署结果，以及线上页面是否出现这次修改。搜索引擎提交是独立操作，站点上线后需要时执行 `python build.py --submit-indexnow`。

GitHub 登录由本机凭据管理工具保存。仓库地址使用普通 HTTPS URL，凭据和本地私有文件不进入代码仓库。

## 内容与检查

文章保留语言、日期、分类、标签等 frontmatter。`python manage.py check` 检查已生成页面，包含文章/RSS/搜索一致性、站点地图、关键页面和解码后的内部链接。个人经历、论文署名和奖项状态以本人确认资料及原始公开来源为准。

相册默认折叠；照片与论文图保持原比例、完整显示，使用统一相框与留白适配尺寸。图片内容变更后构建会更新资源版本。

## 分类与图文教程维护

20篇高分子与生物大分子图文教程按主题融入 `/categories/`，与既有文章使用同一分类列表，不再展示独立系列。中文分类位于 `/categories/` 和 `/categories/{topic}/`，英文对应 `/categories/en/` 和 `/categories/{topic}/en/`。旧教程正文地址保持有效，旧目录 `/tutorials/` 与 `/tutorials/polymer-ai/` 自动进入分类。`manifest.json` 维护标题、介绍、主题及稳定地址；01–20.html 保留完整讲解、代码、预渲染公式和交互。

原始审阅包保持原位。需要重新导入其更新版本时，在装有 Playwright/Chromium 的维护环境运行 `python content_tools/import_polymer_tutorials.py "压缩包路径"`，随后构建与浏览器检查。导入器只转换展示用语、站点路径和样式作用域，不运行科研计算。公式、数据、代码和图片保留原始内容；下载附件分离为独立资源，图片按需加载。

`python manage.py build` 同时验证20篇教程的分类入口、代码与附件、48篇既有文章的双语互链和标题、图文覆盖及全站链接。手机目录默认折叠；正文和间距紧凑呈现，原图保持比例并可放大。

既有文章新增的双语讲解图保存在 `static/images/article-guides/`，可通过 `content_tools/illustrate_mechanics.py` 和 `content_tools/illustrate_computing.py` 复现。教学曲线的生成参数与示意性质在脚本和图注中记录。

## 全站语言与主题

中文首页为 `/`，英文首页为 `/en/`；旧 `/zh/` 显示中文首页。完整内容合集独立在 `/articles/` 与 `/articles/en/`，语言开关只切换同一类页面。中文顶栏为“首页、工具库、分类、个人主页”，英文为“Home、Library、Categories、Profile”，所有页面保持同一套按钮结构和栏目高亮。

默认主题在样式加载前设为暗色；访客手动选择亮色后，跨页和刷新保留。语言由明确URL决定，普通导航和Logo保持当前语言。没有英文译文的20篇教程仍保留EN控件的位置，以禁用状态呈现，不跳转到无关列表。

每篇内容只有一个主分类，其余方法与材料信息用标签表达。中文与英文的主分类按实际收录内容独立计数。`qa_check.py`同时检查各页公共导航、默认主题和首页成对关系；浏览器验收须使用空存储的新会话覆盖系统浅色和深色，实际点击主题及完整导航流程。

## 已确认的研究主页布局

首页与个人页共用活动内容和图库：首页为横向概览，个人页为完整纵向时间线。活动照片与题名直接打开相册；论文题名使用已确认的期刊链接。个人页保留横向合作项目，近期论文及荣誉标题位于内容上方。研究主线使用用户确认文字，不插入强制换行。

布局通过正式源文件维护，`python manage.py build` 会同时生成首页、分类、文章合集和中英文个人页；无须依赖 `.local/` 下的历史预览生成器。

## 生物与高分子材料图文教程（2026-10-29）

新增48篇双语教程，在既有分类中按正文主题分为材料与结构23篇、物理建模与模拟21篇、实验表征与数据分析4篇。中文与英文各有48个独立页面，保留完整讲解、395个公式、228幅图和56个教学交互（每种语言）。全站分类共92篇中文、72篇英文，统一接入搜索、RSS和站点地图。

源码为 `content/tutorials/biomaterials-courses/`，其中 `manifest.json` 记录双语题名、目录、分类及原文摘要校验。`content_tools/biomaterials_courses.py` 生成共享导航页面；`content_tools/import_biomaterials_courses.py` 从原课程文件夹导入正文和实验脚本，保留源文件。页面样式与图示浏览分别为 `static/css/biomaterials-courses.css` 和 `static/js/biomaterials-courses.js`。稳定路由例如 `/tutorials/biomaterials-courses/cp09/` 与 `/tutorials/biomaterials-courses/cp09/en/`，语言切换保持对应章节。

## 首页与网络动态

首页继续显示自动旋转的三维纤维网络，使用 `static/js/fibernet-scene.js`。全站背景在手机上限帧运行，低功耗及慢帧设备进一步降低帧率；返回页面恢复动画，默认自动播放。

FiberNet 首屏使用 `static/js/fibernet-flow.js` 与 `static/data/fibernet-flow.json`。这是种子固定的标量弹簧网络传力与键逾渗示意：330个节点、989条边和31个连通状态，颜色由各状态平衡后的归一化边载荷产生。它与项目展示的FEM计算图例分别维护。`content_tools/generate_fibernet_flow.py` 可用NumPy/SciPy重新生成数据，日常网站构建直接使用已提交数据，不增加构建依赖。动画不设操作控件，画布按设备像素密度绘制。

## 动态设置与轻量图片（2026-10-30）

本站默认自动播放，首次访问或普通刷新均无需启用链接。可选的`?motion=off`暂停、`?motion=auto`跟随系统、`?motion=on`恢复播放都会记住本设备的明确选择，刷新、切换语言和进入其他页面继续生效。清除选择后恢复默认播放。FiberNet图形宽高为最初版本的70%，节点、连线与运动节奏保留。处理后地址自动恢复正常页面路径。共享策略为 `static/js/site-motion.js`，Canvas及CSS过渡使用同一设置；不修改系统设置。验证真实Edge时用Playwright `reduced_motion='null'`，否则默认测试环境会替换系统偏好。

File: docs/tutorials/biomaterials-courses/pm01/index.md
# 从一件物品认识高分子材料：组成、结构与性能

Source: https://ml-biomat.com/tutorials/biomaterials-courses/pm01/
Language: zh-CN

保鲜膜、瓶子、橡皮筋和缝衣线都含有长链分子，却承担不同的工作。从这些物品出发，认识分子连接、内部组织、加工历史和性能测量，理解一袋树脂怎样成为能够使用的材料。

## 先从一件物品问起

把保鲜膜、洗发水瓶、橡皮筋和一根缝衣线放在桌上，它们都含有长链分子，使用起来却完全不同。保鲜膜要薄而柔顺，瓶子要能站稳并承受挤压，橡皮筋要拉长后回弹，缝衣线则要在很细的情况下承担拉力。如果只问“它们是不是高分子”，这些差别便解释不了。材料科学从用途出发：物品要在怎样的环境中承受什么作用，哪些结构能够提供相应表现，又怎样把这种结构可靠地做出来？从这几个具体问题出发，分子结构、加工和性能才会连成一条可以理解的线索。

“聚合物”首先描述一种由大分子组成的物质；“聚合物材料”则进一步包含能够被制造和使用的配方、组织与形状。一袋聚丙烯树脂颗粒可以成为储物盒，也可以被拉成纤维，还可以加入其他组分制成耐冲击的零件。树脂是配方中的主要成分，稳定剂帮助它经历加工与使用，颜料改变外观，填料或另一种聚合物改变力学和流动表现。即使配方相同，冷却速度、拉伸方式和物品厚度也会改变最终结果。理解材料需要同时看见这些层次，而不能把袋子上的化学名称当作全部答案。

先把“组成”和“结构”分开会很有帮助。组成回答里面有什么、各有多少；结构回答这些东西怎样连接和排列。相同数量的木条既可以散放在地上，也可以连接成稳定的支架，木材的种类没有改变，整体承载能力却变了。聚合物中的情况更细微：原子之间的连接构成分子，分子之间的排列形成晶区或无定形区，纤维、孔洞和多种材料的分布又形成更大的组织。这个类比说明的是连接与排列的重要性；真实材料还存在分子热运动、化学作用和随时间变化的结构。

性能也要放回具体的使用问题中理解。“硬”有时指不容易被压出凹痕，有时指一片材料不容易弯，有时又被用来形容拉伸时不容易伸长。这三种观察涉及不同的试验与几何条件。一个厚塑料盒盖比同种材料的薄膜更难弯，并不意味着盒盖内每一小块材料都具有更高的拉伸模量。把问题改写为“在多大的力下，哪里发生多大变形，持续多长时间”，我们便能选择相应的测量方法，也能判断改变厚度和改变分子结构分别会起什么作用。

本章以一件物品如何成为可用材料为主线，先建立分子、链、配方与组织的基本概念，再理解几个最常见的性能数字，最后把它们放回制造和选材过程。遇到公式时，关注它实际比较的是哪些量：按条数平均，还是按面积分担力；看瞬时响应，还是看长期变化。这样，公式会成为整理观察的工具。读完之后，你可以拿起一张材料数据表，说明其中一个数字如何测得、对应哪个结构层次，以及为了判断具体用途还应看哪些条件。

[Figure: diagram](https://ml-biomat.com/tutorials/biomaterials-courses/pm01/#zh-s1)

图 1 · 同一件制品可以从分子、组织和几何三个层次描述。加工改变这些层次之间的连接，使用条件决定哪些变化最重要。

## 长链给分子增加了哪些可能

分子是原子通过化学键连接形成的整体。水分子含有两个氢原子和一个氧原子，结构比较小；聚合物分子则通常由大量较小的结构单元连接而成。以聚乙烯为例，沿主链反复出现碳原子相连的结构，碳原子上连接着氢原子。主链像一条贯穿分子的道路，侧基和支链则从这条道路向旁边伸出。“重复”不意味着所有高分子只有一种单元：蛋白质沿链排列着不同的氨基酸残基，共聚物也可以把两种或更多单元安排在同一条链上。

一根链可以很长，却不必保持伸直。只要局部的化学结构允许，相邻键之间就能发生一定程度的转动，使链形成许多空间形状；这些形状称为构象。把一根充电线盘起来，线的总长度没有改变，两端的距离却缩短了，类似地，分子链的轮廓长度与它在空间中占据的大小需要分别描述。真实链的转动受到键角、侧基拥挤、分子间作用和温度的影响。因此，“长链”和“柔软链”是两个不同概念：有的长链容易弯曲，有的则像细棒一样较为刚直。

链的连接形式还会改变许多性质。线型链的主骨架没有大范围的分叉；支化链从主链伸出支链，长短和数量都可能不同；交联网络则通过连接点把许多链连成贯通的整体。可以用面条来理解链之间暂时的牵制，用打结固定的网来理解永久连接。面条之间会相互阻挡，但在足够长的时间内仍能慢慢滑开；化学交联点则要通过化学键断裂才会消失。两种约束都可能影响回弹和流动，不过它们保持的时间以及对加热的响应不同。

热塑性材料通常能够在适当升温后流动，并在冷却后重新定形，因为其链或链段之间的约束可以随温度和时间改变。热固性材料在固化时形成广泛的化学网络，继续加热不会像普通热塑性材料那样得到可以反复流动的熔体，温度再高还可能使化学结构分解。弹性体强调的是使用状态下的大变形与回弹，它既可以依靠化学交联，也可以依靠能够重新组织的物理连接。所以，“热塑性、热固性”和“是否有橡胶般弹性”描述的是不同方面，分类之间需要理解联系，而不是机械地排成互不相关的盒子。

塑料、纤维和橡胶这些熟悉的名称，还包含形态和使用方式。聚酯既可以成为瓶壁，也可以成为衣服中的纤维；同一种聚合物家族还会有分子量、共聚组成和添加剂不同的牌号。纤维的细长几何形状和沿轴方向的分子取向，有利于把载荷集中到某一方向上；块状塑料零件则可能要求多个方向都具有合适的性能。判断一种材料时，先问它的化学身份，再问链的连接方式、制品形态和使用状态，往往比只记住一个类别更有用。

[Figure: diagram](https://ml-biomat.com/tutorials/biomaterials-courses/pm01/#zh-s2)

图 2 · 线型、支化和交联分别描述不同的连接形式。绿色线表示分子链，橙色线表示支链或连接点之间的连接，图中间距用于区分结构。

## 从橡胶和纤维看见分子连接

人们使用天然橡胶和纤维时，并不知道它们内部有很长的分子。早期橡胶制品容易随温度变得黏软或僵硬，说明一种材料能够被制成物品，还不等于它能在不同环境中稳定使用。1839年，Charles Goodyear发现了使橡胶获得更实用性能的硫化过程。今天可以从网络结构理解其中的关键：适当的连接把链的相对滑移限制住，同时保留连接点之间链段改变形状的空间。拉伸时链段重新安排，撤去外力后又倾向于恢复更多可选构象，从而产生回缩。

硫化并不是“加入的硫越多，材料就一定越好”。连接点过少时，长期载荷下容易发生过多滑移；连接过密时，可供大幅伸展的链段变短，材料的变形能力也会改变。轮胎配方还包含填料、稳定组分和不同橡胶，磨耗、抓地、发热和加工都与这些组分及其分布有关。因此，历史上的加工发现可以提出一个非常现代的问题：怎样通过连接密度和配方组织，得到适合特定用途的响应？这里最值得记住的是结构改变与性能改变之间的关系。

到20世纪初，长链分子本身仍是需要论证的科学观念。一些解释把橡胶等物质的大尺度行为归结为小分子的聚集。Hermann Staudinger在1920年提出以普通化学键连接的长链解释许多这类物质，并通过后续化学研究推动了大分子观念的建立。区别小分子聚集与共价长链，意味着实验者可以进一步问：改变部分化学基团以后，分子链的整体是否仍然保持？溶液黏度、化学反应和摩尔质量测量能够怎样相互印证？他于1953年获得诺贝尔化学奖，这段历史帮助我们理解为什么“连接”比单纯观察到一个大颗粒更重要。

[Figure: diagram](https://ml-biomat.com/tutorials/biomaterials-courses/pm01/#zh-s3)

图 3 · 硫化与牵伸帮助人们通过加工改变材料表现。图示比较其结构作用：硫化增加链间连接，牵伸改变链段的方向分布。

制造合成纤维又把分子连接与加工联系了起来。20世纪30年代，Wallace Carothers团队研究逐步连接的小分子反应，Julian Hill观察到聚合物形成的细丝还能通过进一步拉伸改变性质。1935年制得的尼龙66成为其中的重要成果。把一团无序的链拉成取向更明显的纤维，就像让许多承力绳索更多地朝同一方向排列；在分子层面，还可能伴随结晶和分子间作用的重新组织。这个故事说明，得到一种新化学物质与得到一种好用纤维之间，还隔着结构形成和加工控制。

链的长短如何计量？先引入“摩尔”：它是一种计数单位，1 mol含有约6.022×10²³个指定对象。摩尔质量表示1 mol这种对象的质量，通常用g/mol表示。对于许多合成聚合物，一袋样品里并不是每条链都一样长，所以通常需要给出分布和平均值。下面的数均摩尔质量把每条链看作一票：先把所有链的质量贡献加起来，再除以链的总条数。式中的求和符号只是把不同组的贡献逐项相加，并没有引入一种神秘的新运算。

按每条链计数的平均摩尔质量式 1

![按每条链计数的平均摩尔质量](https://ml-biomat.com/static/agent-math/58d36fea1202dd12e19faa3c.svg)

| 符号 | 含义 | 单位 |
| --- | --- | --- |
| Mₙ | 数均摩尔质量 | g/mol |
| i | 链按摩尔质量分组后的组号 | 无量纲 |
| Nᵢ | 第i组的链条数 | 条数 |
| Mᵢ | 第i组中每条链所属的摩尔质量 | g/mol |
| Σᵢ | 把所有组的贡献加起来 | 求和 |

怎样理解每组的链条数乘以该组摩尔质量，表示该组在总和中应占的权重。将各组相加，再除以总条数，就得到每条链一票的平均。使用摩尔质量而非单个分子的质量时，分子与分母涉及的共同计数换算因子相互抵消。

算一个例子若100条链的摩尔质量为10 000 g/mol，另100条为30 000 g/mol，分子为100×10 000+100×30 000，分母为200，因此Mₙ为20 000 g/mol。两组链条数相同，所以这个例子正好等于两个数的算术平均。

使用条件对同一份样品中各组链进行计数。分组可以很细；平均值不包含分布宽度和链连接方式的全部信息。

知道平均值以后，还要问分布是否宽。两袋样品可以有相同的数均摩尔质量，却在很短的链和很长的链所占比例上相差很大；长链对于缠结、流动和承载的影响，可能让两袋材料在加工时表现不同。分子量也不能单独决定最终性能：链的刚柔、支化、结晶、取向和添加组分都在参与。更完整的描述应当像一张人物画像，平均摩尔质量给出一个特征，分布和结构继续补上其余重要特征。

## 从一条链到一块材料

把观察尺度放大，许多链聚在一起以后，会形成不同程度的排列。有些区域中，链段能够按一定规律靠近并重复排列，成为晶区；另一些区域的排列没有长期的周期性，称为无定形区。常见的半结晶聚合物同时包含这两类区域，同一条长链还可能穿过几个不同区域。想象一大堆长丝带，其中某些片段叠得整齐，另一些片段绕在外面连接不同的整齐小堆。这个图像有助于理解为什么聚合物晶体往往与柔性、无序的部分共存。

晶区和无定形区的作用需要结合温度来看。温度较低时，某些链段的协同运动受到强烈限制，材料可能表现得较硬；温度升高到玻璃化转变附近时，这类运动在观察时间内逐渐变得容易，材料的刚度和阻尼便会发生明显变化。玻璃化转变可以先理解为“链段能否来得及重新安排”的变化。晶体熔融则对应有序晶区的消失。二者描述的结构过程不同，所以一个半结晶聚合物可能既有玻璃化转变，也有晶体熔融，而无定形聚合物没有同样意义上的晶体熔融峰。

时间与温度常常一起决定我们看到的状态。同一块材料被快速敲击时显得较硬，长时间压着时却可能缓慢变形，因为短时间内能够发生的分子运动较少，长时间内更多链段和链间结构能够参与。橡皮泥、密封圈和塑料书架都提供了这种直觉。用“这是一种固体”来描述其外观是有用的，但还需要知道载荷持续多久、温度多高、允许多大变形。高分子的黏弹性正是把可恢复的变形、耗散和时间依赖放在一起研究。

水分和其他小分子也会改变链段活动。例如，某些极性聚合物吸收水后，小分子进入链之间，改变分子间相互作用和运动条件，可能使材料更易变形；另一些体系还会发生化学反应，导致长链断裂。把所有变化都称为“吸水变软”会漏掉这些区别。判断一种变化是暂时的塑化，还是已经改变分子连接，可以比较干燥前后、再次调湿前后的响应，并结合质量和结构测量。这里的关键不是给水贴上好坏标签，而是理解水参与了哪一个过程。

加工把这些分子层面的可能变成实际组织。快速冷却可能让链来不及形成充分有序的结构；适当的保温让一些结构继续发展；拉伸使链和晶区出现方向性；多种聚合物的混合则可能形成分散颗粒、细长条带或相互贯通的区域。制品表层与内部还可能经历不同的冷却与剪切，因此即使一块试样的化学组成处处相同，其局部结构也未必完全相同。观察制品出现翘曲、方向差异或不均匀变形时，应当把制造历史纳入解释。

[Figure: diagram](https://ml-biomat.com/tutorials/biomaterials-courses/pm01/#zh-s4)

图 4 · 半结晶聚合物的结构示意。绿色规则片段表示有序区域，橙色路径表示无序连接；一条链可以联系不同区域，实际形态和比例取决于材料与加工。

## 把“结实”和“柔软”变成可以比较的量

拉一根细线和拉一条宽带，即使材料相同，也很难只凭拉力大小比较材料本身。宽带包含更多共同承担载荷的部分，通常能够承受更大的总力。应力把这个几何因素先除去：将力除以原始横截面积，就得到每单位面积承担的力。应变则把伸长量除以原始长度，以便比较长短不同的试样。两者像把总收入换算为人均收入一样，使比较有了共同的基准，不过这里的基准是受力面积和原始长度。

工程应力与工程应变式 2

![工程应力与工程应变](https://ml-biomat.com/static/agent-math/9c4ce64d13dd34f684deb702.svg)

| 符号 | 含义 | 单位 |
| --- | --- | --- |
| σ | 工程应力，即力除以原始面积 | Pa = N/m² |
| F | 沿试条轴向施加的拉力 | N |
| A₀ | 加载前的横截面积 | m² |
| ε | 工程应变，即相对伸长 | 无量纲 |
| L | 加载时测量段的长度 | m |
| L₀ | 同一测量段的原始长度 | m |

怎样理解除以面积，是将许多共同受力的部分换算到单位面积上；除以原始长度，是将绝对伸长换算为原长度的比例。下标0提醒我们两处使用的是加载前的参考量。

算一个例子原始面积为2 mm²，拉力为20 N，则工程应力为10 N/mm²，也就是10 MPa。原始长度100 mm伸长到101 mm，应变为1/100=0.01，即1%。把面积换成平方米时，2 mm²等于2×10⁻⁶ m²，得到同样的10⁷ Pa。

使用条件这里描述轴向拉伸的名义平均量。局部缩颈或截面积明显改变时，局部真实应力需要使用相应位置的当前面积。

应力—应变图把加载过程画成一条路径。横轴记录相对伸长，纵轴记录单位面积上的力，因此每一点都代表一次特定的变形与承载状态。曲线开始的一小段如果接近直线，就可以用斜率描述刚度：相同的应变增量，需要更大的应力增量，说明材料在这个区间更难被拉长。斜率并不是图线在屏幕上看起来多陡，因为改变坐标轴比例会改变视觉角度；真正的斜率来自纵轴数值变化除以横轴数值变化。

小应变直线区间的拉伸模量式 3

![小应变直线区间的拉伸模量](https://ml-biomat.com/static/agent-math/91c3f9e258934e3aa36c11d5.svg)

| 符号 | 含义 | 单位 |
| --- | --- | --- |
| E | 该区间的拉伸模量 | Pa |
| Δσ | 区间两端的应力之差 | Pa |
| Δε | 区间两端的应变之差 | 无量纲 |
| Δ | 后一个数值减去前一个数值 | 差值记号 |
| ≈ | 在选定近似直线区间内的估计 | 近似相等 |

怎样理解斜率回答每增加一单位应变，需要增加多少应力。应变没有单位，因此模量与应力具有相同单位。取同一近似直线区间内两个点的差值，能够避开把试样原始长度或截面积重复算入材料参数。

算一个例子应变从0.001增至0.003，应力从1 MPa增至3 MPa，则模量为(3−1)/(0.003−0.001)=1000 MPa，也就是1 GPa。这个数字描述所选温度、速度与状态下的小应变区间。

使用条件在近似线性、均匀变形的区间使用。曲线明显弯曲时，需要说明使用的是某点的切线斜率，还是两个指定点之间的割线斜率。

刚度、强度和韧性回答不同的问题。模量描述在指定区间内变形有多困难；强度通常对应某种定义的最大或特征应力；拉伸曲线下面积则与单位初始体积在该加载过程中吸收的机械功有关。一个较硬而脆的材料，可能只在很小变形下就断裂；一个较软但能够持续承载并大幅伸长的材料，吸收的功反而可能更多。比较时还要保持测试条件一致，因为温度、速度、缺口和试样尺寸都会影响测得的响应。

下面的交互把材料与几何分开。选择一个均匀、线性弹性的模型试条，在小应变范围内改变拉力、面积和模量，观察应力与伸长怎样变化。面积增大，更多材料共同分担同一个力；模量增大，在相同应力下发生的相对伸长减小；原始长度则影响相同应变对应多少毫米的伸长。图中的试条长度变化经过放大，以便观察，数值读数给出真实的计算结果。这个小实验可以帮助判断，一个物品“更难拉长”究竟来自材料刚度还是几何尺寸。

比较同一拉伸问题中的材料与尺寸。原始测量长度固定为100 mm。

[Figure: 线性弹性试条的变形示意](https://ml-biomat.com/tutorials/biomaterials-courses/pm01/#zh-s5)

模型采用均匀线性弹性关系，计算范围内应变不超过2%。改变几何尺寸和改变模量，会通过不同步骤影响最终伸长。

材料的其他性能也遵循相同的思路。热导率描述热量在温差驱动下穿过材料的能力，介电性质描述材料在电场中的响应，透过性描述某种分子穿过材料的行为。每个数字都对应一个具体的作用、响应和测量条件。与其一次记住许多名词，不如先追问：施加了什么、记录了什么、如何去除几何因素、时间和环境是否相同？这些问题能够把看似分散的指标放回共同的物理语言中。

## 为什么能用的材料还必须能加工

把长链组织成一个物品，往往要先让材料流动或变形，再让它在合适位置定形。注射成型把熔体推入模腔，挤出使熔体连续通过口模，纺丝把材料变成细长的丝，橡胶制品则经常在形状形成后通过硫化建立网络。材料在最终使用状态下的性能与它在加工状态下的表现都需要考虑。链很长有利于形成缠结，却可能增加熔体流动阻力；材料很容易流动，填充细小结构会方便一些，但形成稳定形状或细丝时还需要足够的熔体承载能力。

“黏度”可以从两层相邻液体的滑动来理解。上层被带动，下层移动较慢，层与层之间会相互拖拽；维持这种相对运动需要施加切向力。对简单的牛顿液体，在给定温度下，剪切应力与速度变化的快慢成正比，比例系数就是黏度。聚合物熔体常常更复杂，流动越快时测得的表观黏度可能下降，因为链的取向与约束状态发生了变化。因此，讨论加工流动时，要同时说明温度和流动速度，单独一个“黏度值”往往不能覆盖整个过程。

用相邻流层理解表观黏度式 4

![用相邻流层理解表观黏度](https://ml-biomat.com/static/agent-math/6d17e74ef4917123f9749e4f.svg)

| 符号 | 含义 | 单位 |
| --- | --- | --- |
| ηₐₚₚ | 给定流动条件下的表观剪切黏度 | Pa·s |
| τ | 单位面积上的切向力，即剪切应力 | Pa |
| γ̇ | 剪切速率，描述相邻层相对变形的快慢 | s⁻¹ |
| Δv | 上下两层沿流动方向的速度差 | m/s |
| h | 两层之间的垂直距离 | m |
| app | 表示表观量的下标 | 说明下标 |

怎样理解同样的速度差发生在更小的间距上，相邻层之间的变形就更急，因此速度差还要除以层间距。将维持这种流动所需的剪切应力除以剪切速率，得到表观黏度。对牛顿液体，这个比值在给定温度下与剪切速率无关。

算一个例子两层相距1 mm，速度相差0.01 m/s，剪切速率为10 s⁻¹。若剪切应力为100 Pa，表观黏度就是10 Pa·s。换一个流动速率再次测量，便能检查黏度是否随速率改变。

使用条件速度差除以间距的表达式针对近似均匀的简单剪切。聚合物熔体的表观黏度需要连同温度、剪切速率及可能的时间依赖一起报告。

熔体质量流动速率是塑料数据表中常见的指标。测试让熔融材料在规定温度和载荷下通过规定口模，测量一定时间流出的质量，再按每10 min的质量报告。它的价值在于同类材料、同一测试条件下的质量控制和比较。测试温度、载荷或材料家族改变后，数值就需要重新理解。聚合物在实际加工中经历的剪切和拉伸也可能比这个测试复杂得多，所以选择挤出、注射或纺丝条件时，还会进一步查看更完整的流变响应。

先算质量流率，再按十分钟报告式 5

![先算质量流率，再按十分钟报告](https://ml-biomat.com/static/agent-math/65fa466b9a8539b4ec07490d.svg)

| 符号 | 含义 | 单位 |
| --- | --- | --- |
| qₘ | 流出的质量除以测量时间 | g/s |
| m | 该时间内收集的熔体质量 | g |
| Δt | 收集这部分熔体所用的时间 | s |

怎样理解流率描述单位时间通过多少质量。熔体质量流动速率的常用报告单位为g/10 min，因此把每秒质量乘以600 s，得到在同样平均流率下十分钟对应的质量，再按该报告约定注明。

算一个例子60 s内收集3 g熔体，平均质量流率为0.05 g/s，折合30 g/10 min。比较这个结果时，测试温度、载荷和口模条件必须随结果一起给出。

使用条件在规定的测试程序和稳定测量区间内使用。这个单一流动指标用于相应条件下的比较，完整加工过程还可能需要剪切与拉伸流变数据。

以细纤维制造为例，熔体先通过小孔，再被气流或牵伸带细。要让熔体在有限压差和较短时间内形成细流，需要合适的流动能力；与此同时，流束还要在拉伸和冷却中保持连续。改变聚丙烯的摩尔质量及其分布，会改变这两个阶段的响应。较高的熔体流动速率在某些细纤维加工中具有用途，但具体值要结合设备、材料牌号和目标纤维来判断，不能把一个数值变成所有制品的统一要求。分子结构与设备中的受力方式始终要一起考虑。

从实验室得到少量样品到连续制造，还会出现传热、混合和时间分布的问题。容器变大以后，单位体积能够通过外壁散出的热量会改变；熔体较黏时，新加入的组分不一定很快分散均匀；物料在设备中停留太久可能改变颜色或链结构。工程设计因此要把产量、尺寸精度、能耗和性能稳定性放在同一张图景里。一个好的加工方案，是使所需结构能够以合适的速度和一致性形成，而不只是让某个局部步骤尽可能快。

## 读懂一张材料数据表

看到数据表中的“拉伸模量为1.5 GPa”，首先应当把单位翻译清楚。GPa是十亿帕，而1 Pa等于每平方米承受1 N的力。这个数值说明指定试验区间中的应力与应变关系，并不直接告诉我们一个任意形状的物品承受多少重量。要把材料参数用于一个零件，还需要它的几何形状、边界约束和载荷方式。一个薄壁盒的变形可能以弯曲为主，一根细绳以轴向拉伸为主，两者都使用相同的材料参数，却通过不同的结构关系产生响应。

数据表还应当告诉我们试样怎样制备和调节状态。注射流动可能让分子或纤维产生取向，试样沿流动方向和垂直方向的结果因此不同；吸湿材料在干燥状态和吸水平衡后的结果也可能不同；快速拉伸与缓慢拉伸改变了链段重新安排的时间。所谓可比较的数据，就是这些条件足够明确，而且比较对象经历了相匹配的过程。没有这些条件，两个看起来差异很大的数值可能描述的是同一种材料的不同状态。

标准化试验的作用是让制样、加载、读数和计算有共同的约定。例如，拉伸试样的形状、测量伸长的位置、加载速度和模量取值区间，都会影响结果。不同试验方法之间即使单位相同，也需要检查定义是否相同。学习标准时，可以先掌握这些方法为什么要固定条件，再在具体测量中查看相应方法的现行要求。把大量编号背下来，不能代替理解一次测量到底测到了什么。

牌号和标识提供的是分类与交流线索。瓶底常见的树脂识别编号帮助说明材料家族，但一个家族里仍有不同配方、厚度、加工历史和产品设计。它并不独立给出某个容器的全部使用温度或耐久条件。类似地，同为聚丙烯的两个牌号，也可能分别面向高流动注射、纤维或抗冲用途。把化学名称、具体牌号、试验条件和成品用途分层读取，就能理解为什么简单的“某种塑料都一样”常常解释不了实际差别。

当一项性能出现波动时，可以从“测量—状态—结构—组成”逐步寻找原因。先检查试样尺寸和仪器读数是否一致，再比较温度、湿度和加载速度，然后观察结晶、取向或分散形态，最后核对配方和链结构。这个顺序使每一步都能够提出可检验的问题。例如，两个试样拉断力不同，但换算成相同定义的应力后接近，主要差别可能来自截面积；若应力仍不同，就继续比较取向、缺陷和材料状态。这样的分析比给材料简单贴上“质量好或差”更能指导改进。

## 把用途、制造和使用后的去向连起来

现在设想要做一个能够反复弯折的薄片铰链。需求不仅是“强度高”，还包括在小厚度处多次弯曲、不突然开裂、在使用温度下保持形状，以及能够稳定成型。分子层面要考虑链段运动与韧性，组织层面要考虑结晶和取向，几何层面要控制过渡处和局部厚度，加工层面要使填充与冷却一致。性能指标在这里各有任务：有的帮助判断首次加载，有的反映反复使用，有的帮助预估制造难度。把需求写清楚，才能知道哪些指标真正重要。

如果换成一个长期受力的塑料支架，问题就会改变。短时拉伸没有断裂，并不足以描述它在持续载荷下的尺寸变化；需要进一步考虑蠕变，也就是保持载荷时变形随时间发展的现象。若环境温度升高，链运动可能加快，允许变形与使用寿命便要重新评估。对可拆卸、短时间工作的零件和长期承载的构件，同一个配方的适用性可能不同。材料选择因此是一组相互联系的条件判断，而不是对某一个性能数字作从大到小的排序。

使用后的去向同样与分子和组织有关。能够重新熔融加工的材料，在收集、分类和质量允许时可以经历再加工，但加热、氧化、污染以及不同材料的混合可能改变其状态。交联网络通常难以直接用熔融流动恢复形状，需要考虑其他回收或利用路线。多层结构可以提高使用中的阻隔性能，却也可能增加分离难度；增加耐久性可以延长使用，但还应结合物品是否真的被长期使用来评价。把制造、使用和回收联系起来，才能讨论一种材料方案的资源与环境表现。

“生物基”和“可降解”也需要分别理解。生物基描述原料中的碳来自哪类资源；可降解描述材料在一定环境和时间内发生何种分解过程。原料来源不会自动决定使用后的降解行为，容易发生化学键断裂也不意味着在任意自然环境里都会迅速消失。讨论时应说明材料的化学结构、环境、时间以及最终转化的去向。对于需要长期稳定的产品，耐久性本身是一种功能；对于具有明确收集与处理条件的短期应用，另一种设计可能更合适。

回到最初的桌面，保鲜膜、瓶子、橡皮筋和缝衣线已经可以用同一套问题来观察：链由哪些单元组成，怎样连接，处在什么温度和时间尺度下，许多链怎样组织，物品又怎样成形。随后再选择应力、应变、模量或流动指标，把观察转成能够比较的量。这个过程没有把复杂材料缩成一个万能公式，而是建立了从用途逐步走向结构、再返回可测结果的路径。后续遇到聚乙烯、聚丙烯、工程塑料或生物高分子时，这条路径都能继续使用。

思考：同种塑料制成的两根试条，粗的一根更难拉长，能否说明其材料模量更高？

先把试条的截面积和原始长度纳入比较。相同拉力作用在更大的面积上，工程应力更小；在线性弹性模型中，相同模量下的应变也会更小。若两根试条原始长度不同，相同应变对应的绝对伸长还会不同。因此，应先把力换算为应力，把伸长换算为应变，再比较同一小应变区间内的斜率。只有在温度、加载速度、取向和含水状态等条件相匹配后，才把斜率差异解释为所测状态下的材料模量差异。

思考：为什么一个特别容易流动的牌号，不一定适合所有纤维和薄膜加工？

容易流动有利于降低某些填充或通过小孔的阻力，但纤维和薄膜在离开口模后还要经受拉伸、牵引和冷却。链之间的缠结及其松弛决定熔体能够怎样传递拉伸载荷。过度追求某一种流动指标，可能同时改变保持连续细流或稳定膜形的能力。应当把口模内的剪切流动与口模外的拉伸过程分开理解，再结合完整的分子量分布、温度和设备条件选择材料。

File: docs/tutorials/biomaterials-courses/pm02/index.md
# 同样是聚乙烯，为何有的柔软、有的坚硬

Source: https://ml-biomat.com/tutorials/biomaterials-courses/pm02/
Language: zh-CN

从包装膜、瓶体和热收缩套管出发，追踪聚乙烯从高压自由基聚合到催化共聚的发展。通过链长、支化、结晶与网络，理解同一化学骨架如何形成不同的流动、承载与形状恢复能力。

## 一个化学名字，为什么对应许多材料

同样标着聚乙烯的物品，可以是一层很软的包装膜，也可以是能保持形状的洗涤剂瓶、厚壁管材或承受拉力的细纤维。它们的主链都以碳和氢构成，基本的化学骨架相近，差别却足以改变加工设备和使用场景。理解这些差别的起点，是把“化学家族”与“具体结构”分开：链有多长，旁边伸出多少支链，支链如何分布，许多链能够排得多整齐，以及加工后它们朝向哪里。聚乙烯提供了一个很好的例子，让我们看到材料性能如何从相似的化学单元中分化出来。

聚乙烯常用PE表示，英文是polyethylene。它由乙烯分子聚合而来：乙烯中两个碳原子之间有双键，聚合过程中，单体之间建立新的连接，形成以碳—碳单键为骨架的长链。画在纸上的“—CH₂—CH₂—”表示从一个乙烯单体得到的结构片段，其中C代表碳，H代表氢，下标2表示该碳上连接两个氢原子。实际链不是平直的印刷线条，碳原子周围的键有三维方向，允许的键转动使链具有许多构象。

一条链里包含多少这样的结构片段，可以用聚合度描述。把单体看成搭链的积木，聚合度就是选定的重复单元数；摩尔质量则给出一摩尔链的质量。摩尔是一种计数单位，一摩尔约包含6.022×10²³个所指定的对象，类似“一打”表示十二个，只是所对应的数目适合描述分子尺度。在较长的聚乙烯链中，端部基团的质量相对于整个链较小，因此可以用重复单元的摩尔质量估算聚合度。这里的估算只说明“链有多长”这一层信息，既没有告诉我们支链的数量，也没有说明链在固体里怎样排列，后面还要继续补充这些结构特征。

从摩尔质量估算重复单元数式 1

![从摩尔质量估算重复单元数](https://ml-biomat.com/static/agent-math/7a1bfb0a50cf079b5e389b78.svg)

| 符号 | 含义 | 单位 |
| --- | --- | --- |
| n | 一条链中乙烯重复单元的数量 | 1 |
| M | 该链所属的摩尔质量 | g/mol |
| M₀ | 乙烯重复单元的摩尔质量，约28.05 | g/mol |
| ≈ | 忽略端基质量后近似相等 | 1 |

怎样理解长链的质量主要来自许多重复单元。总摩尔质量除以每个单元的摩尔质量，得到单元个数；相同的质量单位相除后抵消。

算一个例子取M为280 500 g/mol，M₀为28.05 g/mol，得到n约为10 000。若使用某种平均摩尔质量，得到的是相应定义下的平均链长估算。

使用条件适用于端基贡献较小的聚乙烯链；加入其他共聚单元后需使用对应组成的质量关系。

从聚乙烯这一家族中，逐渐发展出了低密度聚乙烯LDPE、高密度聚乙烯HDPE、线性低密度聚乙烯LLDPE、超高分子量聚乙烯UHMWPE和交联聚乙烯XLPE等名称。这些名称并没有沿同一个维度分类：有的突出密度，有的突出链长，有的突出是否形成网络。因此，一种材料可以同时具有较长的链、少量支化和一定结晶度；不能只看名称中的一个词，就推断它的全部物理状态。先理解每个名称所强调的结构变化，记忆便会容易许多。

观察密度尤其需要区分分子尺度与肉眼尺度。普通致密聚乙烯的密度较低，与其化学组成和链堆积有关，并不表示材料内部一定有大量看得见的气孔。发泡聚乙烯的密度又可以更低，因为孔洞也占据体积。前一种变化主要涉及固体中链的排列，后一种变化还涉及多孔结构。两个物品都能浮在水面上，并不能据此判断它们具有相同的支化或结晶状态，这也提醒我们：一个容易测量的宏观指标，需要配合结构解释。

## 从高压实验到柔软的支化链

1933年，Reginald Gibson和Eric Fawcett在研究高压化学反应时获得了后来被识别为聚乙烯的蜡状固体。这个发现的重要性不只是出现了一种新白色物质，而是乙烯这种小分子能够在适当条件下不断连接，形成性质明显不同的长链。后续研究把偶然产物转变成可以控制的生产过程，发展出高压自由基聚合。科学史在这里提出了两个需要同时回答的问题：为什么反应能够持续长链，又为什么得到的链并不总是完全线型？

自由基可以先理解为带有未成对电子、能够参与链式反应的活性结构。一个活性链端与乙烯反应后，新的单元接入链中，活性位置仍保留在新的链端，于是链可以继续增长。把它想成一排连接后仍在前端留下可接接口的积木，会更容易理解“传播”这一步。不过，活性中心还可能通过其他反应转移位置或消失。因此，聚合不仅是同一动作无限重复，而是增长、转移和终止等过程共同决定链的长度与连接形式。

在高压乙烯自由基聚合中，链上的活性位置可能转移到同一条链的内部，后续增长从新的位置展开，形成支链；活性也可以通过与其他聚合物链的反应而转移，产生不同的支化结构。短支链与长支链的形成机制和后续作用并不相同。画支化链时，重要的是主链上出现了额外的连接路径，而不是纸面上链是否画得弯曲。一条非常盘曲的线型链仍然是线型链，一条看起来很直的主链也可能带有许多支链。

[Figure: diagram](https://ml-biomat.com/tutorials/biomaterials-courses/pm02/#zh-s2)

图 1 · 从高压装置中的蜡状产物，到活性中心转移形成支链：历史发现与链增长机制连接起来。装置为功能示意，未按历史设备比例复原。橙色圆点标记当前活性生长端；转移后的新支链从主链内部位置生长。

支链会影响链段靠近并形成整齐排列的方式。可以想象一捆长度相近的直木条比较容易并排靠紧，木条上伸出的侧枝会使一些位置更难整齐堆积；在聚乙烯中，支化改变的是能够参与结晶的连续链段和周围组织，而非把所有结晶完全消除。常见LDPE因此具有较低的结晶程度和密度，同时保留柔软、易弯折等适合薄膜的特点。实际性能还受到链长分布、支链长度、冷却方式和制品厚度影响。

长支链对加工的影响又提供了另一层结构作用。熔体在拉伸时，较复杂的链连接和松弛过程能够改变它维持连续形状的能力，某些LDPE在吹膜等过程中具有有用的熔体强度和拉伸硬化表现。拉伸硬化表示在指定拉伸条件下，流动阻力随拉伸发展而增加，并不是固体已经变得永久坚硬。于是，支化既影响冷却后的结晶，也影响冷却前的流动。同一种结构特征，在制造和使用两个阶段承担了不同任务，这也是LDPE长期具有独立用途的重要原因。

## 催化剂怎样改变链的生长路线

20世纪50年代，Karl Ziegler等人的有机金属化学研究带来了能够在较低压力下聚合乙烯的催化体系。Ziegler在1953年的研究中获得了关键进展，他与Giulio Natta于1963年共同获得诺贝尔化学奖。这段历史的核心，是通过改变活性中心周围的化学环境，改变单体接入链的路径。生产条件的变化很重要，链结构的变化同样重要：在适当催化体系与条件下，能够制得支化较少、较容易形成规则堆积的聚乙烯。

配位聚合中的“配位”，可以从单体与金属活性中心暂时结合来理解。乙烯先进入活性中心附近的合适位置，随后插入与增长链相关的连接，新的链端又可以接受下一分子乙烯。活性中心周围的配体、金属种类及其状态，会影响哪种单体能够靠近、链怎样增长以及何时发生转移。它有些像一个会挑选姿态的装配位置，但真实选择来自电子结构与空间作用。这个图景解释了为什么改变催化剂，不只是改变反应快慢，还能改变所得分子的结构分布。

[Figure: diagram](https://ml-biomat.com/tutorials/biomaterials-courses/pm02/#zh-s3)

图 2 · 1950年代的低压聚合进展，把分子形成的路径与较少支化的结构联系起来。图中省略配体与电子重排，突出单体靠近、插入和继续增长的顺序。

支化较少的聚乙烯链拥有较长的连续亚甲基序列，更容易有较多片段进入晶体。亚甲基就是这里反复出现的CH₂结构，连续序列意味着沿链没有频繁插入妨碍相同堆积的支化点。在相近温度和制样条件下，更高的结晶程度通常对应更高的致密程度与刚度，因此形成了高密度聚乙烯这一名称。HDPE并不意味着每一条链都完全没有支链，也不意味着整个物品是一块完美晶体；它仍然包含晶区、界面和无定形部分。

材料更容易结晶并不等于所有性能都沿同一个方向提高。一个需要稳定外形的瓶体，与一层需要随物品形状贴合的薄膜，追求的柔软程度不同。晶区数量、晶片尺寸以及连接晶区的链段共同影响拉伸、冲击和缓慢开裂。把HDPE简单理解为“比LDPE更高级”，会忽略这些不同任务。更好的比较方式是：某种结构为一个具体用途增加了什么，同时改变了哪些加工和变形特征？这样才能理解几类聚乙烯为何会长期并存。

催化剂家族也具有不同特点，包括一些铬系催化剂、齐格勒—纳塔体系和多种单中心催化体系。单中心强调活性位点的化学环境相对明确，有利于调节链长和共聚组成的分布；实际产物仍取决于催化结构、反应条件以及是否采用多个反应阶段。不能由“单中心”三个字直接推断任何牌号都必然具有同样的支链数量或摩尔质量。把催化剂当作控制分子分布的工具，比把它当作自动保证某一种性能的标签更准确。

工业反应器还要不断带走新连接形成时释放的热量。气相路线让循环气体与生长中的聚合物颗粒接触，气体既输送反应物，也参与传热，随后还要分离和回收未反应单体，再完成树脂后处理。溶液路线使聚合物在反应条件下溶于介质，后续通过分离与脱挥除去溶剂和残余单体。浆液路线则让固体聚合物颗粒悬浮在液体中。不同安排对应不同的传热、流动和分离任务，因此同一个化学家族可以通过几种工艺制备，材料名称与某一台设备并不是一一对应关系。

## 线性低密度聚乙烯：把支链有意接进去

有了支化较多的LDPE和较易结晶的HDPE，为什么还需要LLDPE？答案藏在“线性”和“低密度”同时出现这一点上。LLDPE常通过乙烯与少量α-烯烃共聚制得，主链上有意引入短支链，而典型结构中没有LDPE那样的复杂长支化。这里的α-烯烃指碳碳双键位于分子端部的一类烯烃，例如1-丁烯、1-己烯和1-辛烯。它们接入主链时，双键涉及的两个碳成为链的一部分，其余碳形成向外伸出的支链。

这个结构变化可以直接数出来。1-己烯一共有六个碳，端部双键的两个碳接入主链后，另外四个碳形成丁基支链；1-丁烯相应形成乙基支链，1-辛烯相应形成己基支链。数字前面的“1”表示双键从第一个碳开始，并不是分子里只有一个碳。通过这个例子，化学名称与链结构便建立了联系。它也说明，看到一条含六个碳的支链，并不能只凭外观确定它来自哪条聚合路线，还要结合活性中心和反应机制。

α-烯烃接入后留下的支链式 2

![α-烯烃接入后留下的支链](https://ml-biomat.com/static/agent-math/891e280182f70421c0e0e435.svg)

| 符号 | 含义 | 单位 |
| --- | --- | --- |
| b | 支链中的碳原子数 | 1 |
| c | α-烯烃单体的总碳原子数 | 1 |
| 2 | 进入主链的双键碳原子数 | 1 |

怎样理解端部双键涉及的两个碳进入聚合物主链；从总碳数减去这两个碳，余下碳构成支链。

算一个例子1-丁烯：4−2=2；1-己烯：6−2=4；1-辛烯：8−2=6，分别得到乙基、丁基与己基支链。

使用条件针对常规α-烯烃共聚接入图景；相同长度支链还可以通过其他反应形成。

短支链使一些链段较难进入规则晶体，能够降低结晶程度并改变晶片之间的连接。支链的平均数量是一条信息，支链在不同链之间和同一条链沿途的分布则是另一条信息。两份样品即使平均组成相同，也可能一份由几乎无支链与支化很多的链混合而成，另一份则让各条链具有更接近的支化程度。它们能够结晶的片段、相互连接的方式和变形时的承载路径都可能不同。因此，材料设计需要看到分布，而不只看到一个平均密度。

把一部分支链安排在合适的链上，还可能帮助形成承担晶区之间连接的链段。这类贯穿或连接不同晶区的分子常称为系带分子，它们使某一区域受到的力能够传到另一区域。这个概念很像两块木板之间的连接件，但在聚合物中，连接件与木板本身可以来自同一条链的不同部分。韧性和抗缓慢裂纹扩展能力与这类连接有关，同时也受到缠结、晶片组织、缺陷与环境的影响，不能通过支链数量单独计算出来。

LLDPE在许多薄膜应用中提供了有用的柔韧和承载组合，但加工时的剪切与拉伸响应可能与LDPE不同。生产者可以选择合适的分子量分布，也可以通过共混利用不同结构的流动特点。这里体现了一个重要的设计思路：在化学组成接近的情况下，仍可以通过链长、支链和它们的分布分别调节不同阶段的表现。理解了这些变量，LDPE、HDPE和LLDPE的名称便成为结构线索，而不是三个互不相干的缩写。

## 用密度理解结晶，但不把密度当成全部答案

为什么链排得整齐会改变密度？密度是质量除以体积。对于相同质量的聚乙烯，更有规则的链堆积通常占据较小体积，因此密度较高。要把这个想法写成计算关系，可以把材料近似分为晶相和无定形相，并把两部分体积相加。这里采用质量结晶度，也就是晶相质量占总质量的比例；它与体积结晶度的定义不同。先确定我们按质量还是按体积计数，再写公式，就能避免把看起来相似的两个比例混在一起。

质量结晶度、致密密度与孔隙式 3

![质量结晶度、致密密度与孔隙](https://ml-biomat.com/static/agent-math/800dc2c9b5b272891b87add4.svg)

| 符号 | 含义 | 单位 |
| --- | --- | --- |
| ρₛ | 不含孔洞的聚合物密度 | g/cm³ |
| w꜀ | 晶体质量占总聚合物质量的比例 | 1 |
| ρ꜀ | 晶相参考密度 | g/cm³ |
| ρₐ | 无定形相参考密度 | g/cm³ |
| ρᵦ | 包含孔洞总体积的体密度 | g/cm³ |
| φ | 孔洞占总体积的比例 | 1 |
| −1 | 取倒数，即用1除以括号内结果 | 1 |

怎样理解设聚合物质量为1 g。晶相体积是w꜀除以ρ꜀，无定形相体积是1−w꜀除以ρₐ；两部分体积相加后取倒数，就是总质量除以总体积。加入质量可忽略的孔洞时，只有1−φ的总体积由聚合物占据，因此体密度再乘以这一比例。

算一个例子取ρ꜀=1.000 g/cm³、ρₐ=0.855 g/cm³、w꜀=0.60，致密密度为1/(0.60+0.40/0.855)=0.9365 g/cm³。加入10%体积孔隙，即φ=0.10，体密度变为0.8428 g/cm³。

使用条件采用同一温度下的两相体积可加模型；交互中的相密度是演示参数。填料、界面层和组成变化需另行考虑。

这个两相模型适合帮助理解密度与结晶的联系，但真实半结晶材料还包含界面区域，参考相密度也随温度改变。填料、孔隙和共聚结构都会影响测得密度。若一块样品的密度下降，可能是结晶程度变低，也可能是内部出现了孔洞，还可能是配方发生变化。下面的交互把其中两个因素分开：先改变致密材料中的质量结晶度，再加入一定体积分数的孔洞，观察总体积与体密度怎样变化。两种变化都能降低体密度，却对应完全不同的结构。

[Figure: 密度对比条形图](https://ml-biomat.com/tutorials/biomaterials-courses/pm02/#zh-s5)

分别改变分子有序程度和孔洞体积，观察相同密度变化背后的两种原因。

测量结晶程度还可以利用加热时熔化晶体需要吸收的热量。差示扫描量热法会比较样品与参比在温度变化过程中需要的热流；熔融相关的吸热信号能够帮助估计有序结构的数量。解释时要选择与材料相适合的参考熔融焓，并注意加热中是否又发生结晶或其他过程。这个方法与密度法观察的是不同的物理量，所以它们的比较能够提供额外信息。看到一个结晶度数字时，除了数值，还应看它的测量定义和样品经历的热历史。

这一点也帮助解释，为什么相同质量的无定形聚合物与高结晶度试样相比，前者的玻璃化转变量热信号可能更明显。玻璃化转变信号对应能够参与该时间尺度运动的无定形部分，其热容响应在转变附近发生变化；若参与这类响应的质量比例较低，测到的台阶就可能较小。信号还受到测温范围、扫描条件、松弛和界面约束影响。解释一个较小的台阶，关键是分清哪些部分在仪器观察的时间尺度上发生了运动变化。

晶区的“多少”与“怎样连接”同样重要。薄而多的晶片、较厚的晶片和具有不同取向的晶片群，可以形成不同的变形路径。拉伸时，可能先发生无定形链段的调整，随后出现晶片滑移、转动或更复杂的组织变化。系带链与缠结帮助不同区域共同承载。因此，密度相近的样品仍可能具有不同的韧性、撕裂行为和耐久性。要解释这些差异，需要把密度这一总体指标继续连接到显微组织和分子分布上。

[Figure: diagram](https://ml-biomat.com/tutorials/biomaterials-courses/pm02/#zh-s5)

图 3 · 橙色链段把两个晶区连接起来。结晶度描述有序部分的多少，系带链和缠结则帮助不同区域共同承载；两类信息相互补充。

透明度也是一个容易被过度简化的例子。光穿过材料时，折射率不均匀的区域、孔隙、表面粗糙和添加颗粒都可能散射光。结晶形态会参与其中，但并非“只要有晶体就一定不透明”。晶体或晶体聚集结构的尺寸、它们与周围区域的光学差异、制品厚度和加工表面都会影响外观。柔软薄膜与厚壁容器之间的透明度差异，因而不能只归结于一个密度数字；观察尺寸和加工过程，才能把光学表现解释完整。

## 把链做得很长：性能与加工同时改变

当聚乙烯链变得非常长时，许多链之间的运动会更加相互牵制。可以想象短面条容易从一堆面条里抽出，而很长的面条需要经过更多弯绕才能移动；分子链虽然没有真正被打成永久绳结，却会受到其他链不能随意穿过这一条件的约束。超高分子量聚乙烯正是把链长推进到很高水平的一类材料。它在磨损、冲击和高取向纤维等场景中具有重要用途，具体表现仍取决于组织、加工、温度和所比较的牌号。

链长增加对熔体流动的影响往往很强。对处于充分缠结范围、结构相近的线型聚合物，低剪切极限黏度常随摩尔质量呈强幂次增长。在一定比较范围内，经验关系可以帮助估计“链长增加一倍，黏度可能增加多少”。这不是说任何两种聚乙烯都能用同一指数互相换算，因为长支化、链长分布和温度改变都会影响结果。它的用途是建立数量级直觉：在分子尺度上看起来不太大的变化，可能给加工带来很大的差别。

链长加倍，低剪切黏度会增加多少式 4

![链长加倍，低剪切黏度会增加多少](https://ml-biomat.com/static/agent-math/d3c7894b2e41209bc0289e23.svg)

| 符号 | 含义 | 单位 |
| --- | --- | --- |
| η₀,₁、η₀,₂ | 样品1和2在低剪切极限下的黏度 | Pa·s |
| M₁、M₂ | 两个样品采用同一平均定义的摩尔质量 | g/mol |
| 0 | 表示剪切速率趋近零的极限 | 1 |
| 1、2 | 区分两个比较样品 | 1 |
| 3.4 | 所选充分缠结范围的近似经验指数 | 1 |
| ≈ | 在所述比较范围内近似相等 | 1 |

怎样理解长链受到更多运动约束，整体松弛时间随链长强烈增加。幂运算表达这种超过正比的增长；用同类样品之比消去共同的比例系数。3.4次方可用计算器的乘方功能计算。

算一个例子若M₂/M₁=2，黏度比约为2³·⁴=10.56。若第一份样品为1000 Pa·s，第二份在这个近似关系下约为10 560 Pa·s。

使用条件用于温度相同、结构和分布可比较且充分缠结的线型聚合物区间；支化和分布改变时应测量对应流变关系。

熔体很难流动，使UHMWPE不适合简单照搬普通易流动聚乙烯的所有加工方式。粉末压制、烧结或柱塞挤出等路线，可以利用适合该材料的加热、压力和接触过程使颗粒结合。生产高取向纤维时，又可利用溶液或凝胶相关路线来调节链之间的约束，再通过牵伸获得较强取向。这里不是在寻找一种让所有材料都更容易加工的万能设备，而是在根据链的运动特点重新安排结构形成过程。

纤维的高承载能力还需要把长链和取向联系起来。若许多有效承载路径沿纤维轴排列，轴向载荷可以更充分地利用主链及有序结构的响应；沿其他方向的表现则可能不同。把一根纤维沿轴向拉伸与沿横向压入，是两种不同的力学问题。晶体取向、非晶区连接和缺陷共同决定最终性能，所以“摩尔质量很高”提供的是形成特定结构的条件之一，并不能直接替代对制成纤维的测量。

UHMWPE与HDPE的关系也说明分类维度的重要性。前者突出极长的链，后者突出某类密度和结构特征；极长链会改变结晶动力学和最终组织，所以不能只凭“支化少”就规定所有UHMWPE都应具有某个固定高密度。对于具体样品，直接记录其摩尔质量信息、密度、结晶和加工状态更加清楚。名称帮助我们找到问题，测量与结构分析则帮助我们回答问题。

## 把链连成网：为什么聚乙烯能够记住形状

交联聚乙烯把部分链通过化学连接组成网络。这样，即使一些晶体在升温后熔化，贯通网络仍能限制链无限滑开，从而改变高温下的形状保持和长期受力响应。不同交联方法和反应条件会形成不同的连接分布，还需要考虑反应副产物、氧化和后续热历史。交联不是给每个碳原子都接上一条桥，而是在长链之间建立足够有效的连接，使整个样品中出现能够共同承担变形的网络。

交联程度的测量也要仔细理解。把样品放入适合溶解未连成网络的链的溶剂中，最终仍保留的凝胶部分可以帮助描述网络形成；凝胶质量分数并不等于化学键中有多少百分比发生了交联。一个连接得较稀疏但贯通的长链网络，可以包含很大比例的总质量，而实际连接点在所有原子中仍占很小比例。把“保留下来的网络质量”与“连接点密度”分开，才能正确解释溶胀、凝胶含量和力学响应之间的关系。

热收缩材料进一步利用了网络和结晶的分工。先建立能够保持原始形状信息的网络，再在晶体可以熔化或重排的温度范围内把材料拉伸，随后保持变形并冷却。重新形成的晶体把临时形状固定下来。再次加热时，起固定作用的晶体熔化，网络中的链段获得重新安排的机会，材料便向较接近原始形状的状态恢复。这里的“记忆”来自两个结构过程在不同温度下承担不同任务，而不是材料内部保存了一张外形照片。

[Figure: diagram](https://ml-biomat.com/tutorials/biomaterials-courses/pm02/#zh-s7)

图 4 · 热收缩循环中，网络提供恢复约束，冷却形成的晶体固定临时形状。再次加热解除晶体的固定作用，使自由样品缩回。

可以用一个明确的长度定义来描述恢复程度。先记下原始长度，再记下编程后固定的长度和恢复后的长度；比较已经恢复的长度变化占可恢复总长度变化的比例，就得到这一测试过程中的形状恢复率。这个定义需要与固定率、恢复应力等其他指标分开：一个样品可以自由恢复得较多，却在受约束条件下产生不同的恢复力。测量时应同时说明温度过程、保持时间和是否受到外部约束。

在一次长度编程中的形状恢复率式 5

![在一次长度编程中的形状恢复率](https://ml-biomat.com/static/agent-math/f289aea6aca809f72cc5e502.svg)

| 符号 | 含义 | 单位 |
| --- | --- | --- |
| Rᵣ | 本次测试定义的形状恢复率 | % |
| L₀ | 编程前原始长度 | mm |
| Lₚ | 拉伸并冷却固定后的长度 | mm |
| Lᵣ | 再次加热恢复后的长度 | mm |
| r、p、0 | 分别标记恢复、编程和原始状态 | 1 |

怎样理解分子为已经恢复的长度变化，分母为最初编程的长度变化；相除后得到已完成恢复的比例，再乘100%写成百分数。

算一个例子L₀=100 mm，Lₚ=150 mm，Lᵣ=110 mm，恢复了40 mm，占编程50 mm的80%。

使用条件针对Lₚ大于L₀且自由恢复的本次长度测试，温度和保持时间应一致；受约束恢复需另外测量力或应力。

这一机制还解释了为什么加热顺序和变形历史很重要。若没有建立有效的固定结构，临时形状可能很快松弛；若网络不足以提供回复约束，加热后又可能主要发生流动。把固定相与可逆开关过程安排合适，才能形成可重复讨论的形状变化。具体温度由材料组成、晶体结构和加工决定，不能把某一牌号的温度范围照搬到所有交联聚乙烯上。

## 在乙烯主链上增加新的功能

前面的变化主要围绕链长、支化与交联展开。若把带有其他化学基团的单体接入乙烯链，还能改变分子间作用和与其他材料接触时的表现。乙烯—醋酸乙烯酯共聚物EVA含有带酯基的结构单元，随着组成和组织改变，可以得到不同的柔软程度、黏附与加工表现。酯基包含碳、氧构成的连接，使它与只有碳氢的链段具有不同的相互作用。共聚因此不仅改变“排列是否整齐”，也改变“哪些分子彼此更愿意靠近”。

乙烯—乙烯醇共聚物EVOH含有羟基，羟基能够参与氢键等相互作用，使其结构和气体阻隔表现具有不同特点。它的乙烯组成可以变化，并不是只能由等量的两种单元构成。吸水又会改变分子间作用和链段活动，所以评价阻隔材料时，气体种类、温度、湿度和层厚需要一起考虑。多层包装常把不同材料放在不同位置，让其中一层承担阻隔，另一些层承担强度、热封或环境保护，这正是按功能组织材料的例子。

在乙烯共聚物中引入羧酸基团，并把其中一部分转变为相应的盐，还可以形成离子聚合物。带电基团之间的相互作用及其聚集会影响低温使用和高温加工中的响应，它们与永久化学交联具有不同的重组特征。这里的关键不是简单地把离子键当成更强的普通绳结，而是理解这些局部聚集如何随温度、组成和变形而变化。乙烯与丙烯、丙烯酸酯等单体形成的其他共聚物，也沿着不同化学结构与组织方式扩展了材料范围。

乙烯—丙烯弹性体又提供了一个不同的结构例子。适当的不规则乙烯、丙烯序列能够抑制大范围有序排列，使材料在使用温度下保持柔软。EPM由乙烯和丙烯构成，EPDM还引入少量二烯单体，为后续硫化等反应提供可利用的化学位置。二烯指单体结构中具有两个碳碳双键。产品究竟属于交联橡胶还是热塑性弹性体，还要看最终的网络和相结构，不能单靠“含有乙烯和丙烯”作判断。

因此，选择聚乙烯时可以先从用途提出一组相连的问题。薄膜需要什么柔顺性、抗穿刺能力和加工稳定性？容器需要怎样的刚度、耐环境作用和成型表现？高取向纤维需要怎样的链长、取向和缺陷控制？每一个问题都对应不同的结构变量和测量方法。密度、摩尔质量和熔体流动指标提供起点，支化分布、晶区连接和加工历史则补充解释。把这些信息连起来，才能理解两种看似相近的牌号为何承担不同工作。

回顾聚乙烯的发展，可以看到一条持续展开的思路：高压自由基反应带来支化链，催化剂改变链增长方式，共聚把短支链和新基团有意接入，增加链长改变运动约束，交联又建立新的网络。每一步都改变了分子能够怎样排列、移动和传递作用。所谓“同样是聚乙烯”，说的是共同的化学骨架；柔软或坚硬、易流动或难加工、能够热收缩或保持稳定，则需要把具体结构和使用条件一起说清楚。

思考：两份聚乙烯密度相同，为什么吹膜或撕裂表现仍可能不同？

密度主要提供总体堆积的信息。两份样品可能具有不同的摩尔质量分布、长支化程度、短支链在各条链上的分布，以及不同的系带链与晶片组织。吹膜涉及熔体的拉伸与冷却，撕裂涉及固态中的裂纹路径和承载连接，两者观察的是不同阶段的结构作用。先确认配方、孔隙和测试温度相近，再比较流变、结晶及分子分布，能够逐步解释相同密度背后的差别。

思考：一条六碳支链是否能够直接证明聚乙烯使用了1-辛烯共聚？

1-辛烯接入乙烯主链时，的确能够留下六个碳的支链，因为双键中的两个碳进入主链。但自由基转移等过程也可能形成具有相同碳数的支链。结构片段的外观与它形成的反应路径不是一一对应的关系。需要结合其他支链类型、分布、催化体系及更完整的结构分析，才能推断其来源。

File: docs/tutorials/biomaterials-courses/pm03/index.md
# 把聚乙烯的链分清楚：分布、分级与材料设计

Source: https://ml-biomat.com/tutorials/biomaterials-courses/pm03/
Language: zh-CN

一根管道既要容易制造，也要长期承载。从这个具体问题出发，理解链长与支化为什么需要分布描述，再用色谱、结晶分级和量热温度程序，把看不见的链群转变成可以解释的实验曲线。

## 管道为什么需要一群不同的链

一根聚乙烯管道要经历两种很不相同的生活。制造时，熔体需要穿过设备，连续形成尺寸稳定的管壁；使用时，管壁又要长期承受内压，抵抗缺口附近缓慢发展的裂纹。如果把所有分子链都做得很短，流动可能较容易，长期承载所需的连接却可能不足；如果把所有链都做得很长，运动约束增强，加工又会变得困难。这个矛盾把问题从“选哪一种塑料”推进到“怎样安排同一材料里的不同分子”。链群的组成和分布，成为连接制造与使用的关键。

聚乙烯的主链以碳—碳键相连，重复出现的亚甲基由一个碳和两个氢组成。不同分子可以含有不同数目的重复单元，所以同一袋树脂中的链并不等长。部分链还带有短支链，支链的数量、长度和位置也可以不同。可以把一袋树脂想成一箱长度和形状各异的细绳，但分子之间还存在热运动、相互作用与不能任意穿过的约束。宏观材料表现来自整个群体如何共同运动、结晶和传力，不能由一条画得很漂亮的代表链独自决定。

在适当的管材设计中，较低摩尔质量且较少支化的组分有利于形成较规则的晶体，并提供需要的加工流动特征；较高摩尔质量组分上的适当短支化，则会影响晶区之间的连接和缓慢裂纹扩展。这里的摩尔质量表示一摩尔链的质量，一摩尔约有6.022×10²³条所指定的链。高、低摩尔质量组分的安排并不是把一种负责流动、另一种负责承力后便互不相关：它们会共同结晶、缠结和变形，配比、支化位置及加工历史都会影响最终组织。

生产上可以通过不同反应阶段分别调整单体、共聚单体和链转移条件，构建具有两组主要链长特征的双峰分布，也可以用合适的催化体系得到所需分布。双峰表示某个分布曲线呈现两个主要群体，并不保证肉眼观察树脂时能找到两种不同颗粒。关键是把共聚结构安排到有用的链群上，再让它们在制造过程中形成合适的连接。若只把两种平均摩尔质量不同的现成材料随意混合，得到的支化分布和均匀程度可能与分阶段聚合产物不同。

管材的等级名称与分子结构标签也属于不同层次。等级与规定条件下的长期性能评价相联系，双峰、支化和结晶则描述可能实现这种性能的结构。比较材料时，应先明确管道所需温度、时间、载荷与环境，再检查结构怎样满足这些要求。耐热聚乙烯与交联聚乙烯同样可以沿不同路线改善较高温度下的使用表现：前者重视链群与组织设计，后者还建立化学网络。把两条路线分开，才能理解为什么“耐热”并不自动等于“已经交联”。

把分子设计落实到管道，还要保证不同链群在制品中分布得足够均匀。颗粒进入加工设备后经历加热、熔融与混合，局部尚未充分分散的高摩尔质量部分可能影响表面与缺陷分布；冷却又决定晶体形成的速度和取向。相同的平均配方因而可能在不同加工条件下得到不同组织。研究链分布时，把树脂本身的分子信息与成型后管壁的结构对应起来，能够分清聚合阶段建立了什么，以及加工阶段又改变了什么。

## 平均值如何把不同的链群藏起来

如果班级平均身高相同，一个班仍可能大多数人身高接近，另一个班则由很矮和很高的人混合组成。摩尔质量的平均值也会隐藏这种分布差别。进一步说，给每条链同样一票，与按它贡献的质量分配票数，会得到不同平均值。前者称为数均摩尔质量，后者称为重均摩尔质量。“数”和“重”说明怎样加权，不是两台仪器给同一个定义测出了两个矛盾答案。先说清平均方式，才有可能把结果与材料行为联系起来。

把分子按接近的摩尔质量分组，每组有一个链条数和一个代表摩尔质量。计算数均值时，先把每组的链条数乘以该组摩尔质量，再把各组结果相加，最后除以总链条数。计算重均值时，大分子因为占据更多总质量，会得到更大权重。符号Σ表示求和，也就是按组逐项相加；下标i只是组号，不是新的物理量。这个看似抽象的写法，可以压缩一张包含许多链群的表，却保留每一组如何贡献的规则。

用同一群链计算不同权重的平均式 1

![用同一群链计算不同权重的平均](https://ml-biomat.com/static/agent-math/0a48018d77b957965dee0196.svg)

| 符号 | 含义 | 单位 |
| --- | --- | --- |
| Mₙ | 数均摩尔质量 | g/mol |
| M_{w} | 重均摩尔质量，公式下标为w | g/mol |
| Đ | 分散系数 | 1 |
| i | 摩尔质量分组的组号 | 1 |
| Nᵢ | 第i组中的链条数 | 1 |
| Mᵢ | 第i组的代表摩尔质量 | g/mol |
| Σᵢ | 将所有分组的贡献相加 | 1 |
| ² | 平方，某个数乘以它自己 | 1 |
| wᴸ | 长链组分占总质量的比例 | 1 |
| Nᴸ | 长链组分的链条数 | 1 |
| Mᴸ | 长链组分的摩尔质量 | g/mol |
| n、w、L | 分别表示按数、按质量和长链组分 | 1 |

怎样理解数均值给每条链相同权重。重均值给第i组的权重与NᵢMᵢ成正比，再乘一次Mᵢ后产生平方项。分散系数比较两种平均的差别。某组NᵢMᵢ除以所有组相应总和，就得到质量分数；由单分子质量换成摩尔质量的共同因子在比值中抵消。

算一个例子90条链为20 000 g/mol，10条链为200 000 g/mol：Mₙ=(90×20 000+10×200 000)/100=38 000 g/mol；M_w=(90×20 000²+10×200 000²)/3 800 000≈114 737 g/mol；Đ≈3.019；长链质量分数为2 000 000/3 800 000≈52.63%。

使用条件针对同一已定义链群；交互以两组离散链演示，连续真实分布需要足够细的分组或积分。

分散系数用重均摩尔质量除以数均摩尔质量，帮助描述分布的宽窄。所有链质量相同的理想情形中，两种平均值相等，这个比值为1；出现不同链长后，重均值对较重链更敏感，比值通常增大。然而，同一个分散系数仍可以对应不同形状的分布，例如一个宽峰、两个相邻峰，或者很少量的极长链尾部。因此，平均值和分散系数适合压缩信息，而完整曲线帮助我们判断信息是怎样被压缩的。

下面的交互使用两组明确的链：短链的摩尔质量固定为20 000 g/mol，长链固定为200 000 g/mol。滑块改变长链占链条总数的比例，图中同时显示它们占总条数和总质量的比例。少量长链可以贡献较大质量，所以两个比例不会同步变化。交互直接连接了“数均”“重均”和观察分布的方式；它没有把某个平均值自动换算成管材寿命，因为长期断裂还依赖支化、晶体连接和实际环境。

[Figure: 数量比例与质量比例](https://ml-biomat.com/tutorials/biomaterials-courses/pm03/#zh-s2)

两组链的长度固定，改变长链数量比例，同时比较链条数和质量如何分配。

一个容易忽略的细节是，曲线纵轴也可能采用不同定义。按链条数画出的分布、按质量画出的分布，以及按摩尔质量或其对数间隔归一化的分布，峰的形状和位置可以不同。对数坐标使很宽的数值范围更容易放进同一张图，但相同水平距离代表的是相同倍数，而不是相同质量差。看到“峰向右移动”之前，先看横轴和纵轴如何定义，才能知道究竟是哪一部分链群发生了变化。

分布中的少量尾部也值得观察。假如大多数链长度相近，却混入很少量特别长的链，数均值可能只改变一点，重均值与较慢的松弛过程则可能变化更明显。反过来，一部分短链可能显著影响按条数计算的平均，却未占据很大的总质量。不同测量对不同链群具有不同敏感性，因此两个看似矛盾的结果有时是在强调分布的不同部位。先把各自的权重和观察时间说清楚，通常比急着舍弃其中一条曲线更有帮助。

## 支链数量之外，还要看支链分给了谁

假设两份聚乙烯每一千个主链碳原子平均含有同样多的短支链。第一份把支链主要安排在长链上，第二份则让短链带有更多支链。两者平均支化度相同，结晶和承载组织却可能不同，因为能够穿过多个结构区域的链与支化点没有形成相同组合。把链长分布和支化分布分别测出，还可能不足以分辨这种情况；更直接的问题是：在某个摩尔质量区间里，支化究竟有多少？这就是同时描述两种变量的意义。

[Figure: diagram](https://ml-biomat.com/tutorials/biomaterials-courses/pm03/#zh-s3)

图 1 · 两种安排各有四个支化点，却把它们放在不同长度的链上。示意强调链长与支化的联合分布，不表示实际分子比例或尺寸。

短支链的影响与连续亚甲基序列有关。规则序列较长，便有更多片段可能在合适条件下进入晶体；沿链频繁出现结构扰动，则改变能够有序排列的长度。链间不均匀性表示不同链的平均组成不一样，链内不均匀性表示同一条链沿途的组成或序列安排不一样。两种不均匀性可能同时存在。把它们区分开，能够解释为什么一种分级技术比较容易分开不同分子，却未必能把同一分子中的每个片段单独取出来。

支化度的计数还需要明确分母。每一千个主链碳的支链数，与每一千个总碳的支链数，并不是严格相同的定义，因为支链自己也含有碳。不同长度支链对两种分母的影响不同。共聚单体的摩尔分数、质量分数与支链数也不能直接互换：前者数的是单体单元，后者按质量加权，支链数则按某个结构基准计数。将这些量写进同一张比较表之前，应先统一结构定义和换算方式。

明确基准的短支链计数式 2

![明确基准的短支链计数](https://ml-biomat.com/static/agent-math/5efa8faceab4bcc99f0a959a.svg)

| 符号 | 含义 | 单位 |
| --- | --- | --- |
| B | 每一千个主链碳对应的支链数 | 支链/1000个主链碳 |
| b | 所统计结构中的短支链总数 | 1 |
| C | 同一结构中的主链碳原子数 | 1 |
| 1000 | 将每个主链碳的比值换成每千个的计数 | 1 |

怎样理解先用支链数除以主链碳数，得到每个主链碳对应的平均支链数，再乘1000。分子与分母必须来自同一批结构。

算一个例子2000个主链碳上有30条短支链，B=1000×30/2000=15。若改用包括支链碳的总碳数，必须重新定义和计算分母。

使用条件此处固定以主链碳为基准；与其他实验比较时确认支链类型、计数规则与校准。

对聚乙烯管材而言，支链怎样影响性能，要经过结晶和变形这两座桥。一定的支化可以使部分较长链段留在晶区之间，参与系带与缠结连接；同时，过多结构扰动又可能减少有序承载部分。裂纹尖端承受的局部变形，会使这些连接经历拉伸、滑移或抽出。材料需要的是与工作条件相匹配的连接组合，因此结构设计通常寻找合适的分布，而不是把“支链更多”或“链更长”当作无条件目标。

2008年，Krishnaswamy、Yang、Fernandez-Ballester与Kornfield研究了短支链分布对高密度聚乙烯结晶动力学和力学性质的影响。这个研究问题延续了一个重要思路：保持某些总体指标接近，再改变支链与链群的对应关系，能够更清楚地观察分布本身的作用。它也为测量提出了要求——若仪器只给出一个平均密度，就难以回答分支究竟落在哪些分子上的问题，需要把分级和其他结构表征联合起来。

## 让不同测量方法分别回答一个问题

体积排除色谱把聚合物溶解后送入具有许多孔道的填充柱。较大的溶液线团能够进入的孔道较少，通常较早流出；较小的线团探索的孔道较多，平均停留更久。这里直接参与分离的是溶液中的尺寸，而不是仪器逐条称量分子。要把洗脱时间换成摩尔质量，需要适当标定或联用检测。两条摩尔质量相同但支化不同的链，可能形成不同大小的线团，所以同一套尺寸标定不能在所有结构之间不加判断地通用。

聚乙烯在常温下难以溶于许多常用溶剂，高温测量因此需要处理充分溶解、氧化、过滤以及温度稳定等问题。样品如果还有未溶部分，进柱的链群就可能不再代表整份材料；如果在准备过程中发生降解，测到的链长分布又会被改变。认识这些过程，是为了让“这条曲线描述谁”变得明确。对可溶部分、凝胶部分和未溶颗粒分别记录，能把化学网络、溶解过程与原始链群区分开。

核磁共振利用原子核在不同局部化学环境中的响应，能够帮助识别支链和共聚单元。红外光谱则观察化学键与红外光相互作用产生的吸收特征。它们提供的化学结构信息，可以与色谱分离后的不同级分对应起来。若把色谱想成按身体大小排队，光谱就像在每一段队伍中进一步识别成员特征。类比中的“身份”对应的是化学环境，并不是某台仪器能够直接拍摄每一条完整分子的照片。

X射线散射、量热与显微镜更直接地观察聚集态结构。散射对电子密度的空间排列敏感，可帮助分析晶体有序和较大的重复尺度；量热观察温度变化时的吸放热；显微镜提供空间形态。流变又从运动和受力响应观察链群约束。它们之间的差别不是谁更高级，而是同一材料的问题具有多个层次：化学连接、分子尺寸、晶体组织以及随时间变化的运动，需要对应的观测量来回答。

安排一组测量时，可以从一个明确假设开始。例如，两份密度相近的管材在缓慢裂纹试验中表现不同，假设差异来自高摩尔质量部分的支化。先用色谱查看链长分布，再对不同链群测量组成，随后检查结晶与熔融行为，最后比较与实际使用相关的力学响应。每一步都缩小另一种解释的空间。这样组织证据，能够把不同仪器的曲线连接成一幅结构图，而不是把一长串仪器名称当作研究结论。

## 利用结晶把混在一起的链分开

升温淋洗分级常缩写为TREF。它先让聚乙烯在适当溶剂中充分溶解，再在控制条件下冷却，使不同结晶能力的链或链群在支撑介质上逐渐沉积。随后升温，并让溶剂流过柱体，将在不同温度下重新溶解的部分依次带出。可以把这个过程理解为先按“在何种条件下愿意进入有序结构”分组，再按“何时重新进入溶液”收集。分离依据包含结晶和溶解，因而与单纯按分子尺寸工作的体积排除色谱不同。

[Figure: diagram](https://ml-biomat.com/tutorials/biomaterials-courses/pm03/#zh-s5)

图 2 · TREF让不同结晶和溶解行为的组分在不同温度进入流出液。收集到的级分可继续进行色谱与光谱测量，连接结晶特征、链长和组成。

对于组成和测试条件可比较的短支化聚乙烯，支化较少、连续规则序列较长的链群通常更容易在较高温度形成稳定有序结构；更多结构扰动往往将对应过程移向较低温度。不过，温度并不是支链数的直接刻度，摩尔质量、共聚单体类型、结晶动力学和实验程序都会参与。要把温度分布解释为组成分布，需要经过适当校准，并结合已知结构的样品建立联系。这一步把一个观察到的峰转换为有物理含义的结构信息。

制备型TREF在指定温度范围收集实际物料，随后可以分别测量每个级分的核磁、色谱或量热性质。它的价值在于把原本混合的链群变成能够继续研究的样品。分析型TREF则更注重连续记录流出物的浓度或其他在线信号，以较少物料描绘分布。两种做法有不同的样品量、速度与检测任务，不能用一个固定的耗时代表所有仪器和程序。选择时应先确定需要拿到真实级分，还是主要需要一条可比较的分析曲线。

结晶分析分级CRYSTAF换了一个观察时机：在聚合物溶液受控冷却时，监测还留在溶液中的聚合物浓度。某一温度区间若有较多链结晶离开溶液，溶液浓度就相应下降。把浓度变化按温度区间展开，可以显示不同结晶能力的组分。TREF主要读出升温时的洗脱，CRYSTAF主要观察降温时的结晶，因此两者曲线不应简单要求逐点重合；它们经历的热力学路径和动力学过程不同。

还有一部分链在所用温度和时间范围内不易形成可分辨的晶体，它们可能保留在可溶或低温组分中。追踪这部分物料对质量平衡很重要：各级分收回的质量与原始加入质量应当对应，才能判断是否存在损失或未被充分记录的部分。分级曲线上的一个尖峰容易吸引注意，平缓背景和末端组分同样属于材料。只有把整个链群纳入比较，才能避免把最容易结晶的部分误认为整份样品的全部结构。

降温结晶与升温熔融之间还存在温度差。链段在降温时需要建立足够稳定的晶核并完成重排，常常要降到低于相应熔融范围的温度，结晶才在实验时间内明显发生。这种热滞后把平衡稳定性与形成速度区分开。若降温更快，材料留给某个温度区间的时间更少，曲线可能进一步移动；升温速度也可能改变重排和热滞后的程度。因此，TREF、CRYSTAF和量热曲线的横轴虽然都写温度，它们实际询问的过程仍各不相同。

## 用热量读出结构，再设计温度程序

差示扫描量热法DSC记录样品与参比在温度程序中的热流差。可以把热流理解为单位时间送入或移出的能量，常见单位毫瓦等于毫焦耳每秒。晶体熔化需要吸热，所以升温曲线中会出现与熔融有关的信号。要得到单位质量的熔融热，需要扣除适当基线，再把整个过程中的热流累积起来，最后除以样品质量。曲线的峰高描述某一时刻的热流强弱，峰面积才与一段过程的总热量相联系。

把热流曲线累积成单位质量的热量式 3

![把热流曲线累积成单位质量的热量](https://ml-biomat.com/static/agent-math/6302a0b12d09f36e04912a44.svg)

| 符号 | 含义 | 单位 |
| --- | --- | --- |
| Δh | 所选熔融区间的单位质量吸热量 | J/g |
| m | 样品质量 | g |
| j | 将时间划成小段后的段号 | 1 |
| qⱼ | 第j时间段的代表热流 | W = J/s |
| qᵦ,ⱼ | 同一区间的基线热流 | W = J/s |
| Δtⱼ | 该小时间段的持续时间 | s |
| Σⱼ | 将各小段热量相加 | 1 |
| Δ | 变化或区间差值记号 | 1 |
| b | 标记基线 | 1 |
| ≈ | 用小时间段代表连续变化的近似 | 1 |

怎样理解热流乘时间得到能量；扣除基线后，把每个小区间的能量相加，就近似曲线面积。时间段越细，对连续曲线的描述越充分，这也是积分累积的思路。最后除以质量，便可比较不同样品量。

算一个例子若基线以上平均热流为2 mW，持续100 s，总吸热为0.002 J/s×100 s=0.2 J。样品质量5 mg即0.005 g，则Δh=40 J/g。

使用条件采用吸热为正的约定与适当基线；若横轴为温度，应根据扫描速率换算时间，重叠反应和重结晶需要单独解释。

由熔融峰进一步推断结构时，要考虑加热过程中材料本身还在变化。较不稳定的晶体可能先熔化，链段又重新排列或结晶，随后在更高温度熔化；不同厚度晶片也具有不同稳定性。因此，多个峰不一定代表加入了多个化学品，一次普通升温扫描的宽峰也不一定说明结构很均匀。测量曲线记录的是样品和温度程序共同经历的过程，弄清热历史能够让峰的含义更具体。

逐步结晶热分级SC主动利用这一点。先将合适的样品熔融以建立共同起点，再在逐渐降低的温度台阶停留。较容易在高温形成稳定晶体的部分先结晶，其他部分在后续较低温度获得机会。最后统一升温观察熔融，经过设计的结构差别就可能表现为更容易分辨的峰群。整个样品仍在同一个小坩埚中，所谓分级指组织和热响应被区分开，并没有像制备型TREF那样获得一瓶瓶独立物料。

[Figure: diagram](https://ml-biomat.com/tutorials/biomaterials-courses/pm03/#zh-s6)

图 3 · 逐步结晶使用下降的温度台阶区分结晶机会。台阶高度与停留宽度示意温度和时间控制，并非某一牌号的实验参数。

停留时间决定某一台阶上的链段是否有足够机会重新排列。高摩尔质量、支化和缠结会改变运动速度，过短停留可能把“还没有来得及结晶”误读为“这种链不能在这里结晶”。过长高温停留又需要关注氧化或其他降解过程。合理的比较应采用相同程序，必要时通过改变时间验证峰形是否稳定。这里的核心不是统一追求更慢的扫描，而是让温度程序与材料运动的时间尺度匹配。

利用熔点估算连续序列长度或短支化分布，还需要建立校准。用已知结构的样品，把某一组温度特征与结构参数联系起来，才能解释未知样品。不同共聚单体、晶体厚度及热历史可能改变这种联系。一个经验直线的斜率带有单位，它通常只适用于建立它的材料范围；把斜率直接搬到另一种共聚物上，会把实验条件的差别错误解释为分子结构差别。校准曲线因此是结构推断的一部分，而不只是最后代入数字的工具。

## 留下晶种：连续自成核与退火的思路

结晶需要有序结构从小到大建立起来，起始的小结构称为晶核。若把全部晶体完全熔化，下一次冷却通常需要重新建立晶核；若保留少量合适的有序片段，它们就能帮助后续链段继续有序排列。自成核强调晶种来自材料自身的结构记忆或残留有序部分。这个思路类似在糖溶液中留下少量晶种帮助结晶，但聚合物还涉及长链连接、折叠与缓慢重排，所以晶种效应要通过具体温度程序来控制。

1997年，Alejandro J. Müller、Z. H. Hernández、María L. Arnal与Johan J. Sánchez提出连续自成核与退火方法SSA，用多次温度循环研究结晶过程中的分子分离。它把部分熔融、保留自身晶种、再次结晶和高温结构调整组合起来。相比一次从高温向低温逐级等待，循环能够利用前一轮形成的组织，为下一轮提供更有效的起点。历史上的方法创新由此变得具体：改变实验程序，可以让同一台量热仪向材料提出一个更有辨识力的问题。

[Figure: diagram](https://ml-biomat.com/tutorials/biomaterials-courses/pm03/#zh-s7)

图 4 · Müller与合作者在1997年提出的SSA，用连续自成核与退火循环研究结晶中的分子分离。图示循环逻辑，选温需由具体样品的自成核实验确定。

选择自成核温度是这个方法的关键。温度过高，已有有序结构充分消失，冷却主要从接近完全熔体的状态重新开始；温度处于合适范围，能够保留有效的自身晶种；温度更低时，较多晶体未熔化，退火与增厚等过程会更加明显。退火指在一定温度停留，使已有结构进一步调整。三个区域的边界随样品和程序改变，需要通过单次自成核实验建立，而不能先给所有聚乙烯规定一个统一温度。

完成一轮后，在后续循环中逐步改变所选温度，让不同稳定性的结构依次经历选择和完善，最后再进行统一熔融扫描。末次曲线中的峰群记录了这一系列处理形成的结构分布。峰位可以帮助比较热稳定性，峰面积可以比较相应热量贡献，但热焓分布并不直接等于链条数分布。要由晶体厚度推到连续序列长度，还必须处理折叠、表面自由能和校准参数。把每一步对应的物理量分清楚，能够保留SSA最有价值的结构信息。

2006年，Lorenzo与合作者研究了加快SSA程序时扫描速率、样品质量及厚度推断之间的关系。这说明“更快”需要与传热响应一起设计：样品太大或程序太急，样品真实温度可能跟不上设定温度，峰位便会受影响。比较不同样品时，应选择能够分辨目标结构的时间和温度窗口，并检查相同处理是否得到稳定可重复的峰群。方法的效率来自清楚地利用结晶过程，而不是把所有停留时间机械缩短。

把最终熔融峰面积归一化，也需要说清所选的总量。如果只把几个结晶峰的面积相加后设为100%，得到的是这些峰之间的热焓比例，未参与结晶的材料并不会因此消失。若另一份样品有更多无定形部分，两者即使归一化峰形相似，整份材料中的有序质量也可能不同。比较时同时保存单位质量总熔融热与归一化分布，就能分别观察“有多少有序结构”和“这些有序结构如何分配”，避免把两种问题压成同一个百分数。

## 把曲线重新接回材料的使用问题

分级和量热擅长利用结晶区分结构，材料中的无定形链段同样承担重要工作。动态力学分析DMA对试样施加小幅周期变形，观察力的大小以及力与变形之间的时间关系。与变形同步的响应关联储能，滞后的部分关联耗散。改变温度或频率，就能观察某类链段运动何时有机会跟上外部变化。一个固定频率下出现的损耗峰，对应特定观察时间尺度上的松弛，并不是脱离时间条件的唯一分子标签。

这类信息能够补充TREF与DSC，因为不容易结晶的部分仍然会移动、承担应变和耗散能量。对交联材料，网络又会限制链的长程流动，同时允许连接点之间的链段调整。热收缩材料利用的正是网络与晶体分工：网络保留回复约束，冷却形成的晶体固定临时形状，重新加热解除固定。若把交联样品送入以完全溶解为前提的色谱分析，应先区分可溶部分与凝胶，避免把可溶链的曲线误当作整个网络的链长分布。

考虑两份密度接近但加工与使用表现不同的管材。第一步，用一致制样和测量条件确认差异；第二步，查看链长分布以及支链是否主要落在长链部分；第三步，用分级、量热和散射观察相应结晶组织；第四步，比较与工作温度、时间和缺口条件相关的力学响应。如果长链组分的组成改变同时伴随晶区连接与慢速断裂行为变化，就形成了一条从分子安排到实际表现的解释路径。每个环节都有自己的测量对象，前后连接才能使判断可靠。

另一种情形是热分级曲线突然多出一个高温峰。可以先检查两次样品是否采用相同热程序、质量和扫描速率，再观察重复热处理后峰是否稳定，随后用化学结构或独立形态测量判断是否存在组成变化。这样可以区分新出现的链群、退火增厚的晶体和测量热滞后等原因。峰的出现本身提供了一个需要解释的观察，最有效的下一步是选择能够区分这些具体机制的实验，而不是先为它起一个新的材料名称。

从一根管道回到一条链，再从链群回到管道，材料设计与结构表征就连成了一个闭环。设计提出需要哪些链、如何分配支链以及怎样建立承载连接；测量利用尺寸、化学环境、结晶和运动响应逐步描述这些安排。平均值让信息简洁，分布让差异可见，分级则让不同结构能够被更清楚地询问。掌握这三个层次后，面对一条新的聚乙烯曲线，首先能问清它在数什么、分什么、看什么过程，再讨论它意味着怎样的材料行为。

练习：长链只占总条数的10%，为什么不能说它们只占材料的10%？

如果长链摩尔质量为200 000 g/mol，短链为20 000 g/mol，长链每条质量是短链的10倍。在100条链中，10条长链的质量贡献按10×200 000计，90条短链按90×20 000计，因此长链占总质量约52.63%。数目比例与质量比例回答不同问题。

练习：SSA熔融曲线上有五个峰，是否意味着样品含五种不同聚合物？

这些峰可以来自温度循环形成的不同稳定性晶体群。一种化学组成的聚合物也可能因序列、厚度和热历史形成多个热响应。要判断是否存在不同化学组分，需要结合光谱、分离和其他结构证据。

File: docs/tutorials/biomaterials-courses/pm04/index.md
# 一个侧基怎样改变塑料：聚丙烯的结构与用途

Source: https://ml-biomat.com/tutorials/biomaterials-courses/pm04/
Language: zh-CN

从反复弯折的瓶盖、透明容器和承载外壳出发，认识聚丙烯甲基的空间排列。把立体规整性、共聚序列、结晶组织和制品几何连接起来，理解透明、刚挺与耐弯折如何由不同结构安排实现。

## 从反复开合的瓶盖认识聚丙烯

有些瓶盖与瓶盖座之间没有金属转轴，只有一条薄薄的塑料连接带，却能反复弯折。另一些聚丙烯制品则需要保持形状，例如收纳盒、纤维织物和汽车内饰件。它们提出了一个有趣的问题：同一类材料，为什么既能形成较挺的外壳，又能在局部做成柔软的铰链？答案既涉及分子结构，也涉及厚度、加工取向与使用速度。把手中的物品拆成这些相互关联的因素，便能看见聚丙烯从一个化学名称变成具体产品的过程。

聚丙烯常缩写为PP，由丙烯单体聚合形成。丙烯分子含三个碳，结构可写成CH₂=CH—CH₃，其中等号表示碳碳双键。聚合时，双键所涉及的两个碳进入长链骨架，另一个碳所在的甲基留在骨架侧面。所得重复结构可以写成—CH₂—CH(CH₃)—。C与H分别代表碳和氢，下标表示相应原子数，括号提示侧面的甲基连接在这一主链碳上。单体含双键，聚合物的基本主链则主要由碳碳单键连接，这两者需要分清。

与聚乙烯相比，聚丙烯每个相应重复单元多了一个侧甲基。它占据空间，也改变邻近键转动时的相互作用，所以链段能够采用的形状和运动方式随之变化。这里的“侧基”不是游离在链旁的一小团物质，而是通过化学键接在主链上的一部分。可以把它比作拉链两侧固定的凸起：凸起的排列影响怎样靠拢，但真实分子的排列还需要三维几何与热运动来决定。一个侧基因此能同时影响单链运动和许多链的共同堆积。

不能只凭“有甲基”就规定所有PP一定比所有PE更硬。比较还取决于甲基沿链的空间排列、链长、结晶程度、共聚组成、温度及测量时间。常见等规聚丙烯在许多制品中提供较好的刚度与低密度组合，是这些因素共同作用的结果。若把甲基的排列方式改变，聚丙烯可以形成很不相同的材料；若保持基本化学结构而改变冷却和取向，也能改变外观与变形。理解PP的第一步，是把“含有什么基团”继续推进到“基团怎样排列”。

这一章围绕三个可操作的设计层次展开。第一层改变链本身，例如立体规整性与共聚序列；第二层改变许多链形成的晶体和更大组织，例如成核位置与冷却过程；第三层把组织放进实际几何与使用环境，例如铰链厚度、温度和受力时间。三个层次彼此联系，却各有对应的测量方法。能够在它们之间来回推理，就可以解释为何一种调整改善了透明度，另一种调整更适合低温冲击，而某些变化还会影响制造周期。

## 甲基怎样排列：立体规整性的发现

分子式只能告诉我们有哪些原子，不能把三维排列全部写出来。人的左手和右手具有相同的手指数目，却不能仅靠整体转动完全重合，这个现象帮助理解空间构型。聚丙烯链上甲基所连接的局部结构，也可以形成不同的相对空间排列。若沿链形成有规则的构型序列，便称为立体规整。这里讨论的是化学连接所确定的空间关系，与把一根链弯成圈或拉直不同；后者属于构象变化，通常可通过允许的键转动实现。

等规聚丙烯具有重复一致的相对构型序列，间规聚丙烯具有交替规律，无规聚丙烯则缺少这类长程构型规律。常见教材用平面主链和朝上、朝下的甲基表示差别，但这些符号是一种约定投影，不是说真实链始终像直尺一样平躺，甲基也不是在空间中永远朝同一绝对方向。实际等规链在晶体中可以形成螺旋构象。把投影中的规律与三维构象分开，才能同时理解“等规”和“螺旋”并不矛盾。

[Figure: diagram](https://ml-biomat.com/tutorials/biomaterials-courses/pm04/#zh-s2)

图 1 · Natta与合作者将可结晶聚丙烯的形成与空间规整性联系起来。图中统一投影展示相对构型规律，甲基在真实三维空间的方向还随链构象改变。

1954年，Giulio Natta与合作者利用具有立体选择能力的催化体系，制得了包含可结晶组分的聚丙烯。他们面对的产物具有不同溶解和结晶行为，结构研究把这些差别与链的空间规整性联系起来。1963年，Natta与Karl Ziegler共同获得诺贝尔化学奖。这段历史的重要问题是：催化剂能否在每次接入单体时，持续偏向某一种空间安排？一旦答案成立，合成化学便不只是决定链是否增长，还能决定增长过程中累积怎样的三维顺序。

可以把催化活性中心理解为具有特定空间与电子环境的接入位置。丙烯靠近金属中心时，不同姿态并非同样有利，周围配体及增长链末端共同影响后续接入。许多重复选择累积起来，便形成具有某种立体规整性的链群。真实催化体系还可能包含不同活性位置，产生不同链长和构型缺陷分布。因此，立体选择是一个能够被设计和测量的过程特征，而不是在每次接入时都绝对无误的机械模板。

观察立体规整性可以利用核磁共振等方法分析相邻单元的局部构型序列，也可以通过结晶、溶解和热行为获得辅助信息。某个条件下的可溶物质量比例，常与不易结晶的组分有关，但它不自动等于“无规单元占所有单元的百分比”。链长、共聚组成和测试程序也会影响溶解。直接结构测量与物理分离各自回答不同问题，把它们联系起来，能够避免用一个方便的实验指标替代完整的分子定义。

还要区分立构缺陷与区域连接缺陷。前者改变相邻单元的相对构型，后者改变不对称单体接入主链的连接方向，两者都可能扰动规则序列，但对应不同化学问题。改变催化剂时，链长、立构和接入方向也可能同时变化。若希望解释某项性能来自哪一种因素，就需要把这些结构信息分别测量，再与热行为和形态联系起来。只报告一个笼统的“规整度提高”，容易把不同机制混在一起。

## 从规则长链到半结晶固体

立体规整让相邻链段更容易采用可以重复的排列，但结晶还需要链有时间移动并找到合适位置。等规PP常见晶体中，链形成特定螺旋并有序堆积；许多有序链段构成薄片状晶体，称为晶片。晶片之间保留无定形链段与界面，进一步生长和分支可以形成更大的球晶组织。球晶不是一颗由整条链紧密缠成的实心球，而是许多晶片及其间区域组成的空间聚集结构。链、晶片、球晶对应不同尺度，不能用一个“结晶大小”同时代替。

聚丙烯还可以形成不同晶型，例如常见的α晶型以及在适当条件下形成的β、γ晶型。晶型描述链如何排列在晶格中，而不是新的化学单体。压力、成核条件、共聚结构和热历史都会影响哪种组织更容易形成。不同晶型及其形态能够改变变形途径，但韧性不能只由一个希腊字母决定；晶型含量、晶片尺寸、无定形连接与试验条件需要一起观察。把晶型当成结构变量，比把它当成固定性能标签更有用。

半结晶PP中，有序和无序部分共同决定温度响应。玻璃化转变涉及无定形链段在实验时间尺度上的活动变化；熔融则涉及晶体有序结构消失。因此，材料可能在无定形链段已经能够较明显运动的温度范围内，仍因晶体与连接组织而保持形状。继续升温，晶体逐步熔化，流动与变形又会改变。玻璃化温度、熔融峰温度和制品能够长期承载的温度不是同一个指标，实际热使用性能还涉及载荷、时间与稳定剂。

密度把质量与体积联系起来，适合比较轻量化，但它不能单独说明一件物品是否刚挺。相同质量的材料可以做成较厚的壁、加强筋或更薄更大的表面，几何会改变承载方式。对于给定体积，较低密度意味着较低质量；对于给定质量，则意味着能够占据更大体积。把材料密度与制品尺寸分开计算，能够避免把“更轻”误读为“相同外形下必然更强”，也能看见低密度材料为结构设计提供的空间。

把材料密度与制品体积分开式 1

![把材料密度与制品体积分开](https://ml-biomat.com/static/agent-math/c6bfc70cbbb105e680ccc83c.svg)

| 符号 | 含义 | 单位 |
| --- | --- | --- |
| m | 制品质量 | g |
| ρ | 材料密度 | g/cm³ |
| V | 实际材料占据的体积 | cm³ |

怎样理解密度表示每单位体积含有多少质量，乘以体积就把各单位体积的质量累积起来。中空物品应使用壁体积，而非把内部空气也计作聚合物体积。

算一个例子取密度0.90 g/cm³、实际材料体积100 cm³，质量为90 g。若体积增到120 cm³而配方密度不变，质量变为108 g；几何变化并没有改变密度。

使用条件采用所用温度和实际配方的密度；填料、孔隙及温度变化需反映在相应密度或体积中。

加工时，冷却速度和流动取向会改变这些层次。靠近模具壁面的材料冷却较快，也可能经历较强剪切；内部区域冷却较慢，形成不同组织。于是同一制品的表层与芯部可能具有不同晶体形态和取向，收缩也可能具有方向性。测一小片样品时，应明确它取自哪里、沿哪个方向，以及此前经历过怎样的加热。成型过程并不是把已有结构简单冻住，而是在流动和冷却共同作用下继续制造结构。

熔融峰通常占据一个温度范围，也与真实晶体的有限尺寸和缺陷有关。薄晶片与较完善晶体并不在完全相同条件下失去稳定性，升温中又可能发生重排。因此，某次量热扫描的峰顶温度，是所选样品和程序的实验特征；理想无限大晶体的平衡熔点则来自另一种定义。将两者分开，能理解为什么不同文献中的熔融温度数字可能不同，也能避免把最高的一个数当作所有PP制品共同拥有的固定上限。

## 无规共聚并不等于无规立构

聚丙烯名称中最容易混淆的“无规”，可能指两种完全不同的问题。无规立构说的是同类丙烯单元的相对空间构型缺少规律；无规共聚说的是不同种类单体单元沿链的接入顺序具有统计分布。常见聚丙烯无规共聚物在主体丙烯序列上仍可具有较高的等规性，只是其中加入了少量乙烯或其他共聚单元。因此，一份材料可以同时是立构较规整的、又是组成上无规共聚的，这两个描述并不冲突。

乙烯单元接入丙烯主链后，会改变甲基沿链重复出现的规律。原本能够连续采用相同堆积方式的丙烯序列被分隔，结晶动力学、晶片组织和熔融行为随之变化。许多适当设计的无规共聚PP因此能够获得不同的柔韧性、透明度和加工特征。这里没有把“加入少量共聚单体”理解成在固体里散放一些小颗粒：共聚单元已经成为长链的化学组成，作用发生在链序列层次，与把另一种橡胶混进去属于不同路线。

用一个简单概率模型可以理解连续序列为何对少量共聚单体敏感。假设每个接入位置独立，成为共聚单元的概率为x，那么某个指定长度的片段全部由丙烯单元组成的概率，就需要把每个位置为丙烯的概率连续相乘。这个模型不是对所有催化反应的完整描述，它把相关接入暂时放在一边，让“平均组成”如何影响“连续规则片段”变得可以计算。概率为0到1之间的数，表示在许多同样条件的抽取中所占比例。

指定片段全部为丙烯单元的概率式 2

![指定片段全部为丙烯单元的概率](https://ml-biomat.com/static/agent-math/e78aae7b4c62135c8f4cc463.svg)

| 符号 | 含义 | 单位 |
| --- | --- | --- |
| Pₙ | 指定n个位置全部为丙烯单元的概率 | 1 |
| x | 每个位置为共聚单元的概率 | 1 |
| 1−x | 每个位置为丙烯单元的概率 | 1 |
| n | 所选连续片段的单元数 | 1 |
| ⁿ | 把同一个概率连续相乘n次 | 1 |

怎样理解独立事件同时发生的概率等于各自概率的乘积。每个位置为丙烯的概率均为1−x，n个位置都满足条件便连乘n次。

算一个例子x=0.02且n=20时，P₂₀=0.98²⁰≈0.6676，即66.76%；x=0.06而n仍为20时，P₂₀=0.94²⁰≈0.2901，即29.01%。

使用条件独立、相同接入概率的理想序列模型；实际催化接入可有关联。该概率描述指定片段组成，结晶还需要构象、堆积与时间条件。

[Figure: 全部为丙烯的片段概率](https://ml-biomat.com/tutorials/biomaterials-courses/pm04/#zh-s4)

选择共聚概率与连续片段长度，观察理想独立接入模型中的序列概率。

在平均共聚组成相同的条件下，序列分布仍可以变化。如果共聚单元比较集中地出现，其他位置可能保留更长的丙烯序列；若它们更均匀地分散，连续规则片段的分布又会不同。实际链群还可能有不同的链间组成差别。因此，要在不增加共聚单体总量的情况下调整结晶，可以考虑接入分布、立构缺陷位置与链长之间的关系，再通过催化和反应条件寻找相应路线。结构问题先说明希望改变什么，制备研究再解决如何稳定地实现。

抗冲共聚PP又需要另一层区分。许多这类材料由较刚的PP基体与富含乙烯—丙烯的柔软相组成，实际含有不同分子组分和相结构。“抗冲共聚”这一产品名称不意味着每一条分子都是两个规则长段首尾相接的嵌段链。柔软相如何分散、颗粒多大、界面如何传力，会进一步决定抗冲效果。先分清无规共聚改变链序列、抗冲体系还组织第二相，后续讨论共混与增韧就有了清楚起点。

交互中，指定片段越长，要让每个位置都恰好是丙烯就越不容易。这个结果统计的是预先指定的一段链满足条件的比例，并不是整条链拥有多少个互不重叠片段，也不是材料的结晶度。真实结晶还需要这些片段靠近、采用合适构象并在有限时间内形成组织。先用概率解释序列，再用结晶过程解释组织，便能把一个简单模型的作用放在合适位置，同时为更精细的实验与模型留下明确接口。

## 让材料透光：从晶体数量转向组织尺寸

透过一块塑料能否看清后面的文字，取决于光在材料中怎样传播。不同区域的折射率、孔洞、添加颗粒和表面粗糙都可能把光偏转，使原本沿一个方向传播的光散到其他方向。结晶聚合物中的有序区与周围区域可能具有不同光学响应，所以晶体组织会影响雾度。雾度描述透射光被散射的程度，不能与总透光率完全等同：一块材料仍可让大量光通过，却使背后的图像变模糊。

晶体的数量、总体比例和聚集尺寸需要分别考虑。少量成核位置可以让某些球晶长得很大，更多分布均匀的成核位置则可能使生长区域更早相遇，形成较细的组织。增加成核点有时同时加快结晶并改善透明度，原因是散射相关的空间尺度发生改变，并非“所有晶体减少了”。具体效果还取决于折射率差、厚度、取向和表面。这个例子说明，理解性能不能只问结构有多少，还要问它们分布在多大的空间范围内。

[Figure: diagram](https://ml-biomat.com/tutorials/biomaterials-courses/pm04/#zh-s5)

图 2 · 在示意的相同区域内，更多成核位置能够让生长区域更早相遇，形成较细组织。透明度还取决于折射率差、厚度、表面与添加剂分散，图中圆形不代表真实尺寸。

成核剂提供有利于有序结构开始形成的位置，透明剂则通过适合的成核与组织控制改善外观。两种名称并不意味着完全互斥的物质类别，透明剂通常具有相关成核作用，但并非任何成核剂都能在任何PP中获得同样透明度。某些添加剂需要在加工中充分溶解或形成适当分散，再在冷却时建立有效结构。加料量、混合、加工温度和冷却共同决定它是否发挥作用；添加剂团聚本身也可能成为新的散射来源。

无规共聚与成核控制可以相互配合。前者改变链的连续规则序列及结晶行为，后者改变组织形成的起始位置和速度。若只用“降低结晶度”解释透明PP，便会漏掉这两条路线如何共同工作。选择方案时，可以比较相同厚度下的雾度、透光率、刚度和成型周期，观察目标是否同时实现。透明外观很直观，但它背后的变量需要用可比较的样品和测量拆开。

冷却和制品厚度同样参与结果。很薄的片材让光经过的路径较短，散射机会与厚件不同；模具表面的光洁程度又会改变界面散射。快速冷却可能抑制某些较大组织形成，同时改变结晶完善程度和后续尺寸变化。因此，观察一份树脂能否用于透明容器，最好将配方、成型条件和实际壁厚放在一起评价。材料选择与制品设计在这里相接，单看树脂粒子的外观无法替代最终部件的光学表现。

成核与生长也可以分别改变。同样的成核点数量，如果晶体生长很慢，冷却过程中可能没有足够时间形成相同有序比例；同样的总体结晶量，如果成核点更多，最终区域尺寸又可能更小。量热提供结晶进行的时间与温度信息，显微观察帮助分辨空间组织，二者联合才能更清楚地解释透明度。这个区分也用于制造：缩短成型周期需要结构及时建立，而改善外观需要控制最终尺寸，两项目标在合适条件下可以协同。

## 刚度、韧性与薄铰链为什么不是同一个指标

刚度描述在一定小变形范围内，要产生给定变形需要多大作用；强度与某种屈服或破坏条件下承受的应力有关；韧性则关注变形和破坏过程中吸收能量的能力。一个很硬的材料仍可能在缺口处快速开裂，一个能够拉伸很长的材料也未必在所有冲击条件下表现相同。对PP而言，晶体与无定形连接共同决定这些行为，温度和加载速度又改变链段来不来得及调整。测试名称不同，实际上是在向材料提出不同问题。

降温会使某些链段运动变慢，快速冲击也会缩短可用于重排的时间。若材料难以通过较大范围的塑性变形分散裂纹尖端的作用，破坏便可能更集中。因此，讨论低温冲击需要同时说明温度、缺口、试样尺寸和速度，而不是给所有PP指定一个统一的脆化温度。共聚、橡胶增韧与形态控制可改变这种竞争，具体提高多少要在相同试验条件下比较。材料的“韧”是一种与结构和时间共同相关的表现。

一体成型的薄铰链进一步展示几何如何参与。弯曲时，外侧路径比中性层更长，内侧更短；中性层指沿长度变化较小的那一层。相同弯曲半径下，连接带越厚，最外侧与中性层的距离越大，表面需要经历的相对伸长也越大。因此，把厚壁外壳连接成薄带，即使材料相同，也能让局部更容易弯折。这个几何解释提供设计起点，实际铰链还涉及塑性、取向、加工缺陷和反复弯折后的损伤。

薄条弯曲时的表面应变估算式 3

![薄条弯曲时的表面应变估算](https://ml-biomat.com/static/agent-math/3275dd223967c80f41ee669b.svg)

| 符号 | 含义 | 单位 |
| --- | --- | --- |
| εₘₐₓ | 外表面相对中性层的最大拉伸应变 | 1 |
| h | 条带厚度 | mm |
| R | 中性层的弯曲半径 | mm |
| 2 | 表面距中性层约为厚度的一半 | 1 |
| max | 表示最大值的下标 | 1 |
| ≈ | 薄条几何近似 | 1 |

怎样理解同一弯曲角度下，外侧弧长比中性层弧长多出的比例，等于它们半径差除以中性层半径。中性层近似位于厚度中间，半径差为h/2，因此得到这一比例。

算一个例子h=0.20 mm，R=5 mm，表面应变约为0.20/(2×5)=0.02，即2%。半径不变而厚度增到0.40 mm，估算应变增到4%。

使用条件用于厚度相对半径较小、中性层近似位于中间的弯曲几何估算；真实铰链的塑性、取向和疲劳寿命需结合对应结构与循环试验。

加工流动可以使链和晶体组织沿某些方向排列，薄铰链的耐反复弯折能力与这种组织有关。浇口位置、流动方向、连接带厚度与初始弯折过程都可能影响局部结构。反复弯曲时，损伤往往在应变集中或缺陷处逐渐累积，所以不能只用一次拉伸强度判断寿命。把循环次数、弯曲角度、温度和观察到的裂纹位置同时记录，能够把材料因素与几何因素区分开，找到真正需要调整的部位。

若一个产品需要更高冲击性能，可以在不同层次寻找方案。改变共聚序列会改变基体组织，加入合适柔软相可使更大区域参与耗能，改用圆角或减少厚度突变则能改变应力集中。它们不必互相排斥，但每一种都有自己的影响范围。例如柔软组分增加可能改变小应变刚度，几何调整又可能影响外形与制造。明确需要改善的是哪一种失效，再选择对应变量，比泛泛要求材料“更强”更容易得到可检验结果。

## 温度、氧与时间怎样改变长期表现

聚丙烯能够通过熔融加工制造大量制品，但加热过程仍需要控制氧化和降解。链上与甲基相连的主链碳具有特定局部化学环境，氧、热与自由基过程可以引发一系列反应，使链断裂并改变摩尔质量。链变短后，熔体可能更容易流动，某些力学表现也会变化。因此，流动速率上升有时来自预期的链长设计，有时则来自加工或使用中的结构损伤，需要结合前后状态辨别。

抗氧剂通过参与相关反应来延缓氧化过程，不同类型可以处理自由基或过氧化物等不同环节。光稳定剂又帮助控制光照引起的变化。配方中的稳定体系、温度、停留时间、氧接触和加工剪切共同影响材料保持性能的能力。不能因为PP可以在高于熔融温度的条件下短时加工，就推断它能在任意高温长期使用。把加工所需的短时流动与服务中的长时结构保持分开，才知道稳定剂与工艺各自要完成什么任务。

[Figure: diagram](https://ml-biomat.com/tutorials/biomaterials-courses/pm04/#zh-s7)

图 3 · 聚丙烯的热氧变化可能引起链断裂。稳定体系与加工条件共同控制结构保持；较易流动可能来自设计链长，也可能来自降解，需要结合前后状态解释。

长期受力还会产生蠕变，也就是在持续载荷下变形随时间继续发展。即使载荷没有增加，链段仍可能逐渐调整，晶区和无定形连接也会重新分配作用。温度升高通常使更多运动在给定时间内发生，所以短时刚度不能直接替代长期尺寸保持能力。支架、管道或容器的设计应把载荷持续时间与工作温度一起加入评价；结构加强、选材和减小局部作用都可能改变实际变形。

PP本身对水的吸收较低，但表面水分、填料、污染或储存过程仍可能影响加工。是否需要干燥，应依据实际配方与进料状态判断。耐化学性也要针对具体介质、浓度、温度与应力状态：一种室温短时接触中表现稳定的材料，面对高温长期暴露可能具有不同响应。低表面极性还会影响油墨、胶黏剂和涂层的附着，表面处理则通过改变表面状态来改善后续连接。体相与表面承担不同任务，应分别观察。

回收利用时，重复热加工、不同牌号混入、添加剂消耗以及污染物都会影响所得材料。PP与PE虽然都属于聚烯烃，混合后仍可能形成不同相及界面，不能因加工温度部分重叠就认为任意比例混合都保持原有性能。清楚的分类、配方调整和再加工后的性能评价，可以把回收料接入适合用途。真正需要追踪的是回收后链长、相结构、杂质和稳定性发生了什么变化，并据此安排制品需求。

老化还可能在厚度方向上不均匀。氧从表面进入，热量和光照也可能具有空间差异，因此表层与内部的反应进程未必相同。表面出现细裂纹、颜色变化或脆化时，可以分别检查暴露面与内部的结构，再比较稳定剂和加工历史。对于较薄纤维与厚壁件，相同暴露时间所对应的传质与受热条件不同，所以使用时间不能脱离尺寸和环境单独比较。把反应、传输与几何联系起来，长期表现就更容易解释。

## 把结构选择连接到具体产品

选择透明收纳盒时，主线可以是光学外观、所需刚度、壁厚和制造周期。较规整的基体提供一定承载与热形状保持，共聚序列与透明剂调节结晶组织，模具表面和冷却决定最终外观。若产品需要接触食品或在特定设备中加热，还需采用对应用途的配方与制品评价，材料名称本身并没有给出完整使用条件。把这些条件写进产品规格，比把某个PP熔点直接当作所有容器的使用温度更清楚。

选择纤维和无纺布时，关注点转向熔体流动、纤维牵伸、直径和取向。链长分布影响加工窗口，牵伸改变轴向组织，纤维之间的粘结和排列又决定织物整体响应。一根单纤维的性能与整张无纺布的透气、强度和柔软程度不是同一个层次。相同化学家族可以制造不同粗细和结构的纤维制品，正是因为分子、纤维和织物三个尺度都能被加工调节。

汽车部件常要求低质量、稳定尺寸与适合环境温度的冲击表现，配方可能进一步加入柔软组分或填料。柔软相影响耗能过程，填料影响刚度、收缩和取向，界面又决定不同部分如何共同变形。电气薄膜则更关注洁净度、缺陷、厚度均匀性和电学响应。两种用途即使都写PP，也会沿不同指标选材与制造。把通用材料家族直接等同于通用产品性能，会忽略这些决定用途的结构细节。

设计一种新的PP时，可以先用一句话说清需要改变的现象，例如“在相同壁厚下让背后的文字更清楚”，或者“让连接带在指定温度和弯曲角度下反复开合”。然后选出能够影响该现象的变量，分别考虑链结构、结晶组织和几何条件。为每个变量安排可观察的结果：共聚序列对应结构分析，成核与冷却对应量热和显微形态，透明度对应光学测量，铰链对应循环弯折。这样，设计假设与验证步骤就形成了连续关系。

聚丙烯展示了侧基如何把材料科学的问题逐层展开。甲基让空间规整性成为合成中的关键选择，规整链形成不同晶体与聚集组织，共聚和助剂进一步调节这些组织，制造与几何又决定它们怎样工作。柔软铰链、透明容器和承载外壳因此可以共享化学家族，却采用不同的结构安排。理解这种连续关系，便能把一个产品现象追溯到可调整的变量，再把分子层面的改变落实为明确的材料用途。

思考：无规共聚PP是否就是无规聚丙烯？

不是同一个分类。无规共聚描述不同单体单元的顺序，立构无规描述局部空间构型的序列。常见无规共聚PP可以在主体丙烯序列上保持较高等规性，同时让少量乙烯等共聚单元按统计规律接入。

思考：透明度改善时，结晶度是否一定下降？

不一定。增加有效成核点可以形成更细的组织并改变散射，同时结晶可能更充分或更快。应分别测量有序部分的比例、形态尺度、表面状态和光学表现，不能由透明度单独反推出结晶度。
