Repository: GellmanSparrowS/ml-biomat-blog

# ML-Biomat · 杨云浩的研究与开源项目

个人介绍、跨尺度生物材料体系与结构研究、机器学习与多尺度模拟教程。网站：<https://ml-biomat.com/>；个人主页：<https://ml-biomat.com/YunhaoYang/>。

## 修改入口

| 内容 | 源文件 |
| --- | --- |
| 中文个人主页 `/YunhaoYang/` | `content/about-body.html` |
| English profile `/YunhaoYang/en/` | `content/about-en-body.html` |
| 中文简历 `/cv/` | `content/cv-body.html` |
| English CV `/cv/en/` | `content/cv-en-body.html` |
| 相册素材与来源 | `content/profile-albums.json`、`static/images/profile/` |
| 活动展示 | `content/about-body.html`、`content/about-en-body.html`；首页共用其中的活动条目 |
| FiberNet 中英文展示 | `content/fibernet-body.html`、`content/fibernet-en-body.html`、`static/css/fibernet.css` |

File: docs/tutorials/biomaterials-courses/pm05/index.md
# 把两种聚合物混在一起：形态形成与增韧

Source: https://ml-biomat.com/tutorials/biomaterials-courses/pm05/
Language: zh-CN

柔软颗粒怎样改善较硬塑料的抗冲表现？从配方、分布与分散出发，认识液滴破碎、聚并和界面作用，再通过银纹、剪切屈服与粒间基体，把显微形态连接到实际的能量吸收。

## 为什么把柔软橡胶放进较硬的塑料

一个外壳既要保持形状，又要在跌落时吸收冲击；一层包装既要阻隔气体，又要能够弯折；一根电缆护套还要兼顾加工、耐环境作用和局部变形。单一聚合物未必同时提供所需的全部组合，把已有材料按合适方式结合，便成为重要的设计路线。这里的关键并不是把优点在纸上相加，而是让各组分在同一制品中形成能够协同工作的结构。配方写出放了什么，形态则说明它们最终怎样待在一起。

把橡胶加入较硬塑料，尤其能显示共混的物理意义。橡胶较软，直觉上似乎只会把材料变软，但合适的橡胶颗粒能够改变裂纹附近的局部受力，使更多基体参与塑性变形和能量耗散。所得材料可能在保留有用刚度的同时，具有更好的抗冲表现。这个结果依赖颗粒尺寸、间距、界面与基体本身的变形能力，所以不是任意柔软物质倒进去都有效。理解增韧，需要跟踪力从一个区域传到另一个区域时发生了什么。

聚合物是由许多化学单元连接起来的长分子，塑料材料还可能包含稳定剂、填料和其他组分。聚合物共混物含有两种或更多不同聚合物，在宏观尺度上形成可以作为一种材料使用的混合体系。宏观均匀并不要求分子尺度完全互溶：肉眼看来均一的一块塑料，显微镜下仍可能有许多第二相颗粒。把这两个尺度分开，便能理解为什么“混得很好”和“只有一个相”不是同一句话。

一个相可以先理解为在所关心尺度上具有相近组成和状态的区域。连续相贯穿所观察的材料，通常称为基体；分散相则以颗粒、液滴或其他不连续区域存在。海洋与岛屿的类比有助于理解连通性，但真实材料中的岛屿会变形，边界也具有有限厚度。相之间的过渡区域称为界面层，它决定分子接触、作用传递和局部运动。即使界面只占很小体积，也可能控制整个材料从哪里开始破坏。

共混可以在熔体中进行，也可先在溶液或乳液中混合，再移去介质或形成固体。某些过程还伴随化学反应，使相容组分在界面生成；另一些材料则通过聚合过程直接建立多相组成。不同路线带来不同的混合与结构形成顺序，也有不同的分离、干燥和加工任务。选择路线时，应把需要的分子连接、最终形态和可采用的工艺放在同一条逻辑里，不能只比较混合设备看起来是否简单。

这也解释了为什么共混物的性质往往不是两份性能表的算术平均。某一组分可能保持连续，承担大部分载荷；另一组分可能改变裂纹附近的约束，或建立气体必须绕行的路径。界面又会产生新的局部运动和作用方式。因此，材料设计先要说明希望哪一部分承担什么任务，再安排它们的空间分布。组分、相结构、界面与加工共同构成这门课程的主线。

## 先把配方中的百分数算清楚

共混配方可以按质量、体积或物质的量表示，这些比例回答不同问题。生产称料最直接的是质量分数，显微形态与空间占据更常需要体积分数。物质的量用于计数分子或指定结构单元，必须先说清数的是什么。聚合物链长具有分布，按整条分子的摩尔分数与按重复单元的摩尔分数会不同。因此，看到一个“20%”时，先看分母和计数对象，比立即讨论性能变化更重要。

质量分数把某组分质量除以全部所列组分的总质量，体积分数则把该组分体积除以总体积。如果采用组分体积近似可加的模型，可以先用质量除以密度得到每一部分体积，再进行归一化。密度较低的组分，同样质量会占据更大体积。这个简单关系说明，按质量加入相同数量的不同填料或聚合物，并不一定形成相同的空间间距与接触机会。

质量分数与体积分数的换算式 1

![质量分数与体积分数的换算](https://ml-biomat.com/static/agent-math/6a698cd0ae46e3889b4743eb.svg)

| 符号 | 含义 | 单位 |
| --- | --- | --- |
| wₐ、wᵦ | 组分A与B的质量分数，和为1 | 1 |
| mₐ、mᵦ | 组分A与B的质量 | g |
| ρₐ、ρᵦ | 同一温度下两组分的密度 | g/cm³ |
| φᵦ | 组分B的体积分数 | 1 |
| A、B | 区分两种组分的下标 | 1 |

怎样理解以总质量为1 g，wₐ/ρₐ与wᵦ/ρᵦ分别是两组分体积。B的体积除以二者之和，得到体积分数。

算一个例子取wᵦ=0.20、wₐ=0.80、ρₐ=1.20 g/cm³、ρᵦ=0.90 g/cm³，φᵦ=(0.20/0.90)/(0.80/1.20+0.20/0.90)=0.25。20%质量对应25%体积。

使用条件采用两组分体积近似可加且无额外孔洞的模型；密度必须对应实际配方和温度。

配方中还常出现“份”的写法。若约定以全部聚合物总量为100质量份，加入20份其他成分，那么总配方为120份，该成分质量分数是20除以120，而不是20%。若约定以某一种基体树脂为100份，则另一个聚合物也要计入后续总量。关键是把基准明确写出，所有加入物再统一归一化。这样，配方、称量记录与分析结果才能相互对应。

在多组分体系中，还要分清“聚合物组分数”和“全部原料数”。两种聚合物加一种无机填料，可以称为填充的二元聚合物共混体系；若只说三元体系，需要说明是否把填料也算在内。助剂含量虽低，可能显著影响氧化、结晶或界面，但它们的角色与主体聚合物不同。分类不是为了增加名称，而是让读者知道后续讨论的相结构和质量平衡包含哪些对象。

质量比例固定后，温度变化仍会改变各相密度和流动状态，所以加工中的体积分数与室温下的估算可能略有差异。对于多孔材料，孔洞是否计入总体积也会改变结果。把所用温度和体积定义保留下来，便能够比较配方预期与实际形态。若显微图中的第二相面积比例与称量比例差别较大，可以先检查密度换算、取样位置和图像识别，再考虑是否发生反应或组分损失。

一种实用的思考顺序是先算称料，再算空间，最后看结构。称料回答每一批要加入多少质量；密度换算回答各相大约占据多少体积；显微与流变观察则回答这些体积是否真的形成了预期颗粒、连通区域或界面。三步之间存在可核对的联系，使配方从纸上的比例变成能够在实际样品中追踪的材料安排。

配料顺序也可能改变最终组织。先把少量助剂与某一聚合物预混，再加入另一组分，可能使助剂更容易进入特定相；一次同时加入，则会让分配与混合竞争着进行。实际分配由相互作用和迁移速度共同决定，预混并不保证助剂永远停留在原来位置。将加料顺序作为独立变量，并在最终样品中观察它的位置，可以把制造步骤与实际界面功能联系起来。

## 分布均匀与颗粒细小是两件事

想象把一小袋葡萄干混进面团。若葡萄干都集中在一角，即使每一粒很小，整个面团仍不均匀；若大颗粒均匀铺开，位置分布很好，尺寸却仍很大。聚合物混合也需要区分空间分布与分散尺度。分布性混合把物料不断分开、搬运和重新组合，使不同区域的组成更接近；分散性混合则对液滴、团聚体或较大结构施加足够作用，改变其尺寸和形状。两种任务可以同时进行，但并非同一指标。

[Figure: diagram](https://ml-biomat.com/tutorials/biomaterials-courses/pm05/#zh-s3)

图 1 · 分布性混合改变空间均匀程度，分散性混合改变结构尺寸。四幅示意分别改变这两个维度；图中颗粒数量用于表达概念，不作为配方体积分数。

观察一张显微图时，可以先用多个相同大小的窗口统计第二相比例，比较不同位置是否一致，再单独统计颗粒尺寸及其分布。平均粒径相同的样品，还可能一个尺寸集中，另一个包含许多极小颗粒和少量大颗粒。大颗粒或团聚区可能成为局部缺陷，所以平均值不能替代分布。对形状拉长的区域，还应记录长短轴或取向，不能用一个圆直径把所有形态都隐藏起来。

液滴破碎与固体团聚体解散具有不同物理过程。液滴在流动中伸长、颈缩并分裂，新界面随之形成；固体颗粒团聚体则需要克服颗粒之间的接触和吸引，让原有颗粒分开。前一种情况下，内部材料本身可以流动；后一种情况下，颗粒内部通常并没有被磨成同样细小的分子。将这两种“分散”混为一谈，会使设备和界面设计失去针对性。

熔体非常黏稠，不能只靠普通液体搅拌的直觉安排混合。流动会拉伸、折叠并重新排列不同物料，也可能在局部产生较强剪切。某些区域虽然停留时间较长，却没有经历足够有效的变形；另一些区域作用很强，但只处理了总物料的一小部分。因此，混合效果取决于物料经历的变形历史及其分布，不只是转速高低或总停留时间。后续设备选择需要把这两种历史共同考虑。

混得更细还要付出新的界面面积。固定分散相体积，把一个大球分成许多小球后，总表面积增加，界面相互作用和增容剂需求也随之改变。较细形态有时改善均匀承载，有时却改变颗粒空化或触发基体变形的能力。因此，尺寸目标应来自需要的机制。对橡胶增韧而言，存在合适尺寸区间是常见现象，但区间位置随基体、橡胶、界面与测试条件变化。

样品制备也会影响我们看到的形态。切片方向会改变拉长颗粒的截面形状，选择性蚀刻会移去某些组分，染色则改变图像对比。一个圆形暗区可能是球形颗粒的截面，也可能是长条结构的横截面。结合多个切面、制样方法和材料组成，才能把二维图像连接到三维组织。显微镜让结构可见，清楚的观察定义让结构可比较。

## 为什么充分搅拌后仍会出现两个相

油与水充分摇动后可以形成许多细小液滴，静置却可能重新分开。这个例子说明，机械混合能够创造很细的结构，却不一定改变体系对不同接触方式的偏好。聚合物共混也有类似区别：分子尺度的互溶涉及混合状态的自由能，工业上有用的相容性还关心能否形成稳定、均匀且满足使用要求的材料。一个具有精细两相形态的共混物，可以非常有用，而不必成为分子尺度完全均一的单相。

自由能可以先理解为比较在给定温度和压力下，哪些状态更有利的一种能量尺度。混合会改变不同分子接触时的相互作用，也会改变分子可以如何安排的数目。后者与熵有关，熵在这里描述微观安排的丰富程度。小分子独立分散时有许多重新安排方式，长链上的许多单元却被化学连接绑在一起，不能各自任意搬走，所以聚合物混合的计数优势往往较小。这使分子间接触偏好的影响更加突出。

“化学结构相似”因此是寻找互溶或良好接触的线索，但不是充分证明。氢键、极性、链长、组成和温度都会影响结果；某些体系在一个温度范围内互溶，换到另一个范围又分相。若混合后出现一个玻璃化转变，可能支持某种尺度上的相互混合，但峰重叠、相含量和仪器时间窗口也会影响能否分辨两个响应。将热分析与散射、显微及组成信息结合，比只看一个峰更能说明实际状态。

不互溶共混物可以形成海岛、双连续、层状或包覆等形态。海岛结构由一种基体包围另一种分散相；双连续结构中，两种相都形成贯穿路径；多组分体系还可能让一种相包住另一种相。体积分数很重要，但黏度比、界面张力、混合顺序与流动历史同样参与。两种相各占一半，并不保证必然双连续；某一相比例较少，也可能因流动取向形成细长连通结构。

冷却会把混合中的动态结构逐渐固定。无定形组分的运动随温度降低而变慢，结晶组分还会形成新的有序区域并重新分配其他组分。因此，熔体中的液滴结构与最终固体形态之间还隔着一次结构形成过程。若一种组分先结晶，另一种组分可能被排到晶片之间或更大区域中，界面位置与连接随之改变。讨论半结晶共混物时，既要看流动导致的分相形态，也要看结晶如何进一步改写它。

从这个角度看，混合质量包括两个相连目标：加工中建立目标形态，后续过程中保留或发展成有用组织。停机后相区重新粗化、冷却中形成大团聚，或者再次加热后形态改变，都提供了结构稳定性的信息。共混配方与工艺应共同决定这些过程，使实验室里看到的细小形态能够转化为实际制品中的可重复组织。

随着组成改变，原先孤立的相可能逐渐连接，原来的连续相也可能失去贯通，这称为相反转附近的形态变化。过渡区域经常对黏度比和加工历史敏感。若试样在拉伸方向与横向表现不同，可能与拉长相的取向有关，而不只是某一种聚合物本身各向异性。将两个方向的切面与力学结果一起比较，有助于分清形态连通性、取向和组分性质各自的作用。

## 界面如何决定液滴破碎、合并与传力

把一个液滴拉长，会增加两相之间的界面面积。界面张力描述增加单位界面面积所需的自由能，也可以从沿界面的收缩作用来理解。它促使孤立液滴倾向较小面积的形状，流动中的黏性作用则可能把液滴拉长。两者竞争决定液滴是轻微变形、持续伸长还是破碎。黏度很高不代表一定难以分散，因为高黏度基体在同样变形速率下也能施加更大的黏性作用。

流动拉伸液滴与界面收缩的竞争式 2

![流动拉伸液滴与界面收缩的竞争](https://ml-biomat.com/static/agent-math/c4a98fb1586f1c52b571e9c3.svg)

| 符号 | 含义 | 单位 |
| --- | --- | --- |
| Ca | 毛细数，黏性与界面作用的比值 | 1 |
| ηₘ | 基体在所述流动条件下的黏度 | Pa·s |
| γ̇ | 表征变形快慢的剪切速率 | s⁻¹ |
| r | 液滴半径 | m |
| Γ | 两相之间的界面张力 | N/m |
| m | 表示基体的下标 | 1 |

怎样理解黏度乘剪切速率给出黏性应力量级，界面张力除以半径给出界面应力量级。二者相除后得到ηₘγ̇r/Γ，单位相互抵消。

算一个例子ηₘ=1000 Pa·s，γ̇=10 s⁻¹，r=1 μm即10⁻⁶ m，Γ=0.005 N/m，得到Ca=2。若其余不变而半径减半，Ca变为1。

使用条件作为简单剪切中的尺度比较；破碎还取决于黏度比、黏弹性、流动类型和持续时间，未设通用临界Ca。

毛细数把黏性作用与界面作用放在一个比值中，有助于比较不同条件。提高基体黏度、变形速率或液滴尺寸，通常会增加这个比值；降低界面张力也会提高它。液滴是否破碎仍与内外黏度比、流动类型和变形持续时间有关，因此没有一个适合所有聚合物的统一临界值。简单剪切与拉伸流动对形态的作用不同，这也是混炼设备通过不同结构组合流动的重要原因。

破碎后的液滴还可能重新碰撞并合并，称为聚并。流动同时促进接触、形变和界面之间的液膜排出，所以最终粒径由破碎与聚并的竞争决定。停止混合后，结构也可能继续松弛或粗化。若一个配方在强混合时看起来很细，稍经后续加工就明显变粗，问题可能不只在破碎能力，也在界面稳定性。追踪重复加工前后的尺寸分布，可以把这两个环节分开。

增容剂常含有分别与两相具有较好相互作用的链段，能够优先分布在界面附近。嵌段或接枝结构是常见设计方式，适当反应也可在加工中生成界面连接。它们可以降低界面自由能、抑制聚并并改善作用传递，但所需用量与界面面积相关，加入更多也可能改变流变或形成新的聚集结构。增容因此是针对具体两相与工艺的分子设计，不能把一种助剂的成功泛化为任意共混体系都有效。

颗粒细化怎样增加界面面积式 3

![颗粒细化怎样增加界面面积](https://ml-biomat.com/static/agent-math/d78a437839c2aa513ee6886e.svg)

| 符号 | 含义 | 单位 |
| --- | --- | --- |
| Sᵥ | 单位共混物体积对应的界面面积 | μm⁻¹ |
| A | 所有球形颗粒的总表面积 | μm² |
| V | 共混物总体积 | μm³ |
| φ | 分散相体积分数 | 1 |
| r | 等大球形颗粒的半径 | μm |
| v | 表示按体积归一化的下标 | 1 |

怎样理解一个球的面积与体积之比为3/r；所有等大球都相同。再乘球体占总体积的比例φ，便得到按整个共混物体积计算的界面面积。

算一个例子φ=0.20、r=1 μm时，Sᵥ=0.60 μm⁻¹。半径减到0.50 μm而体积分数不变，Sᵥ=1.20 μm⁻¹，界面面积加倍。

使用条件等大、互不重叠的球形颗粒；多分散、拉长或复杂包覆结构需按相应几何统计面积。

[Figure: diagram](https://ml-biomat.com/tutorials/biomaterials-courses/pm05/#zh-s5)

图 3 · 两种颜色代表同一增容分子中具有不同相互作用偏好的链段。界面定位可帮助稳定形态和传递作用，实际效果由组成、分子结构、用量与加工共同决定。

界面黏附还影响受力时两相能否共同变形。若界面过早脱开，颗粒可能成为失去承载连接的孔洞；若界面能够有效传力，又可能让邻近基体进入所需变形过程。某些增韧机制会利用颗粒内部空化或受控界面脱粘来改变局部约束，重要的是这些事件是否触发更大范围耗能，而不是沿界面直接形成贯通裂纹。界面目标因此与材料的变形机制相联系，并非简单追求一个脱离用途的最大黏附值。

可以用两次观察来检查界面设计是否落实。加工后观察相区尺寸与分布，再在受力后观察颗粒、界面和基体分别发生了什么。如果形态细化但破坏仍沿界面快速传播，需要继续分析传力与基体响应；如果界面连接改善但颗粒显著聚集，则需要调整分散与稳定。把制造后的形态和变形后的结构相互对应，增容剂的作用便不只停留在“加了以后性能变好”的经验描述。

## 橡胶颗粒怎样让基体吸收更多能量

材料受冲击时，外部作用在很短时间内传入，裂纹尖端附近会出现强烈集中的应力与变形。合适的柔软颗粒改变邻近区域的局部约束，能够促使基体发生更多分散的塑性过程。橡胶自身会变形，但较大的能量吸收常与被调动起来的基体体积有关。把颗粒看成改变变形路线的结构单元，比把它想成一个把所有冲击能量独自吞下的小海绵更接近实际机制。

银纹是一种包含微孔和拉伸纤维状承载结构的局部变形区，常见于某些玻璃态聚合物。它可以散射光，使材料出现应力发白。银纹中的细纤维仍可承担作用，所以银纹形成与已经完全张开的裂纹不同；当承载纤维继续失效时，银纹又可能转变为裂纹。多处银纹的形成、发展和相互作用，可以使更多区域参与耗能。观察白化时，还应区分银纹、颗粒空化与界面脱粘，因为它们都可能改变光散射。

剪切屈服则强调材料局部发生较大的剪切塑性变形。与产生孔体积的过程相比，它更接近材料形状重排，体积变化通常较小。颗粒空化形成的局部空穴，能够改变周围静水拉伸约束，为基体剪切变形创造条件；但过早或过大的空穴也可能促进裂纹。不同材料、温度和加载速度下，空化、银纹与剪切屈服可以有不同组合。因此，增韧研究需要识别实际发生的机制，而不是为所有体系指定同一种故事。

1971年，Bucknall与Clayton通过膨胀测量研究橡胶增韧塑料中的银纹问题。研究思路是把轴向变形与总体积变化联系起来：产生空穴的过程会增加体积，而以剪切为主的形变具有不同体积特征。这使一些看起来同样拉长、同样发白的样品，可以通过额外观测进一步区分机制。科学史在这里给出了一种重要实验方法：当两种解释都能符合外观时，寻找它们对另一个可测量量的不同预测。

[Figure: diagram](https://ml-biomat.com/tutorials/biomaterials-courses/pm05/#zh-s6)

图 2 · Bucknall与Clayton的膨胀测量研究将形变与体积响应联系起来。示意强调可测量区别：相似外观可能由不同变形机制产生，需要结合局部结构观察。

基体本身需要具备相应变形能力。链缠结、温度相对玻璃化转变的位置、晶体组织和加载速度都会影响它能否稳定发展塑性区。一个在缓慢拉伸下能够明显变形的材料，遇到尖缺口和快速冲击时可能采用不同路径。颗粒的作用由此依赖周围基体，而不是只由颗粒材料名称决定。比较配方时，把基体状态、橡胶比例和颗粒形态一起控制，才能明确是哪一个因素改变了能量吸收。

尺寸效应也具有机制来源。很小的颗粒可能在给定条件下难以发生需要的空化或有效触发基体塑性；很大的颗粒可能使局部缺陷变大，或者让粒间基体距离过宽。介于两者之间的结构可以在某些体系中形成更有用的响应。这个范围还受粒径分布、界面和测试温度影响，所以描述尺寸优化时，应记录具体材料与条件。把“越细越好”改为“尺寸与变形机制匹配”，才能指导实际配方选择。

## 看颗粒之间的基体，而不只看颗粒

两份共混物即使颗粒直径相同，若一份颗粒很稀疏，另一份数量更多，颗粒之间的基体就会经历不同约束。相邻颗粒表面之间的距离常称为基体韧带厚度。这里的韧带不是额外添加的一根纤维，而是把两颗粒隔开的那部分基体。它把粒径和体积分数连接起来，也提醒我们橡胶增韧的关键对象包括颗粒周围与颗粒之间的塑料。

1988年，Souheng Wu提出以临界基体韧带厚度组织橡胶增韧行为的判据，把形态讨论从单独的粒径推进到颗粒间距。这个思路强调，基体变形方式、温度和加载速率决定应关注的尺度。此后研究进一步分析了空化、局部约束、应力场和半结晶组织等机制。用于设计时，粒间距提供一个有价值的结构指标，具体转变条件则应与所研究体系和试验共同建立。

可以用规则排布的等大球作一个透明的几何模型。假设每个立方小单元中放一个球，球体积占立方体体积的比例就是分散相体积分数；立方体边长减去球直径，就得到相邻球表面间距。真实共混物的颗粒随机分布且大小不同，但这个模型能先说明两个趋势：在体积分数固定时，整体缩小粒径会缩小间距；在粒径固定时，增加体积分数也会缩小间距。

规则球阵列中的粒间基体厚度式 4

![规则球阵列中的粒间基体厚度](https://ml-biomat.com/static/agent-math/ac4a8b3e43e652c68c828d8a.svg)

| 符号 | 含义 | 单位 |
| --- | --- | --- |
| ℓ | 相邻球表面之间的基体厚度 | μm |
| d | 球形颗粒直径 | μm |
| φ | 球体占立方单元的体积分数 | 1 |
| π | 圆周率，约3.14159 | 1 |
| 1/3 | 立方根：寻找连乘三次得到括号内量的数 | 1 |

怎样理解球体积为πd³/6。把球体积除以φ得到一个立方单元体积，取立方根得到单元边长；边长减去d，就是相邻表面间距。

算一个例子φ=0.20、d=1.00 μm时，ℓ≈0.378 μm；直径改为0.50 μm，ℓ≈0.189 μm。相同体积分数下，尺寸与间距同比例变化。

使用条件一立方单元一个等大球的几何模型，φ小于π/6以避免球相互重叠。真实随机多分散体系需测量间距分布；此式不直接预测韧脆转变。

[Figure: 相邻球表面间距示意](https://ml-biomat.com/tutorials/biomaterials-courses/pm05/#zh-s7)

在规则立方球阵列模型中，分别改变粒径与体积分数，观察表面间距。

交互中的数值只来自规则几何关系。把它用于真实显微图时，应进一步考虑三维随机分布、颗粒变形、尺寸分布和团聚。有些区域的间距远小于平均值，另一些区域则留下较宽的基体通道，裂纹可能优先选择其中某些路径。因此，平均间距有助于比较，空间分布帮助理解哪里首先发生局部变形。形态图、统计分布与力学观察之间的对应，比一个平均数字更完整。

同样的间距并不保证不同颗粒材料产生同样增韧。橡胶可以发生较大形变和空化，刚性颗粒具有不同模量、界面及脱粘过程；两者对基体局部约束的改变并不相同。若刚性颗粒在合适界面条件下也能促进耗能，需要针对它的实际机制解释，而不是只把它放进同一个间距公式。几何提供接触与分隔关系，材料响应决定这些关系在受力时怎样发挥作用。

半结晶基体还增加了晶体形成这一层。颗粒可能影响成核，冷却改变晶片和无定形连接，局部结晶又可能改变颗粒周围的屈服能力。于是，相同熔体颗粒尺寸经过不同冷却历史，也可能得到不同的固态冲击表现。对这类体系，粒间距、基体结晶与实际变形应放在同一组观察中，才能解释配方和工艺为什么需要一起调整。

颗粒表面的薄层也可能改变有效尺寸。显微镜识别出的暗色核心，未必包含全部橡胶或界面层；一个核壳结构的外径与核心直径对应不同体积分数和粒间距。若把核心直径代入外相体积分数，几何估算就失去一致性。因此，在统计前先定义颗粒边界属于哪一相，并让直径、含量与间距采用同一对象。这个看似细小的测量约定，直接影响形态与机制是否能正确连接。

## 把形态设计变成可检验的材料方案

高抗冲聚苯乙烯、ABS和许多PC/ABS材料体现了不同组分与相结构配合的思路。某些聚合物对还可以在适当范围形成较好的分子尺度混合，例如常见的聚苯醚与聚苯乙烯体系。嵌段、接枝和互穿网络又通过不同分子连接组织结构：嵌段与接枝属于链的连接形式，互穿网络涉及网络在空间中相互穿插，它们与简单把两份线型聚合物混合不是同一个定义。材料名称背后的连接方式，决定能够怎样分离、流动和重组。

若目标是提升一个外壳的抗冲性能，可以先保持基体和测试几何一致，比较橡胶含量，再在选定含量下调整尺寸和界面。每次变化都记录加工条件、粒径分布、刚度与冲击响应，必要时观察断口和变形区。这样能够判断性能变化来自更大塑性区、不同裂纹路径，还是仅仅改变了试样形状或结晶状态。实验的价值在于区分机制，并把最有效的变量留给下一轮设计。

若目标是阻隔、导电或渗透，则形态评价的重点可能转向连通性。一个分散良好的孤立相未必能形成连续导电路径，双连续结构却可能使两种功能同时贯穿材料；层状组织还会改变气体绕行路径。此时，追求所有颗粒都细小独立可能与用途相冲突。共混原则需要随功能改变，但基本问题始终一致：哪一相连续，界面如何作用，制造过程怎样建立并保留这种结构？

放大制造时，还要考虑不同物料经历的时间和温度是否一致。实验室一次少量混合得到的形态，在连续加工中可能经历更多热历史、不同流动与再次聚并。选择能稳定形成目标形态的工艺窗口，比只得到一次最细图像更重要。配方、原料状态和关键加工条件应相互对应，使重复批次能够形成相近组织，再通过实际部件验证它们是否提供需要的性能组合。

从两个塑料颗粒混在一起，到形成可以承载和耗能的多相材料，中间经历了配比换算、分布、破碎、聚并、界面组织和固化。每一个环节都可以通过明确观测来理解。共混设计因而是一种跨尺度安排：用分子作用控制界面，用流动建立形态，用形态改变基体的变形路线，再由制品测试判断这些安排是否满足用途。理解这一过程，也为进一步学习抗冲聚丙烯的反应器制造奠定了基础。

思考：颗粒变得更小，为什么增容剂用量可能需要重新考虑？

固定分散相体积时，球形颗粒总界面面积与半径成反比。半径减半，界面面积加倍。若增容剂需要分布在界面，同样添加量面对的界面面积增加，覆盖和稳定效果便可能变化。

思考：相同粒径、相同橡胶比例，为什么两份材料仍可能具有不同冲击行为？

颗粒空间分布、界面黏附、橡胶空化能力、基体链结构、结晶和测试温度速度都可能不同。先确认形态统计和试样条件，再观察实际变形机制，能够逐步找到差异所在。

File: docs/tutorials/biomaterials-courses/pm06/index.md
# 从橡胶微粒到抗冲塑料：聚丙烯合金的制造

Source: https://ml-biomat.com/tutorials/biomaterials-courses/pm06/
Language: zh-CN

从一粒多孔聚合物粉体出发，追踪分阶段聚合、熔融混合与冷却结晶怎样共同制造抗冲聚丙烯。通过组成守恒、分级、量热和动态力学，分清总体乙烯含量、柔软相以及真正承担增韧作用的结构。

## 让外壳既能承载，也能吸收冲击

汽车内饰件、家电外壳和周转容器常需要一组同时成立的性能：正常使用时保持形状，跌落或碰撞时允许较大区域参与变形，制造时又能顺利充满模具。刚度、抗冲与流动并不是同一个指标，改变链长或加入柔软组分可能同时影响它们。抗冲聚丙烯的设计因此不是寻找一种无条件更强的分子，而是把不同链群与相结构安排在一起，使它们在加工和使用两个阶段分别承担合适任务。

聚丙烯PP由丙烯单体连接成长链，主链侧面周期性出现甲基。等规PP的相对空间构型较有规律，能够形成晶体，常用作连续承载基体。乙烯与丙烯形成的某些无规共聚物则不容易在使用条件下大范围结晶，可以表现为柔软橡胶。把这类柔软相以合适方式分散进PP，便有机会改变裂纹附近的变形路线，让基体更充分地耗散能量。两者共享相近的碳氢化学基础，却通过不同序列与组织承担不同功能。

抗冲聚丙烯常写作IPC或高抗冲PP，许多产品也称为反应器共混物或釜内合金。“合金”在工业用语中强调多组分协同，不意味着其内部具有金属晶格。产品通常包含较刚的连续相、柔软分散相以及具有不同组成与结晶能力的其他链群。它的结构不能只用一条理想的重复链画完，也不能因为名称里有“共聚”就推断每条分子都是两个整齐长段相接的嵌段链。

无规共聚PP与抗冲PP由此有不同重点。前者主要通过在链中插入少量其他单体，调整规则序列和结晶；后者除了链结构变化，还明确组织独立或部分分离的柔软相。高共聚含量可以使基体更柔软，但也会改变刚度与热形状保持。多相设计则为基体和耗能相提供了更独立的调节空间。最终表现仍由两相比例、界面、链长及成型过程共同决定，而不是由一个产品缩写自动保证。

制造抗冲PP有两条容易理解的路线。一条先制得PP与弹性体，再通过熔融混炼形成多相材料；另一条在连续或相继的聚合阶段中，先形成PP颗粒，再在含活性催化组分的颗粒内外继续生成乙烯—丙烯共聚物。后一条路线把聚合与组分组织联系起来，但产物后续仍要经历熔融造粒和成型，显微相形态会继续变化。反应器制造提供初始组成和空间安排，最终制品结构还需要加工完成。

理解这一过程，需要同时跟踪三种“颗粒”：催化剂颗粒、聚合反应中逐渐长大的粉体颗粒，以及制品内部的微小橡胶分散相。它们的尺寸、形成过程和功能不同。一个毫米级聚合物粉粒内部可以包含更细的结构，而注射成型后观察到的橡胶区域又经过了熔融流动。把这些尺度分开，才能清楚解释反应器技术究竟改变了什么，以及为什么最终还要检查制品的显微形态。

## 把一粒树脂中的不同链群找出来

抗冲PP中的主体组分通常是能够结晶的等规PP，但第二阶段产生的乙烯—丙烯共聚物并不必然完全相同。某些链具有较不规则的序列，在观察温度下主要呈无定形状态；某些链含有较长的乙烯富集或丙烯富集序列，能够形成一定有序结构。不同催化活性位置、单体供应和链转移过程会产生组成与链长分布。因此，“橡胶相”是对实际状态和功能的描述，不总能与所有第二阶段产物质量严格画等号。

连续相、分散相与化学组分也不是固定的一一对应关系。一个显微区域可能含有几类链，一类共聚链也可能有不同片段分别与邻近环境接触。部分可结晶共聚物可以形成内部有序区或分布在界面附近，使分散相出现核壳或更复杂结构。只有把组成分析与空间观察结合，才能判断某个明暗区域代表哪一部分材料。颜色不同的示意图帮助建立概念，真正的相归属还依赖可识别的结构信息。

1993年，Francis M. Mirabella对一种商业抗冲聚丙烯进行分级与结构表征，区分出约75%质量的等规PP、17%高度非晶的乙丙共聚物，以及8%半结晶乙丙共聚物。这个特定样品说明，“PP加橡胶”的直观图景可以进一步展开为多个可测量链群。它没有给所有抗冲PP规定同一配方，而是展示了分级如何把一个复杂材料问题拆成能够继续研究的部分。

[Figure: diagram](https://ml-biomat.com/tutorials/biomaterials-courses/pm06/#zh-s2)

图 1 · Mirabella于1993年分析的一种商业IPC具有约75/17/8的质量组成。分级结合结构测量把“PP加橡胶”展开为多个链群；图中比例属于该研究样品。

将各级分分别进行核磁共振、红外、量热或色谱分析，可以把单体组成、序列、结晶与链长对应起来。核磁观察局部化学环境，量热观察吸放热过程，色谱按溶液中的尺寸进行分离。若某个级分含乙烯较多，又出现相应有序结构的熔融信号，就为其能够结晶提供了相互配合的证据。相反，仅凭低温可溶或某个软化响应，不足以把一整瓶级分当作化学纯一的橡胶。

组分之间的分工也需要从结构理解。基体提供连续承载路径，柔软相改变局部约束并促进耗能，其他共聚组分可能影响界面与结晶组织。每种作用都与其分子量、序列和所在位置有关。增加某一组分的质量，不一定按同样比例增加其有效功能，因为它可能改变相连续性、团聚状态或其他组分的结晶。组成表提供材料库存，形态与运动分析说明这些库存怎样工作。

测量完整链群时，还应注意可溶与不溶的操作定义。溶剂种类、温度、时间和冷却程序都决定哪些链进入溶液，哪些结晶或保留在固体中。一个被称为“可溶份”的数值，必须连同这些条件理解。将它与全部非晶质量、橡胶质量或无规链质量直接互换，可能混入不同含义。清楚的定义让分级结果成为连接制造与性能的可靠工具。

共聚物的平均乙烯含量相近，也可能具有不同的连续序列分布。短而交错的序列与较长富集片段，对结晶和链段运动产生的影响不同；链群之间的组成差别又会进一步改变相分离。因而，对柔软相的表征可以同时记录平均组成、序列信息和随温度变化的力学响应。若只保留一个平均含量，容易把结构差别压缩掉，使制造条件与实际柔软程度之间的联系不够清楚。

## 多孔颗粒怎样成为聚合的内部空间

反应器共混常使用具有受控形态的负载型催化剂。负载体提供大量内部表面，金属活性组分分布在适合的位置，单体到达后开始接入增长链。可以把多孔颗粒想成有许多通道和房间的建筑，但孔道不是静止的空模板：聚合物生成会改变应力、孔隙和传质路径，催化剂也可能逐渐碎裂并分散在增长中的聚合物内。颗粒生长是一场反应、传输与结构变化同时发生的过程。

第一阶段形成的PP粉粒因而具有内部组织与孔道，能够为后续单体进入提供路径。第二阶段引入适当比例的乙烯和丙烯，仍有活性的位点继续生成共聚物。新聚合物可以在颗粒内部不同位置发展，改变孔隙占据和局部组成。若只把反应器看成一个装着均匀溶液的容器，就会漏掉颗粒内部的浓度、热量和空间差别；这些差别会影响第二阶段组分分布以及粉体能否稳定输送。

[Figure: diagram](https://ml-biomat.com/tutorials/biomaterials-courses/pm06/#zh-s3)

图 2 · 聚合物生成改变多孔颗粒的内部空间。橙色示意新增共聚组分；该图表示反应颗粒内部，最终制品的橡胶分散相还要经过熔融加工重新组织。

孔道提供单体通路，但反应同时消耗单体。若供应与消耗不匹配，内部局部组成可能与外部气体不同。乙烯和丙烯还可能具有不同的传输和催化接入特征，因此外部进料比例不能不经验证地当作每条共聚链的组成。改变粒径、孔隙、温度或活性，会同时影响这场竞争。研究颗粒内部结构，有助于把反应器条件与实际分子分布联系起来。

聚合反应释放的热量也需要及时移走。热量可以经颗粒与周围介质接触、气体循环或设备换热传出；颗粒内部温度又与反应速率和材料状态相互影响。较软共聚组分的生成可能增加表面黏性，若颗粒容易粘连，粉体流动与传热条件就会改变。因此，多孔结构与表面组成不仅决定显微材料，也影响连续制造是否稳定。结构设计在这里同时承担材料性能和工艺运行两项任务。

2005年，Urdampilleta与合作者将显微观察、孔隙及结构分析用于高抗冲PP颗粒，进一步研究气相共聚前后的颗粒形态。这个研究方向把注意力从反应器出口的总体组成推进到颗粒内部：单体能否进入，生成物分布在哪里，孔道怎样随反应变化。历史线索与前面的分级研究相互补充，一条描述有哪些链群，另一条描述这些链群在生成过程中怎样占据空间。

需要继续区分粉粒形态与最终橡胶液滴。粉粒离开反应器后，经后处理与熔融造粒，原有的固体空间边界可以被流动重新组织。某些初始分布影响后续混合的起点，但不能把粉粒中的每一个孔直接画成制品中的一个橡胶颗粒。把样品在反应后、造粒后和成型后分别观察，可以追踪哪些结构被保留，哪些结构在后续加工中重新建立。

## 分阶段聚合怎样调节组成

一个代表性的分阶段路线先在适合丙烯聚合的反应区建立PP基体，再把带有活性催化组分的聚合物送入乙烯—丙烯共聚区。工业设备可以采用不同的液相、气相和循环结构，具体组合由产品与工艺选择。关键是各阶段可以分别调整单体环境、温度、停留时间及链转移条件，使基体和后续组分不必在完全相同条件下生成。工艺分区由此提供了分子设计上的额外自由度。

先用质量守恒理解第二阶段比例。若第一阶段已经生成一定质量的基体，第二阶段又生成一定质量的新聚合物，新增组分质量除以二者总和，就是其在最终聚合物中的比例。这个算式看似简单，却能分清“第二阶段产量相对第一阶段产量”与“第二阶段占最终产物比例”。例如第二阶段质量为第一阶段的四分之一，它在总产物中占五分之一，两种说法数值不同但描述同一批物料。

第二阶段对最终产物的质量贡献式 1

![第二阶段对最终产物的质量贡献](https://ml-biomat.com/static/agent-math/0b7cd53ae53c4a6ca6fe18fb.svg)

| 符号 | 含义 | 单位 |
| --- | --- | --- |
| w₂ | 第二阶段生成聚合物占最终聚合物的质量分数 | 1 |
| m₁ | 第一阶段生成的聚合物质量 | kg |
| m₂ | 第二阶段新增的聚合物质量 | kg |
| 1、2 | 区分反应阶段的下标 | 1 |

怎样理解总聚合物质量是两阶段产量之和。第二阶段质量除以总质量，得到它在最终产物中的比例，而不是相对于第一阶段的比值。

算一个例子第一阶段80 kg，第二阶段新增20 kg，总质量100 kg，w₂=0.20。第二阶段相对第一阶段为20/80=0.25，与占总量20%使用不同分母。

使用条件仅计两阶段生成的聚合物质量，另行核算损失和后加助剂。第二阶段产物可含不同链群，不直接等同于橡胶相质量。

第二阶段生成物不必全部为同一种橡胶，因此上面的比例首先描述反应阶段的质量贡献。要得到实际柔软相含量，还需要结合序列、结晶和相分布。氢等链转移调节手段又会改变链长，可能让基体更容易流动，也会改变后续相的黏度与形态形成。调整一个操作变量时，应同时观察它对所需链群和其他链群的影响，避免把流动改善误认为只改变了一个独立的加工参数。

总乙烯含量也由各组分共同贡献。假设一个简化的两组分模型中，基体含少量乙烯，共聚组分含较多乙烯，那么总体乙烯质量分数就是各组分乙烯质量分数按组分质量比例加权。相同总体值可以由较少但富乙烯的共聚物实现，也可以由较多但乙烯较少的共聚物实现。两种材料的柔软相数量、序列与结晶行为可能不同，因此总体组成不能唯一确定抗冲结构。

总体乙烯含量的质量加权式 2

![总体乙烯含量的质量加权](https://ml-biomat.com/static/agent-math/db4d84809764fac0bb644be1.svg)

| 符号 | 含义 | 单位 |
| --- | --- | --- |
| wᴱ | 最终两组分材料中的乙烯质量分数 | 1 |
| wᶜ | 共聚组分占总聚合物的质量分数 | 1 |
| xᴱ,ᴹ | 基体中乙烯的质量分数 | 1 |
| xᴱ,ᶜ | 共聚组分中乙烯的质量分数 | 1 |
| E、M、C | 分别标记乙烯、基体与共聚组分 | 1 |
| 1−wᶜ | 基体占总质量的比例 | 1 |

怎样理解设总材料质量为1 kg。基体的乙烯质量是基体质量乘其乙烯比例，共聚组分同理；两部分相加得到总体乙烯质量分数。

算一个例子wᶜ=0.20，xᴱ,ᴹ=0.02，xᴱ,ᶜ=0.45，总乙烯为0.80×0.02+0.20×0.45=0.106，即10.6%。其中1.6个百分点来自基体，9.0个百分点来自共聚组分。

使用条件采用定义清楚的两组分质量模型，各乙烯比例都按质量计。实际多组分体系需要逐组分相加，模型不把共聚组分自动指定为完全非晶。

[Figure: 组分比例与乙烯贡献](https://ml-biomat.com/tutorials/biomaterials-courses/pm06/#zh-s4)

分别调节共聚组分质量比例和其中乙烯含量，观察总体值由哪些部分贡献。

反应结束后还需要分离未反应单体、回收可再利用物料并完成树脂处理，然后加入适合的稳定剂等配方组分，进行熔融造粒。每一个环节都影响后续材料状态，例如残余物、热历史和混合均匀性。反应器出口得到的是一个具有目标分子组成的中间材料，颗粒产品和最终制品还要通过后续过程建立稳定外观与性能。把聚合和后处理连起来，才能完整解释“制造抗冲PP”包含哪些结构工作。

在设计比较中，可以先固定基体的目标范围，再分别改变第二阶段比例和共聚组成，随后检查摩尔质量与形态是否同时发生变化。若只比较两个总乙烯含量不同的牌号，很多因素可能一起改变，解释会变得困难。分阶段控制的价值正是让变量有机会被更清楚地组织；测量再检查这种组织是否真正落实到样品中。工艺控制与结构表征因此是互相校正的两部分。

## 熔融加工重新安排柔软相

进入造粒或注射设备后，基体熔化，原本分布在粉粒中的不同组分开始在流动中重新排列。不互溶或部分互溶的组分可以形成液滴、拉长区域和更复杂的相结构。基体向分散相施加黏性作用，界面张力抵抗增加界面面积；液滴破碎与再次合并相互竞争。因而，即使反应器组成保持一致，后续剪切、拉伸和停留历史仍可改变最终颗粒尺寸。

基体与柔软相的黏度比影响哪一相更容易变形。若分散相很难随周围流动拉伸，破碎路径会不同；若基体黏度较低，同样流动速率下施加的作用也会改变。聚合物黏度本身随温度和变形速率变化，因此不能只拿两种原料在一个条件下的熔体流动指标，便规定整个设备中的黏度比。需要把所用比较与实际加工范围联系起来，再判断调整链长或温度会怎样改变形态。

一些共聚链或局部组分可以优先分布在两相过渡区域，影响界面作用和聚并。界面层不是把基体与橡胶粘成完全刚性的薄胶水，而是具有自己组成与运动特征的分子区域。适当界面有助于把局部作用传给基体，也帮助细小分散相在后续加工中保持。若界面或柔软相组成改变，颗粒空化、脱粘和基体塑性过程也会改变，制造形态与力学机制由此连接起来。

质量分数还需要与体积分数区分，因为颗粒间距属于空间问题。密度不同的两相，即使质量比例固定，占据体积也不同；同样橡胶体积分数下，颗粒变小会增加数量并缩小平均间距。基体韧带指相邻颗粒之间的基体区域，其尺度帮助描述局部变形区域是否能够相互影响。这个指标要连同粒径分布和随机空间安排理解，不把某一个试样得到的临界距离变成所有IPC共享的数字。

橡胶颗粒能够通过变形或空化改变裂纹附近约束，促进基体剪切屈服或其他耗能过程。效果由颗粒材料、界面和基体状态决定，不能只检查颗粒是否足够靠近。刚性填料也可能通过受控脱粘和基体塑性改变韧性，但其机制与柔软橡胶不同。把橡胶换成碳酸钙等颗粒时，还要考虑模量、表面处理、团聚和结晶影响，几何相似并不意味着变形作用相同。

若要判断加工是否建立了目标形态，可以比较造粒料、不同位置的成型试样和再次加工后的样品。观察颗粒是否沿流动拉长、表层与芯部是否不同，以及粒径分布是否明显粗化。再将这些差异与冲击试样的取向和断口联系起来，便能区分分子配方变化与加工形态变化。这样，一条性能曲线背后就有了对应的结构演变过程。

化学结构相近有助于寻找界面相互作用，但不能独自保证两种高分子达到分子级互溶。混合涉及分子间接触能量和可用排列数，温度与链长也参与自由能比较。即使两相黏度相近，机械流动更容易让它们共同变形，也不等于它们热力学上成为一相。对IPC而言，稳定而精细的多相形态本来就是设计对象，把机械混合容易、界面作用合适和分子互溶分开，能够更准确地选择工艺变量。

## 冷却结晶把动态相结构变成固体组织

抗冲PP的基体通常能够结晶，所以冷却不仅让流动变慢，还会形成新的晶体。晶片生长会改变周围可用空间，把不适合进入晶体的链段留在界面或无定形区域。原本的相分离结构因此与新的晶体组织相互作用。橡胶分散相怎样分布、基体晶片怎样连接以及局部取向如何建立，共同决定固体中的承载路径。只看熔体液滴尺寸，还不能把这一阶段完全描述出来。

成核剂为基体结晶提供更多有利起点，可能提高在所用冷却程序下的结晶温度并改变组织尺度。较快建立结构有利于某些成型过程，晶体形态改变也会影响刚度和光学表现。加入成核剂后，柔软相附近的局部结晶、界面与剩余无定形连接同样可能变化，因此冲击性能的方向需要结合实际组织判断。加快结晶与提高韧性不是同一个量，也没有必须同时上升或下降的固定关系。

冷却速度影响哪些链段来得及进入晶体。较快冷却可以固定某些细小或尚未充分完善的组织，较慢冷却给予链段更多重排机会，还可能让相区进一步变化。之后的热处理又可能引起晶体增厚、部分熔融与重结晶，甚至改变可结晶共聚物在分散相中的组织。将同一材料加热后发现形态不同，并不一定意味着化学组成改变；热历史本身就能制造新的聚集态结构。

[Figure: diagram](https://ml-biomat.com/tutorials/biomaterials-courses/pm06/#zh-s6)

图 3 · 上方示意熔融流动建立分散形态，下方示意冷却后基体晶体与柔软相共同构成固体组织。成核、冷却和后续热处理影响这一连接过程。

半结晶体系的光学表现同样有两类重要来源：基体晶体聚集组织，以及柔软相与基体之间的光学差异。减小球晶并不必然消除较大橡胶区域造成的散射；把橡胶相做细，也不自动控制模具表面或晶体组织。若目标同时包括抗冲与透明，就应分别观察这些尺度，并比较相同厚度下的雾度与力学响应。两个结构任务可以共同设计，但需要各自的证据。

尺寸稳定与长期承载也连接到结晶和无定形组织。较快成型后，某些结构还会继续缓慢调整，使收缩或模量随放置时间变化。持续载荷下，无定形链段、晶区界面和柔软相又会重新分配作用。测试前采用一致的放置与温度程序，能够让不同样品处于可比较状态；产品评价则应覆盖真实所需的时间范围。短时抗冲与长期变形分别检验了不同结构任务。

因此，制造窗口可以从两条时间轴理解：熔融流动阶段建立分散形态，冷却与后处理阶段建立固体组织。缩短其中一段时间，可能改变另一段所接收到的初始状态。把两条时间轴一起记录，能够解释为什么同一树脂在不同模具、壁厚和冷却安排下表现不同，也能指出后续应调整的是反应器组成、混炼历史还是结晶程序。

## 用分级、量热与动态力学相互印证

分析复杂IPC时，可以先通过规定溶剂与温度条件得到可溶和不溶部分，再分别检查组成、链长、热行为与形态。分离后第一件事是做质量回收检查：收回的各部分是否与原始样品质量相符？若有明显差额，需要检查过滤残留、转移损失或残余溶剂。这个步骤使后续百分数对应到原始材料，而不是只在成功收回的一部分中重新凑成100%。

抽提分级后的质量回收率式 3

![抽提分级后的质量回收率](https://ml-biomat.com/static/agent-math/15a57281d42baf77c3ac4e36.svg)

| 符号 | 含义 | 单位 |
| --- | --- | --- |
| Rₘ | 回收到的总质量占原样品质量的百分数 | % |
| mₛ | 干燥并按规定处理后的可溶级分质量 | g |
| mᵢ | 对应不溶级分质量 | g |
| m₀ | 抽提前原始样品质量 | g |
| m、s、i、0 | 分别标记质量、可溶、不溶和初始状态 | 1 |

怎样理解把所有收回部分的质量相加，再与原始投入比较。乘100%转成百分数，检查分级过程中物料是否完整纳入统计。

算一个例子原样品1.00 g，回收可溶份0.18 g、不溶份0.79 g，回收率为97%。剩余3%质量差额应继续检查转移、过滤或处理过程。

使用条件各质量采用一致的干燥和称量基准；残余溶剂或水分会改变称量结果。

差示扫描量热法DSC记录温度程序中的热流，可以观察某级分是否有可分辨的熔融或结晶过程。一个低温可溶级分若仍出现熔融峰，提示其中可能存在能够形成有序结构的链群；一个不溶级分也可能包含被保留、缠结或未充分抽出的柔软组分。溶解行为和结晶能力相关，但并非一个操作就能按“纯基体”和“纯橡胶”完全切开。进一步结构分析能够明确级分实际包含什么。

动态力学分析DMA则施加小幅周期变形，测量材料的储能和耗散响应。储能模量描述与变形同相的承载分量，损耗模量描述与应变相差四分之一周期、对应耗散的分量，它们之比称为损耗因子。随着温度改变，不同链群的运动逐渐能够跟上实验周期，曲线出现相应松弛特征。测量频率、应变幅度与热历史共同决定观察窗口，所以相同材料在不同频率下的峰位可以不同。

损耗因子为何同时受两个模量影响式 4

![损耗因子为何同时受两个模量影响](https://ml-biomat.com/static/agent-math/95c821080e09eab212902f8b.svg)

| 符号 | 含义 | 单位 |
| --- | --- | --- |
| tan δ | 损耗因子，损耗与储能模量之比 | 1 |
| δ | 周期受力与变形之间的相位角 | rad或° |
| tan | 正切函数，将相位角对应到两分量的比值 | 1 |
| E′ | 储能模量，与变形同相的分量 | MPa |
| E″ | 损耗模量，与应变相差四分之一周期的耗散分量 | MPa |
| ′、″ | 区分储能与损耗的记号，不表示求导 | 1 |

怎样理解周期响应可分为与变形同步和相差四分之一周期的两部分。损耗因子比较后者与前者，正切记号表达这一分量比与相位角的几何关系。

算一个例子E′=1000 MPa、E″=100 MPa时，tan δ=0.10。若E″仍为100 MPa而E′增为2000 MPa，比值降为0.05，因此峰高变化还可能来自分母。

使用条件对应相同温度、频率和适合线性响应的小应变条件；储能与损耗使用同一试样和几何定义。

设原始IPC在某低温区间具有明显损耗特征，抽提后的不溶部分仍保留一部分相似响应。一个合理的下一步是检查该级分中是否还存在相应可运动组分，并比较其组成和抽提充分程度。也可以考虑界面约束使响应位置与形状改变。这个观察能够说明简单的“所有柔软组分都进入可溶份”图景需要进一步展开，但不能单凭峰形就确定某种化学连接；核磁、质量回收和重复抽提提供区分途径。

损耗因子还受到储能模量这个分母影响。两份样品若损耗模量相近，但一份储能模量更高，其损耗因子就会较低，因此较低峰值不直接等于柔软组分更少。应同时查看储能、损耗和比值，再结合单位质量的热量及组分分析。把不同曲线各自的分子分母说清楚，能够避免把一个方便展示的峰高度误当作直接组成计量。

显微与衍射最后把这些信息放回空间中。显微镜显示相区和局部形态，衍射帮助识别有序排列；适当的选择性制样和化学分析帮助判断图像中的区域归属。把原始、抽提后与热处理后样品沿同一逻辑比较，可以分别观察组分移除与热重排造成的变化。多种技术并不是重复证明同一句话，而是共同描述材料中有哪些链、怎样排列和怎样运动。

比较抽提前后量热曲线时，还要统一纵轴的质量基准。若不溶级分中的可结晶部分比例更高，它按每克级分计算的熔融热可以升高，即使原始样品中的晶体总量没有增加。将单位级分质量的结果乘以该级分占原样品的质量比例，便可回到原始样品基准。这个换算把分离后的分析与最初配方重新接上，也有助于区分真正的结构重排和单纯移去某一组分造成的浓缩效应。

## 把目标性能转成制造变量

如果需要较高刚度、较好抗冲和较高流动性，可以先明确三项各自的测量条件与目标，再考虑基体和柔软相的分工。基体链长与分布影响流动及承载，立体规整和结晶影响刚度，柔软相组成、比例与分散形态影响局部耗能。提高熔体流动不能无限降低所有链长，因为连接与变形机制还需要足够的分子约束。设计的工作是找出适合应用的组合，而不是让所有变量同时走向极端。

一种清楚的比较路线是保持基体结构接近，先调节第二阶段产物比例；再在合适范围内改变共聚组成与链长，并检查橡胶相尺寸是否随之改变。随后选择混炼和冷却条件，使目标形态稳定出现。每一步都同时记录结构与性能，便能区分组成引起的变化和加工引起的变化。如果一个改动改善流动却使颗粒粗化，下一步就可以针对界面或流变匹配调整，而不必盲目增加橡胶含量。

对填充型IPC，填料进一步加入了刚度、收缩和界面问题。硅灰石等细长颗粒与近似等轴颗粒具有不同形状，取向和传力也不同；碳酸钙的表面处理会改变分散与界面行为。填料可能影响成核，同时改变熔体黏度与柔软相破碎。把填料简单看成一个不参与结构形成的硬物，会漏掉这些耦合。配方扩展后，应重新观察相位置、界面和结晶，而不只在原配方性能上加一个填料系数。

实际产品还需要检查形状、焊接线、浇口附近组织和使用温度。一个材料在标准试条中形成的良好分散，在复杂部件中可能受到局部流动与冷却影响；厚度变化又会改变裂纹附近的约束。先用标准化试样建立可比较的材料规律，再用部件验证实际受力位置，两个步骤共同构成从树脂到产品的连接。材料名称和一张数据表提供起点，制造后的组织说明它在具体部件中如何工作。

抗冲聚丙烯的核心是把化学制造与多相力学连接起来。分阶段聚合产生具有不同序列和链长的组分，多孔反应器颗粒影响它们生成时的空间安排，熔融加工重新建立相形态，冷却结晶再构成固体承载网络。分级、量热、动态力学和显微观察把这些环节逐一读出来。沿这条主线，橡胶微粒便不再是一个配方数字，而成为能够通过制造过程安排、通过实验验证的结构单元。

练习：总乙烯含量相同，为什么不能直接判断两种IPC具有相同橡胶相？

总体含量是各组分贡献的加权和。较少但富乙烯的共聚组分，与较多但乙烯较少的共聚组分，可以给出相同总量。序列分布、结晶能力和链长仍可能不同，因此需要分级与结构分析确定实际相组成。

练习：抽提后仍有低温损耗特征，应安排哪些后续观察？

检查质量回收和抽提条件，比较重复抽提后的变化，再用化学组成与热分析判断保留的可运动组分。同步查看储能与损耗模量，有助于分清组分保留、界面约束及比值分母变化。

File: docs/tutorials/biomaterials-courses/pm07/index.md
# 从透明塑料到柔软管材：苯乙烯树脂与聚氯乙烯

Source: https://ml-biomat.com/tutorials/biomaterials-courses/pm07/
Language: zh-CN

透明、耐摔和柔软来自不同层次的结构。沿着PS、HIPS、ABS、SBS与PVC的变化，理解长链侧基、橡胶分散相、物理连接点和增塑剂怎样改变光、裂纹与分子运动，再用配方换算和交互曲线把材料设计落到具体数量。

## 透明盒、抗摔外壳和软管，为什么能来自相近的长链

透明食品盒让人看清里面的东西，电器外壳要承受搬运时的磕碰，柔软管材则要反复弯曲而不折断。这三种要求分别涉及光、裂纹和分子运动，不能用一个“塑料强度”概括。苯乙烯树脂与聚氯乙烯提供了一组很好的对照：改变长链旁边的基团，改变不同链段的连接方法，或者加入能够留在链间的小分子，就能把材料的行为引向不同方向。读懂这些改变，也就能理解为什么同一种树脂名称下面会有许多用途差别很大的牌号。

先把分子链想成一根很长、可以弯曲的绳。绳上的珠子并非简单穿在一起，而是由稳定的化学键相连；珠子的形状又影响绳子转弯和彼此靠近。聚苯乙烯简称 PS，它的碳链上隔一个主链碳就带有一个苯环。苯环是六个碳组成的环状基团，体积较大，会限制附近链段的运动。聚氯乙烯简称 PVC，相应位置带的是氯原子。氯与碳之间的电子分布不均，使链上出现有方向的电性相互作用。两者都有碳主链，但侧基对局部运动、链间作用和化学反应的影响不同。

聚合时，苯乙烯或氯乙烯小分子上的碳碳双键参与形成长链，原先独立的小分子成为重复单元。产品中可能仍有少量未反应单体，因而“聚合物”和“残留单体”必须分开理解。加工中的脱挥、抽提和迁移测量针对不同对象：脱挥减少挥发性小分子，测残留量回答树脂里还有多少，迁移试验回答在规定接触条件下转移出来多少。单体名称、气味强弱或一条残留百分数，都不能独立代替完整的接触材料评价。

另一个起点是玻璃化转变。温度较低、观察时间较短时，许多相邻链段来不及协调移动，材料表现得像硬玻璃；升温后，它们逐渐能在实验时间内调整位置，材料变软。这个转变对应的温度写作玻璃化温度，并随测量方法、速度和组成变化。普通通用 PS 的玻璃化温度常在约 100 °C 附近，未增塑 PVC 常在约 80 °C 附近。室温低于这些范围，便有了硬质透明用品的基础；它们仍可能在缺口、低温或快速加载下出现不同程度的脆性。

透明也有明确的结构条件。光穿过材料时，如果遇到足够大的孔洞、晶体区域或折射性质差别明显的两相，就容易被散射，表面再光滑也可能发白。均匀的无定形结构通常有利于透明，其中“无定形”表示链没有形成大范围有规则的晶体排列，并不表示没有局部关联。颜料、杂质、表面粗糙和试样厚度同样会改变透光。因此，将透明 PS 改成耐冲击材料时，设计者常常要同时处理橡胶相增韧和光散射这两个问题。

这里的链间吸引力与链内化学键处在不同层次。拉伸或加热时，链段可以重新安排近邻关系，而主链仍然保持连接；发生化学降解时，改变的才可能是主链、侧基或其他共价结构。PVC 的极性也不等于它由可以自由移动的正负离子组成。先区分这两类作用，才能理解为什么增塑能够显著改变柔软度，却不需要把每条长链剪短；也能理解为什么加入稳定剂与加入润滑剂会产生不同效果。

## 普通 PS 的透明与脆性，怎样由结构共同产生

通用聚苯乙烯常写作 GPPS，主要是无规立构的 PS。沿链观察，苯环相对于局部主链的空间排列缺少长距离规则，长链便难以重复堆进同一种晶格。在没有气泡和杂质的情况下，这种无定形材料可以十分清澈。这里的“无规”指立体排列，和把两种单体随机连在一起的无规共聚不是同一个意思。PS 只含一种重复单元，也能够具有无规立构结构。

硬并不等于耐摔。PS 在室温下的小变形刚度较高，但遇到缺口时，局部拉伸会集中到很小区域。某些区域先出现银纹：细小空洞之间还有拉长的聚合物纤维连接，所以银纹起初仍能传递载荷。银纹长大、其中纤维断裂后，才可能发展成真正的裂纹。如果只有少数银纹承受大量变形，裂纹就容易迅速贯通；如果能让许多区域分担变形，材料就有机会耗散更多能量。这是后来用橡胶改善 PS 抗冲击性的出发点。

银纹和普通划痕也需要区分。划痕来自表面材料被刮动或移走，银纹是内部受力形成的微结构；两者都可能散射光，却有不同的成因。透明件装配过紧、接触某些液体后出现细白线，可能包含环境应力开裂过程：液体促进局部链段运动或改变裂纹附近状态，而残余应力提供驱动力。因此，选透明塑料时应把装配力、清洗介质和长期接触放在同一个使用条件里考虑。

PS 家族还有可结晶的成员。等规 PS 的立体排列有重复规律，间规 PS 则以交替的立体关系形成规则序列。两者都能形成晶体，但形成何种晶型、长得多快、实际得到多少晶体，要看链构型、温度和加工历史。不能根据一幅二维链图就把“等规”直接等同于最容易结晶，也不能把间规 PS 当成普通透明 PS 的另一个缩写。Ishihara 等人在 1986 年报道可结晶的间规 PS，将立体选择性聚合与新的耐热材料联系起来；同一单体因排列规则不同而改变性能，正是这个结果的价值。

热性质的比较因此有两条线。无定形 PS 跨过玻璃化区后，链段运动显著增强，承载能力随时间和温度改变；有晶体的 PS 还存在晶体熔化过程，在晶体仍然保留时可以有额外的结构约束。玻璃化温度相近的两个材料，使用温度也未必相同，因为晶体、分子量、增强填料和载荷持续时间都参与承载。反过来，高熔点也不自动带来高冲击韧性，需要继续考察裂纹形成和变形机制。

常见发泡 PS 则通过另一层结构获得功能。大量气体孔隙减少了单位体积的固体用量，也阻碍热量快速传递，适合缓冲和隔热。泡孔壁仍然由 PS 构成，泡孔大小、密度和连通性决定了压缩过程怎样逐步塌陷。这与在 PS 中加入橡胶形成 HIPS 是两条不同路线：前者主动加入孔隙，后者通过柔软分散相改变裂纹附近的受力。材料名称相近时，先看承担功能的是哪一层结构，通常比直接比较一个强度数值更有效。

## HIPS 与 ABS：把容易开裂的局部变成耗能区域

高抗冲聚苯乙烯 HIPS 通常由连续的 PS 基体和分散的橡胶相组成。基体像连成一片的地面，决定总体形状与刚度；橡胶颗粒像嵌在其中的柔软区域，在加载时改变周围的应力分布。橡胶自身的伸长只占耗能过程的一部分，更重要的是它能够诱发更多银纹、空穴和基体塑性变形，使本来集中在一个尖端附近的变形扩展到更大的区域。

有效增韧需要合适的界面。两相如果容易完全脱开，颗粒就像预先埋入的缺陷；如果尺寸、间距和界面结合合适，颗粒周围的变形能与基体相连。生产中常把聚丁二烯橡胶溶在苯乙烯单体里，再让苯乙烯聚合。在链增长和链转移等反应中，一部分 PS 链可以接枝到橡胶链上。接枝好比在两种材料之间加上带有不同亲和部分的连接绳，但连接绳的密度、长度和位置也要合适，绝非越多越好。

随着 PS 生成，体系的相结构会变化，原先溶有橡胶的反应液逐步转向 PS 连续相中分散着橡胶颗粒的结构，这涉及相反转和搅拌控制。最终颗粒内部可能包着多个 PS 小区，看起来像夹有小块填料的软团；这些内部包藏物使“橡胶颗粒体积”大于“纯橡胶体积”。因此，显微图中圈出的分散相面积，不能直接按纯橡胶密度换算成橡胶质量。制造过程留下的内部结构，也解释了为什么简单把两种成品粒料拌在一起不一定得到相同的 HIPS。

ABS 沿用相似的增韧思想，又改变了硬基体的化学组成。它的三个字母来自丙烯腈、丁二烯和苯乙烯。常见 ABS 中，连续相是苯乙烯与丙烯腈形成的 SAN 共聚物，分散相含聚丁二烯橡胶及接枝在其上的 SAN，还可能含未接枝的链群体。丙烯腈带来的极性会改变基体的链间作用和耐介质行为，丁二烯提供柔软相，苯乙烯参与硬基体和加工性能的形成。把成品 ABS 说成每条链都由三个长嵌段依次连接，会遗漏这种多组分结构。

[Figure: diagram](https://ml-biomat.com/tutorials/biomaterials-courses/pm07/#zh-s3)

图 1 · HIPS常以PS作连续相，ABS常以SAN作连续相。橡胶颗粒内可包藏硬相，接枝链帮助组织界面；图中尺寸和颗粒比例为结构示意。

乳液接枝路线可以先制备橡胶乳胶颗粒，再在颗粒附近聚合、接枝苯乙烯和丙烯腈，得到橡胶含量较高的组分，随后与 SAN 调配。连续本体路线则在单体和橡胶组成的体系中让聚合、接枝及相形态发展共同发生，再脱除挥发物并造粒。两条路线都能调节橡胶量、粒径和基体性质，但生产顺序与界面形成方式不同。评价配方时，应把它们看成能制造不同结构的工艺路线，而不是只按是否有一个“接枝”标签分优劣。

抗冲性提高往往伴随刚度、表面光泽、透明度或流动性的变化。橡胶相增多后，材料容易变形，但高温受载时也可能更容易发生持续位移；粗大的两相结构会增强光散射，光泽又受到表面附近颗粒和成型条件影响。用于外壳的 ABS 因此要同时核对缺口冲击、壁厚、卡扣根部形状、熔接线和环境接触。聚丁二烯中的不饱和结构还会影响长期耐候性，户外制品需要从橡胶化学、稳定体系和表面保护一起设计。

## SBS 与 SEBS：让硬区域成为可拆开的连接点

HIPS 和 ABS 中的橡胶通常分散在较硬的连续基体里。SBS 则展示另一种连接方式：一条典型线型分子的两端是 PS 嵌段，中间是聚丁二烯嵌段。嵌段是沿同一条链连续排列的一段特定化学序列。中间的 B 指 butadiene，即丁二烯，不能写成聚丁烯。长软段与硬段被共价键永久连在一起，尽管各段倾向于与同类靠近，仍然不能像两种完全独立的聚合物那样无限分离。

在适当组成和温度下，PS 端段聚集成许多小硬区，软段分布在硬区之间。若同一条链的两个端段进入不同硬区，软段就成为连接桥。拉伸时，软段构象被拉直，松开后又倾向于回到更卷曲、可选姿态更多的状态；硬区则帮助阻止整条链立即滑走。某些链的两端落在同一个硬区，形成回环，还有些链只参与一个有效连接。真正的弹性网络因此取决于有效桥接链的数量，而不只是配方中的 PS 百分数。

[Figure: diagram](https://ml-biomat.com/tutorials/biomaterials-courses/pm07/#zh-s4)

图 2 · PS端段聚集成硬区，聚丁二烯软段连接不同硬区时形成有效桥接。左上方回环的两端进入同一硬区。升温和时间使物理约束逐步松弛。

把材料加热到硬区约束明显松弛的范围，并施加足够的剪切，它便能重新流动和成型；冷却后，硬区重新提供约束。这就是热塑性弹性体能够兼有橡胶般回弹和热塑加工能力的结构基础。物理连接点的寿命取决于温度、链长和受力时间，因而长期压缩后的残余变形、高温蠕变和反复循环发热都很重要。能在手中迅速回弹，并不意味着它适合所有长期高温承载场合。

聚丁二烯软段中保留的碳碳双键容易参与氧化等反应。对 SBS 的软段进行选择性加氢，可以显著减少这些不饱和位点，得到常见的 SEBS 结构，其中软段通常称作乙烯—丁烯链段。这个名称描述加氢后的化学结构，并不要求制造时一定先把乙烯和丁烯单体直接共聚。加氢改善耐热氧和耐候基础，但 PS 硬区的温度约束仍然存在，稳定剂、加工历史和制品结构也继续影响寿命。

SBS、SEBS 常与油、其他树脂或填料共同配制，形成鞋材、握把、密封条、胶黏剂或沥青改性材料。油若主要进入软相，会改变柔软程度和流动性；进入硬相的组分则可能削弱连接点。选择性分配因此比“总共加入多少油”更能解释结果。透明性同样依赖相区尺度和折射率差：微相分离形成的结构可以很小，所以两相材料并不必然乳白。组成、连接方式、尺度这三件事必须一起看。

## PVC 的转折：从难加工树脂到可以设计柔软度的材料

PVC 的用途跨度很大，硬质管道与柔软薄膜可以共享同一类基本树脂。其分子多数具有头尾相接的主链结构，立体序列并不完全规则，但可以保留局部有序区域。普通 PVC 常按以无定形部分为主的材料处理，不宜用一个固定的高结晶度解释所有牌号。氯侧基带来的链间作用和运动限制，使未增塑材料在室温下较硬；分子量、结构缺陷、加工融合程度和添加剂共同决定最终性能。

1926 年，Waldo Semon 在高沸点液体中研究 PVC，希望得到能帮助橡胶与金属黏合的材料，却发现处理后的 PVC 可以变得柔软而有弹性。他后来与 G. Allan Stahl 回顾这段历史时，明确把这一结果称为增塑 PVC。这个转折有一个重要的材料学含义：聚合物的基本主链不必全部改写，合适的小分子进入链间，就能大幅改变链段运动和制品触感。图中的两种状态展示的是这种结构思路，而不是把所有增塑作用都归结为简单把链推远。

[Figure: diagram](https://ml-biomat.com/tutorials/biomaterials-courses/pm07/#zh-s5)

图 3 · Semon在1926年的工作揭示了增塑PVC的实用可能。橙色小分子示意增塑组分；它们改变局部相互作用和可用空间，长链本身仍保持连接。

增塑剂需要与 PVC 有合适的亲和力，能够在预期温度和用量下形成稳定分布。它会改变局部相互作用、自由体积和链段的协调运动，使玻璃化区向较低温度移动，材料便可能在室温下表现为柔软状态。自由体积可以理解成分子重新安排位置时可利用的微小空间，并非肉眼可见的气泡。分子间距的变化只提供部分图像；实际效果还受增塑剂形状、极性、尺寸及组成影响。

配方里常用 phr 计量，意思是每 100 质量份树脂加入多少质量份某种成分。50 phr 增塑剂表示 100 g 树脂配 50 g 增塑剂，而不是成品的一半。若另外还有 5 g 稳定剂、润滑剂等组分，总质量便是 155 g。把配方份数换成总质量分数后，才能与检测报告、迁移计算或其他以成品为分母的数据比较。

把配方份数换成总质量分数式 1

![把配方份数换成总质量分数](https://ml-biomat.com/static/agent-math/14742712f334fbdcb6c1bb38.svg)

| 符号 | 含义 | 单位 |
| --- | --- | --- |
| p | 每100质量份树脂所加增塑剂的质量份数 | phr |
| mₚ | 增塑剂质量 | g |
| mᵣ | 树脂质量 | g |
| q | 其他组分合计的质量份数，每100份树脂计 | phr |
| wₚ | 增塑剂占全部配方的质量分数 | 1 |
| p、r | 质量符号的下标，分别指增塑剂与树脂 | 1 |

怎样理解先把树脂质量归一到100份，再相加所有组分得到总份数。增塑剂份数除以总份数，所得分数才使用成品总质量作分母。

算一个例子100 g树脂、50 g增塑剂及5 g其他组分，p=50 phr、q=5 phr；总质量155 g，wₚ=50/155≈0.3226，即32.26%。

使用条件所有组分均按质量份计，混合中无质量损失；不把phr直接视为成品百分数。

下面的交互把这个配方换算进一步连到玻璃化温度。为了观察趋势，采用理想的二元均匀混合近似，把 PVC 的玻璃化温度设为 353 K，把一种示意增塑组分设为 193 K。这里的数值用于展示质量权重和绝对温度的作用，选择实际增塑剂时需要用相应配方的热分析结果校正。公式中取温度倒数，是这一经验混合关系的形式，并非把摄氏温度直接求平均；使用开尔文能避免零点选择造成错误。

均匀二元混合物的Fox近似式 2

![均匀二元混合物的Fox近似](https://ml-biomat.com/static/agent-math/b232d7fa14aa6d293f21f5ae.svg)

| 符号 | 含义 | 单位 |
| --- | --- | --- |
| Tᵍ | 混合物的绝对玻璃化温度 | K |
| Tᵍ,ᵣ | 纯树脂的绝对玻璃化温度 | K |
| Tᵍ,ₚ | 示意增塑组分的绝对玻璃化温度 | K |
| wₚ | 仅含树脂和增塑组分时的增塑组分质量分数 | 1 |
| 1−wₚ | 二元混合物中的树脂质量分数 | 1 |
| Tᵍ,ᶜ | 混合物以摄氏度表示的玻璃化温度 | °C |
| g、r、p、C | 分别标记玻璃化、树脂、增塑组分和摄氏温标 | 1 |

怎样理解Fox关系用质量分数加权两组分绝对玻璃化温度的倒数，再取倒数得到混合物温度。减273.15把开尔文数值换成摄氏温度。

算一个例子二元配方为100 g树脂加50 g增塑组分，wₚ=1/3。取Tᵍ,ᵣ=353 K、Tᵍ,ₚ=193 K，则Tᵍ=1/[(2/3)/353+(1/3)/193]≈276.57 K，即3.42 °C。

使用条件用于展示均匀二元体系的经验近似，采用示意组分数值。实际相互作用、反增塑、相分离和实验时间尺度会使配方偏离该关系；本交互不加入第三组分。

[Figure: 份数与示意玻璃化温度关系](https://ml-biomat.com/tutorials/biomaterials-courses/pm07/#zh-s5)

改变增塑剂份数和观察温度，比较成品质量分数、示意玻璃化温度及当前观察位置。

实际配方不一定沿着这条理想曲线变化。小剂量添加物有时会使玻璃态材料的某些变形更困难，出现反增塑现象，涉及局部运动受抑、堆积变化和测量时间尺度；不能把它一律解释成添加物促进了结晶。继续增加用量后，整体链段运动可能明显增强，柔软度才上升。比较硬度、玻璃化温度和冲击性能时，需要说明测量温度与配方范围，它们对局部结构变化的响应不一定同步。

## 粉末怎样成为连续材料：颗粒吸收、融合与成型

PVC 出厂时常是粉末，粉末颗粒的形态会影响后续加工。悬浮聚合把单体分散成液滴，聚合产物在液滴内逐渐形成多层次的颗粒与孔隙。颗粒外部形状、孔道连通和表面层决定了增塑剂容易从哪里进入、残留挥发物容易从哪里离开。两个平均粒径相似的树脂，内部一个疏松、一个致密，就可能有不同的吸收速度和干混行为。分子量相同并不足以保证加工表现相同。

乳液等路线可以得到适于糊料加工的较细颗粒体系。将相应树脂分散在液体增塑剂中，可先得到能够涂覆、浸渍或旋转成型的糊料，再通过加热使颗粒吸收增塑剂并融合成连续材料。这里的“糊”描述的是加工前的分散状态，不能单凭一个固定增塑剂百分数定义。粒径分布、颗粒团聚和液相黏度都会影响糊料流动；相同添加量也可能得到不同的涂布厚度和储存稳定性。

硬质 PVC 的成型同样需要良好融合。加热与剪切使原有颗粒结构被逐步打散，链在接触区域获得足够运动，形成能连续传递载荷的材料。融合不足时，颗粒边界可能成为薄弱处；热历史过重时，分子已经发生降解，外观和力学性能又会变差。因此，加工不是把粉末升到一个固定“熔点”就结束。普通 PVC 中的局部有序结构、宽广软化过程和热稳定性必须结合起来理解。

润滑剂和增塑剂也承担不同任务。内润滑通常用于改善材料内部流动，外润滑则更多影响材料与金属表面的摩擦、黏附和脱离；实际成分可能同时具有多种作用。过强的外润滑会延迟融合，过弱则可能增加黏附和局部过热。加工助剂可以改变融合行为、熔体强度和表面质量，抗冲改性剂则通过分散相影响破坏过程。把这些成分都统称为“让 PVC 变软的油”，就会失去调整配方所需的结构信息。

分子量增加通常带来更长的链和更强的缠结作用，有利于某些力学性能，但也会提高流动阻力。对软质制品，可以利用增塑剂降低链段运动阻力，再协调分子量与加工黏度；对硬质薄壁件，则要兼顾充模、融合和长期承载。决定配方的不是“软材料一定选低分子量”这样的单向规则，而是成型设备能提供的热和剪切、产品所需的变形恢复，以及添加物能否长期保留在制品中。

粉末吸收增塑剂时还存在两种不同的移动路径。液体可以先沿颗粒间隙与内部孔道进入，再逐步分配到聚合物内部；前一步更依赖孔道形状和润湿，后一步更依赖分子亲和与扩散。外表看起来已经干爽，并不意味着每个颗粒内部的组成都已均匀。干混后的放置时间、加料顺序和升温过程，因而可能影响后续融合及制品中的局部差异。把吸油速度与最终相容性分开测量，有助于找出配方变化真正影响的步骤。

## 为什么 PVC 会变色：稳定剂争取的是可用的加工时间

PVC 受热时的一条重要变化是脱去氯化氢。相邻碳之间随之出现双键，连续发生后形成单双键交替的共轭多烯片段。这里“共轭”表示相邻的电子结构彼此关联，使较长片段能够吸收不同波长的光，于是材料逐渐发黄、变褐，严重时变黑。变色与链结构变化相关，但颜色同时受到颜料、稳定体系和氧气影响，不能仅凭同一种黄色就反推出相同程度的强度损失。

[Figure: diagram](https://ml-biomat.com/tutorials/biomaterials-courses/pm07/#zh-s7)

图 4 · 橙色位点提示较活泼的局部结构，平行短线示意新增双键。连续共轭序列改变光吸收；图呈现反应结果，完整机理涉及不同阶段和反应通路。

长链中的少量异常结构对初始稳定性影响很大。某些烯丙基氯和叔碳氯结构比规则重复单元更容易引发脱氯化氢，反应又会继续产生新的不饱和结构。Starnes 等人通过化学处理、核磁共振和模型化合物研究，逐步把这些微量缺陷与降解联系起来。关于自加速过程，实验还表明多烯、氯化氢和自由基过程之间可以发生耦合。把全过程画成唯一一种离子反应，或统一归为普通自由基氧化，都会掩盖不同阶段的化学差别。

热稳定剂可以从几个环节介入：减少易反应位点的影响，捕获或中和生成的氯化氢，抑制有害中间产物继续促进反应，并与其他稳定成分协同。锌羧酸盐可以改善初期颜色，但某些反应产物具有促进脱氯化氢的作用；钙基组分和辅助稳定剂的配合，就有助于延长有效稳定时间。配方设计关注的是整个反应链和加工历史，而不是把单一成分的一个化学功能等同于完整的长期稳定性。

增塑剂使流动和链段运动更容易，热稳定剂帮助材料在受热过程中保持化学结构，两者解决不同问题。硬质 PVC 也需要热稳定配方，并不需要为了加工而必然加入大量增塑剂。所谓加工窗口，是在指定设备、剪切、停留时间和配方下，既能形成合格制品又能控制降解的条件范围。降解是一段随温度和时间发展的过程，不能用“低于某温度完全不发生，高于它立刻开始”这样的开关来表示。

评价稳定体系可以同时观察初期颜色、持续加热后的颜色变化、氯化氢释放和扭矩变化，并把这些信息与成品力学性能连接起来。实验室烘箱中的受热与挤出机中的剪切加热不完全相同，停机滞留处尤其可能积累过重热历史。重复加工时，应记录材料经历的受热次数与残余稳定能力。助剂选择还要适合制品用途及对应的接触要求，早期使用过的重金属稳定剂不能因历史配方有效就直接照搬到今天的产品中。

## 把配方放回真实使用：柔软、耐久与接触介质

外增塑剂通过物理混合留在材料中，通常没有共价键将它固定到 PVC 主链上。它能否长期保留，取决于与树脂的亲和、分子移动速度、挥发性以及外界液体或接触材料对它的吸引。柔软管材长期接触某种液体后变硬，可能是部分增塑剂被抽出；表面发黏或相邻塑料出现变化，则可能涉及析出和接触迁移。将增塑片段通过共聚或接枝连接到链上属于另一种思路，能够改变迁移行为，同时也改变合成、结构及加工条件。

扩散提供了一个有用的尺寸尺度。若小分子在相同均匀材料中以相同扩散系数移动，穿过更厚的距离通常需要更长时间，而时间增长大致随距离平方变化。下面的算例比较 0.5 mm 与 1.0 mm 的特征扩散距离：距离翻倍，相关时间尺度约变成四倍。它说明薄膜和厚壁件不能直接共用同一个短时间迁移观察；实际转移量还取决于接触面积、初始浓度、外界介质和两侧边界条件。

扩散距离翻倍，时间尺度怎样变化式 3

![扩散距离翻倍，时间尺度怎样变化](https://ml-biomat.com/static/agent-math/316c5a9a0acb74735f75447a.svg)

| 符号 | 含义 | 单位 |
| --- | --- | --- |
| t₁、t₂ | 两种对应几何尺寸的特征扩散时间 | s |
| L₁、L₂ | 采用同一几何定义的特征扩散距离 | mm |
| 1、2 | 标记两种尺寸条件的下标 | 1 |
| ≈ | 相同材料与对应边界条件下的尺度近似 | 1 |

怎样理解常规扩散的特征时间随距离平方增长；两次实验的扩散系数与几何因子相同，在比值中约去，留下距离比的平方。

算一个例子L₁=0.5 mm、L₂=1.0 mm，时间比约为(1.0/0.5)²=4。如果前者对应时间为3600 s，后者的尺度约为14400 s。

使用条件均匀材料、相同温度及不随浓度变化的相同扩散系数，并比较对应的形状和边界条件。实际迁移量还取决于溶解分配、接触面积和初始浓度。

医疗软管、输液袋和食品接触材料会同时涉及柔软性、透明性、灭菌或储存条件，以及可提取物和迁移行为。合理的选材路线是从具体接触液体、温度、时间和处理工艺出发，确定相应的树脂、增塑体系和检测项目。高分子本体的名称不能替代成品配方信息；对某一种物质开展的评价，也不能直接外推到所有外观相似的制品。这样组织信息，可以把材料结构与实际使用条件一一对应。

长期使用还会暴露初始测试不明显的变化。PS 类材料可能受残余应力、液体接触或橡胶相老化影响；软 PVC 可能随增塑剂分配改变而变硬；热塑性弹性体则可能在持续压缩或升温下逐渐改变形状。为某个零件选材时，可以先找出最可能限制寿命的过程，再选择相应的受载、老化和接触试验。一个短时拉伸强度较高的材料，未必能最好地保持长期尺寸或密封压力。

回到最初的三类物品，透明盒利用均匀结构控制光散射，抗摔外壳利用分散橡胶和界面组织裂纹附近的变形，柔软管材则利用链段运动和稳定配方获得可弯曲状态。SBS 与 SEBS 进一步把软段和硬段连接成能重新加工的弹性网络。材料设计的具体操作因此十分清楚：先确定要控制的物理过程，再选择分子连接、相形态、添加剂和加工历史，最后在目标环境中检查这些结构能否持续发挥作用。

File: docs/tutorials/biomaterials-courses/pm08/index.md
# 塑料怎样承担结构工作：工程塑料的分子设计

Source: https://ml-biomat.com/tutorials/biomaterials-courses/pm08/
Language: zh-CN

从齿轮与连接器的实际要求出发，理解酰胺、酯、芳香骨架及增强纤维如何控制承载、吸湿和耐热。把分子结构、加工历史、蠕变与零件厚度放在一起，建立能够用于选材和设计的判断方法。

## 一个塑料齿轮，需要的不只是拉不断

塑料齿轮转动时，齿根要承受反复弯曲，齿面要抵抗磨损，轴孔还要在温度和湿度变化后保持合适尺寸。电气连接器的要求又不同：它需要薄壁成型、可靠绝缘，并在接触发热时维持插针位置。所谓工程塑料，就是在这类结构与功能要求下使用的塑料家族。它不是一种独立化学结构，也不是达到某个室温强度就自动获得的等级。树脂、增强材料、成型方式和零件形状共同决定能否完成工作。

先区分三个常被混用的量。刚度描述受力后变形有多大，强度描述能够承受多大的应力，韧性描述破坏前能够吸收多少变形能量。一片薄钢尺即使材料很硬，也能被轻易弯曲，因为结构厚度小；一块硬而脆的塑料则可能在很小变形下断裂。对塑料零件，既要知道材料本身的性质，也要知道载荷经过怎样的截面和几何路径传递。下面从最简单的均匀拉伸开始建立数量概念。

把受力和伸长换成可比较的材料量式 1

![把受力和伸长换成可比较的材料量](https://ml-biomat.com/static/agent-math/7641990737184185b6c929eb.svg)

| 符号 | 含义 | 单位 |
| --- | --- | --- |
| σ | 按初始截面积计算的工程应力 | MPa |
| F | 均匀轴向拉力 | N |
| A | 初始截面积 | mm² |
| ε | 工程拉伸应变 | 1 |
| ΔL | 标距的长度增加量 | mm |
| L₀ | 初始标距 | mm |
| E | 线性小变形范围的拉伸模量 | MPa |
| Δ、0 | 分别表示变化量和初始状态 | 1 |

怎样理解力除以面积消除试样粗细的影响，伸长除以原长消除标距的影响。在线性范围，应力与应变成比例，比例常数就是模量。1 N/mm²等于1 MPa。

算一个例子F=1000 N、A=100 mm²，σ=10 MPa；L₀=100 mm、ΔL=0.5 mm，ε=0.005，即0.5%。E=10/0.005=2000 MPa。

使用条件均匀单轴拉伸、初始几何和线性小变形。温度、加载时间与含水状态应明确；大变形或屈服后不用此单一模量描述全过程。

应力把总拉力分摊到截面积上，便于比较粗细不同的试样；应变把长度变化除以原长度，便于比较长短不同的试样。在线性小变形范围内，模量是应力与应变的比例。塑料的这个比例通常随温度、加载快慢和含水状态变化，所以材料表上的模量总有测量条件。把室温下快速拉伸得到的数值直接放进高温长期受载零件，会遗漏长链逐渐调整位置的影响。

恒定载荷作用下变形随时间增长，称为蠕变。它并不要求材料已经熔化：处于固体状态的链段仍可能缓慢重排，晶体间的无定形区域和界面也会逐步参与变形。蠕变柔量把某时刻的应变除以恒定应力，表示单位应力造成多少变形。柔量增长，意味着同样载荷下结构逐渐变得更容易弯曲或伸长。保持尺寸的设计因此需要时间信息，而不是只找一张短时强度表。

恒定应力下的蠕变柔量式 2

![恒定应力下的蠕变柔量](https://ml-biomat.com/static/agent-math/e2c20682d2daaaaae49c0974.svg)

| 符号 | 含义 | 单位 |
| --- | --- | --- |
| J(t) | 时刻t的蠕变柔量 | MPa⁻¹ |
| ε(t) | 时刻t的应变 | 1 |
| σ₀ | 加载后保持不变的应力 | MPa |
| t | 加载后的时间 | h（或保持一致的s） |
| 0 | 标记恒定应力的下标 | 1 |

怎样理解同一应力造成的应变随时间增加，把每个时刻的应变除以该应力，就得到每单位应力对应的变形能力。柔量越大，同样应力产生的应变越大。

算一个例子σ₀=10 MPa。若初始应变0.005，柔量为0.0005 MPa⁻¹；某试样在1000 h的应变测为0.020，则该时刻柔量为0.002 MPa⁻¹，是初值的4倍。

使用条件算例是两次状态读数，不是通用时间预测。用于线性黏弹性设计时，还要求应力足够低、环境条件稳定。

常见工程塑料包括聚酰胺、热塑性聚酯、聚甲醛、聚碳酸酯和聚苯醚相关材料。聚甲醛常用于精密运动零件，聚碳酸酯提供透明与韧性的组合，聚苯醚常通过共混获得适合加工的性能组合。它们并不在所有指标上互相排序：某种材料耐磨较好，另一种可能更适合透明防护件。本篇重点沿聚酰胺、聚酯及几类高温材料展开，观察不同主链设计怎样响应同一组承载、温度、水分和加工问题。

蠕变与断裂不是同一事件，蠕变与永久变形也不完全相同。卸载后，有些变形立即恢复，有些随时间缓慢恢复，还有一部分可能长期保留。螺栓夹紧的塑料垫片即使没有明显裂纹，也可能因厚度变化而降低夹紧力；固定变形条件下，这种力随时间下降的现象称为应力松弛。两者都来自材料响应中的时间因素，但边界条件不同：一个保持载荷，另一个保持变形。零件以哪种方式受到约束，会决定应优先读取哪一类曲线。

## 从尼龙的诞生，看化学键怎样组织长链

聚酰胺简称 PA，主链中反复出现酰胺连接。这个连接包含一个与氧双键相连的碳，以及相邻的氮；常见尼龙的氮还带有氢。不同链上的这些基团能够通过氢键彼此联系。氢键是一种有方向性的分子间作用，比把整条主链连接起来的共价键弱，却能在许多位置共同限制链段移动。它像一排可以重新接合的扣点，帮助长链形成有序结构并传递载荷。

Carothers 的研究把小分子之间的逐步反应与长链的形成联系起来。1930 年代，他所在研究组探索聚酯和聚酰胺，1935 年制备出后来成为尼龙 66 的重要材料。早期专利还明确讨论了把形成的长链材料拉成纤维，以及冷拉后沿纤维方向出现的结构取向。这个历史过程连接了三个层次：合适的反应得到足够长的链，链间相互作用支持稳定固体，拉伸加工再使承载方向更加有序。今天把尼龙用于齿轮或连接件，仍然依靠这三类结构因素。

[Figure: diagram](https://ml-biomat.com/tutorials/biomaterials-courses/pm08/#zh-s2)

图 1 · 1930年代尼龙研究把长链合成与纤维取向联系起来。图用不同颜色的单元和链线展示反应、固体组织、冷拉三步，属于结构原理示意。

尼龙名称后的数字说明原料的碳数。PA66 的两个 6，分别来自含六个碳的二胺和含六个碳的二酸；二酸的碳数包括羧基中的碳，并不表示中间有六个亚甲基。PA6 则可以由含六个碳的己内酰胺开环形成。环状单体打开并接成长链，是另一条制造酰胺主链的路线。因此，PA6 并不是分子量只有 PA66 一半，也不是在 PA66 名称里省略了一个数字。

两者的酰胺基团密度接近，但连接方向和亚甲基排列方式不同，能够形成不同的晶体堆积。亚甲基是链中带两个氢的碳单元，它提供相对容易调整姿态的连接部分。常见 PA6 的熔化范围在约 220 °C 附近，PA66 常在约 260 °C 附近；这些典型值帮助认识晶体稳定性的差别，实际峰形与数值还受晶型、结晶历史和测量方式影响。不能只数氢键就精确推出熔点，因为链的排列和熔化后可获得的构象自由也参与平衡。

尼龙中的晶体与无定形链段共同工作。晶体提供相对稳定的有序区域，无定形链把这些区域连接起来，并容纳较多运动。快速冷却、慢速冷却、后续热处理和拉伸取向，都会改变两者的比例或排列。注塑齿轮与拉伸纤维即使使用同类 PA，也可能具有非常不同的方向性、收缩和破坏方式。把聚合物名称当作最终微结构，会忽略加工这个关键步骤。

链间作用增强也会带来加工代价。若链段很难移动，材料在熔融时可能需要更高温度或更大流动压力；若温度和停留时间过高，化学降解又会改变链长。工程材料的分子设计于是同时面向使用与制造：希望成品在受载时稳定，又希望原料能在可控条件下流入模具。这种协调贯穿后面所有高性能塑料，而不是尼龙独有的问题。

## 水为何能使尼龙变软，也使尺寸变化

水分子能够与酰胺基团作用，进入可接近的链间区域，并改变原有氢键关系。它尤其容易影响无定形部分的运动，使玻璃化区下降、室温下的柔量增加。某些尼龙吸湿后模量和屈服应力下降，冲击行为却得到改善，因为局部链段更容易在裂纹扩展前发生变形。强度、刚度和韧性由此再次分开：水分的作用不能简单归成“全部性能变好”或“全部变坏”。

吸湿量要说明分母。以干燥试样质量为基准，把吸湿后的质量增加除以干质量，就得到干基吸水率。100 g 干试样增加到 102.5 g，干基吸水率是 2.5%；这并不等于成品中水的质量百分数，更不等于零件长度增加了 2.5%。长度变化还取决于水在结构中的分布、取向、晶体限制和各方向的膨胀响应。称量与尺寸测量回答的是两件相关但不同的事。

以干质量为基准的吸湿量式 3

![以干质量为基准的吸湿量](https://ml-biomat.com/static/agent-math/2695eed2b47422535cf06040.svg)

| 符号 | 含义 | 单位 |
| --- | --- | --- |
| u | 干基吸湿百分数 | % |
| m𝑤 | 吸湿后试样质量 | g |
| m𝑑 | 按规定干燥后的基准质量 | g |
| w、d | 分别标记吸湿后与干燥状态 | 1 |

怎样理解两次称量之差给出增加的质量，以原干质量归一化，再乘100%转成百分数。

算一个例子干试样100.0 g，吸湿后102.5 g，u=(102.5−100.0)/100.0×100%=2.5%。若改用吸湿后总质量为分母，水的质量分数约为2.44%，属于另一种定义。

使用条件称量前按规定处理表面液体，确认质量增加主要来自水，并采用一致的干燥基准。该量不直接等于尺寸应变。

环境相对湿度和温度决定趋向的含水状态，壁厚与扩散速度影响达到该状态需要多久。刚成型且干燥的尼龙零件，与在潮湿空气中放置较长时间的同一零件，可能表现出不同的刚度与尺寸。调湿处理是在受控条件下让材料接近所需含水状态，使后续测试和使用更一致；它与成型前干燥的目的不同。干燥是为了让原料在高温熔融阶段避免过多水分引起的加工问题，调湿则面向成品的使用状态。

从链结构改变吸湿，可以增加相邻酰胺连接之间的碳链长度。PA11、PA12 等长链聚酰胺中，单位质量所含酰胺基团通常较少，与水形成作用的位置也相应减少，因此往往具有较低吸湿和较好的湿度尺寸稳定性。PA11 可以采用蓖麻油衍生原料，PA12 具有不同的工业合成路线；原料来源与使用性能是两个不同的分类维度。较长碳链不保证所有晶型的结晶度都降低，也不意味着对任何油类介质都具有完全相同的耐受行为。

引入芳香环则提供另一种调节方向。芳香环相对刚硬，减少某些主链转动方式，可以提高特定结构的热稳定承载能力。半芳香聚酰胺把芳香部分与脂肪链段组合起来，使刚性与可加工性得到协调；高度刚性的全芳香聚酰胺又常走向纤维和特殊成型路线。芳香化的效果并不是把所有化学键都统一变强，而是改变链构象、相互作用、规则性和降解路径的组合。

玻璃纤维、弹性体和其他聚合物也可以加入尼龙。纤维主要增加某些方向的刚度并限制变形，弹性体更侧重改善冲击变形，共混则需要合适界面连接两种相。纤维不会消除基体对水的响应：基体仍可能变软，界面也可能受到热湿环境影响。评价增强尼龙时，应同时记录含水状态、纤维取向和受力方向，才能把材料的化学设计与零件的实际尺寸联系起来。

## PET 与 PBT：两个碳的差别怎样进入加工过程

聚酯的主链包含酯连接，即含有碳氧双键并与另一个氧相连的结构。PET 和 PBT 都具有对苯二甲酸提供的芳香部分，区别之一在于连接两侧酯基的脂肪链段：PET 中相应二醇部分有两个碳，PBT 中有四个碳。增加的连接长度改变了链段转动和晶体排列。看似很接近的化学结构，因此可以在玻璃化、结晶速度和注塑循环中表现出明显差别。

PET 能形成透明瓶、薄膜、纤维，也能制成承载零件。快速冷却有助于保留较多无定形结构，拉伸又能引入取向并促进特定结晶过程；改变热历史后，透明性、刚度和尺寸稳定性都会变化。工程用途经常加入玻璃纤维、成核剂或其他改性组分，以获得目标刚度和加工表现，但“未增强 PET 不能承担任何工程功能”并不是正确的材料边界。零件所需载荷与尺寸必须先明确，才能判断是否需要增强。

PBT 通常较容易在注塑冷却时间内发展晶体，因此常用于需要较快成型和尺寸重复性的电气、机械零件。较低的链段运动温度不妨碍它依靠晶体和增强材料承担载荷，这也说明玻璃化温度不等于所有使用温度的上限。PET 与 PBT 的比较应同时考虑晶体形成速度、最后形成的数量和分布，以及模具温度、壁厚与冷却时间。某个材料的最高结晶度，并不能单独说明它在很短成型周期里会形成多少晶体。

酯连接能够发生水解，即水参与反应，使原有连接断开并形成新的端基。高温熔融过程中，即使材料的吸水量不大，少量水也可能导致链长降低，随后影响韧性和加工黏度。PBT 在室温下吸湿导致的尺寸变化较小，与它在熔融时需要控制水分并不矛盾。PET、PBT 原料都应按具体牌号与工艺要求进行水分检查和干燥，并保持后续输送过程不重新吸湿。

[Figure: diagram](https://ml-biomat.com/tutorials/biomaterials-courses/pm08/#zh-s4)

图 2 · 室温附近水对尼龙的塑化作用，与高温熔融时水参与聚酯链断裂，是不同过程。蓝点表示水，橙点表示新形成的链端；实际响应取决于温度与时间。

外观平整也不能独立证明链长保持良好。水解造成的分子量变化，可能先反映在熔体流动、黏度或断裂伸长上，而拉伸强度变化相对不明显。若一批零件较脆，应把原料水分、干燥空气状态、停留时间、再生料经历和实际熔体温度连起来检查。干燥时间相同不代表最终水分一定相同，因为初始水分、颗粒大小和设备供气条件都可能不同。

聚酯这个名称也不能直接等同于容易在自然环境中降解。酯基提供潜在的水解反应位置，实际速率还受到芳香结构、结晶度、可接近表面积、温度以及是否存在特定酶等因素影响。较柔软的脂肪族聚酯与含芳香环的 PET，可以有明显不同的环境响应。用“有酯键”判断可能发生什么反应是合理起点，进一步判断何时、在哪里发生到何种程度，还需要结构与环境信息。

## 提高使用温度：晶体路线与高玻璃化温度路线

工程塑料中的“通用”和“特种”常被用来粗略区分用途与耐热范围，但一个温度数字不能把所有牌号清楚切开。热变形温度是在规定载荷、升温方式和挠度判据下测得的结果，玻璃化温度对应链段运动，熔点对应晶体消失，长期热老化指标则关注性能随时间的保持。它们回答不同问题。高温零件需要在实际载荷和持续时间下检查，不能把某一个最显眼的温度当作所有性质的保证。

聚苯硫醚 PPS 的主链由芳香环与硫连接构成，能够形成晶体，常与玻璃纤维或矿物组分一起用于高温、电气及化学环境。芳香骨架、结晶和增强共同提供承载能力，硫连接又影响链的运动与化学反应。线型树脂、经特定氧化处理形成更复杂连接的树脂，以及不同增强配方，具有不同的流动和韧性。PPS 不是所有热塑性塑料中耐温最高的统一冠军，也不对所有介质都具有相同耐受性。

半结晶材料的模具温度尤其重要。熔体进入较冷模具后，靠近表面的区域可能迅速冻结，内部则经历不同的结晶过程。冷却速度、纤维取向与晶体增长共同造成厚度方向差异；之后受热又可能继续结晶或释放残余应力，尺寸随之变化。把高温材料加工成低内应力且结构稳定的零件，需要给结晶和冷却留出适当条件，而不是只选一台能达到高料筒温度的设备。

聚砜类走的是另一条常见路线。PSU、PESU 和 PPSU 等商业家族利用芳香环、砜基及不同连接单元，得到具有较高玻璃化温度的无定形材料。砜基包含硫与氧形成的极性结构，芳香环限制主链运动，醚等连接又提供一定调整能力。没有大量晶体意味着可以获得透明或半透明制品，也减少了结晶造成的成型收缩来源；高玻璃化温度则使它们在相当高的温度下仍可保持玻璃态承载。

无定形高温树脂仍需要充分升温才能流动，但不能把常用加工温度称为它的晶体熔点。加工时要获得足够流动性，同时控制吸湿、滞留和残余应力。不同砜类牌号的热水、蒸汽、清洗剂和溶剂耐受行为存在差别，不能仅凭共有砜基推定完全一样。用在可重复清洗或热处理的部件时，循环次数、受力状态和接触介质都应进入性能比较。

这两条耐热路线可以用同一个问题来理解：在目标时间尺度上，什么结构阻止链发生过多移动？PPS 等半结晶材料利用晶体与增强相增加约束；高玻璃化温度的无定形树脂主要利用仍然受限的链段运动。两者都可再通过填料或纤维调节性能，但出现软化、收缩和化学老化的条件不同。将承载机制与加工路径一起考虑，比按名称把材料分成“普通”和“高级”更有实际意义。

测试中的温度读数还要结合所选判据。热分析可以报告玻璃化变化的起始或中点，两者未必给出相同数字；热变形试验改变施加应力，也可能得到不同结果。对于纤维增强牌号，纤维会改变挠度发展，却未必同等改变基体玻璃化温度。因此，比较两个牌号时先对齐方法、载荷和预处理，再讨论数值高低，能够把结构作用与测量差别分开。

## 芳香骨架中的连接方式：PEEK、聚酰亚胺与聚芳酯

聚芳醚酮家族通常简称 PAEK，芳香环之间由醚和酮相关连接组织起来。醚连接中的氧允许部分构象调整，酮基中的碳氧双键与芳香骨架共同影响刚性和链间作用。PEEK 的名称记录了一个典型重复序列中醚、醚、酮的组合，PEK、PEKK 等名称则对应其他排列。它们共享结构思路，却有不同的规则性与结晶动力学；仅凭醚与酮的比例，不能覆盖所有异构连接和共聚组成的影响。

常见 PEEK 的玻璃化温度约在 143 °C，晶体熔化温度约在 343 °C。两者之间的差距说明，链的无定形区域已经明显增加运动时，晶体仍可保留。增强纤维还能继续承担部分载荷，因此“超过玻璃化温度就失去一切结构用途”并不成立。不过模量、蠕变和尺寸响应会变化，必须按具体温度与时间选用数据。一个牌号给出的热变形温度，与其玻璃化或长期性能指标可以相差很大，原因正是测量对象和条件不同。

PEEK 兼具高温加工能力与较好的多种介质耐受性，可用于泵、密封、运动零件和一些专门器械。制造时需要让原料充分干燥，并控制高温停留、流动及模具热条件；冷却决定最终结晶结构。把刚性基团继续加入链上，可能提高某些热性能，也可能提高黏度、减慢结晶或改变可加工范围。分子设计并非简单不断增加芳香环，而是在成品约束与加工可移动性之间安排合适连接。

[Figure: diagram](https://ml-biomat.com/tutorials/biomaterials-courses/pm08/#zh-s6)

图 3 · 芳香环提供相对刚性的骨架，醚氧、硫和含氧基团改变运动与相互作用。图比较连接类型，实际重复序列、空间异构和侧基共同决定结晶与加工。六边形内的圆圈标明芳香环。

聚酰亚胺 PI 的主链具有酰亚胺结构，通常把两个羰基与同一氮相联系，并可与芳香骨架组合。某些高度刚性的 PI 在发生明显化学降解前没有可利用的熔融流动区间，因而采用前驱体成膜、溶液路线、粉末压制等方法制造。另一些含较灵活连接的热塑性 PI 或聚醚酰亚胺可以进行熔融加工。不能看到“聚酰亚胺”就认为所有成员都可以注塑，也不能因某种线型 PI 不熔，就断定它一定是化学交联网络。

这一区别决定了零件路线。薄膜可以先由可加工前驱体形成连续层，再通过反应得到所需酰亚胺结构；某些摩擦零件则从粉末或半成品形状出发加工。加入石墨、纤维或其他填料，可以改变摩擦、磨损、热膨胀和承载行为，但也改变表面及方向性。长期耐热能力还与空气、水分、载荷和几何有关，短时高温暴露数据不能直接转化为多年使用温度。

聚芳酯 PAR 将芳香结构与酯连接结合，典型成员可具有较高玻璃化温度和良好透明性。与 PET、PBT 相比，其二醇来源及链的空间排列不同，可能保持无定形结构。芳香部分有助于限制运动，酯连接仍保留相应化学敏感性，熔融前水分管理因而重要。透明度、耐候性、冲击行为和耐介质性都与具体结构有关。所谓阻燃或自熄，也是在指定测试条件下的燃烧表现，不能改写成材料在任何条件下都不会燃烧。

## 让增强材料和零件形状一起承担载荷

玻璃纤维或碳纤维在工程塑料中相当于较硬的承载单元，周围基体把外力传递给它们，并维持整体形状。界面结合决定载荷能否有效从树脂进入纤维；纤维太短、界面滑移过早或局部孔隙，都可能减少增强效果。注塑时纤维随流动转向，表层与内部的取向又可能不同，所以同一块增强塑料沿流动方向和横向的模量、强度及收缩常不一样。一个“玻纤百分数”不足以描述整个零件。

材料刚度与截面形状可以互相配合。把薄片折成有一定高度的截面，会比平放薄片更难弯；塑料壳体上的加强筋就是类似思路。对于一端固定、另一端受横向力的细长矩形梁，小变形弯曲给出一个直接关系：长度的影响是三次方，厚度的影响也是三次方，而宽度只以一次方出现。将短时弹性柔量换成适用条件下的蠕变柔量，还能估计恒定载荷下挠度如何随时间变化。

恒定端部载荷下矩形悬臂梁的挠度式 4

![恒定端部载荷下矩形悬臂梁的挠度](https://ml-biomat.com/static/agent-math/e0cfb3af16962b0900c671da.svg)

| 符号 | 含义 | 单位 |
| --- | --- | --- |
| δ(t) | 时间t的自由端横向挠度 | mm |
| F | 自由端施加并保持的横向力 | N |
| L | 从固定端到受力端的梁长 | mm |
| b | 矩形截面宽度 | mm |
| h | 沿弯曲方向的截面厚度 | mm |
| J(t) | 对应时间与环境的线性蠕变柔量 | MPa⁻¹ |
| t | 施加载荷后的时间 | h或s，取决于柔量数据 |

怎样理解梁弯曲把截面抗弯能力与沿长度累积的转动联系起来。矩形截面厚度以三次方增加抗弯能力，长度也以三次方增加挠度。线性黏弹性对应关系允许在恒定载荷下使用蠕变柔量。

算一个例子F=3 N、L=50 mm、b=15 mm、h=4 mm、J=0.0005 MPa⁻¹（0.5 GPa⁻¹），δ=4×3×50³×0.0005/(15×4³)=0.78125 mm。厚度改为8 mm且其他量不变，挠度为0.09766 mm，即原来的1/8。

使用条件均匀、细长矩形梁，小挠度、线性黏弹性、恒定横向端载及稳定环境，忽略剪切变形和自重。对取向增强材料需采用相应方向的有效柔量；大挠度、塑性或接触改变时另用适合模型。

[Figure: 悬臂梁挠度](https://ml-biomat.com/tutorials/biomaterials-courses/pm08/#zh-s7)

分别调整截面厚度与已知柔量。固定端、3 N端载、50 mm长度及15 mm宽度保持一致。

交互中的柔量是待比较条件下已知或测得的输入，不通过一个任意时间公式代替材料试验。固定柔量时增加厚度，可以清楚看到几何效应；固定厚度时增加柔量，则对应温度、湿度或持续受载后材料更容易变形的情形。算例把两种影响分开，使“换成更硬的树脂”和“重新安排截面”成为可比较的设计操作。实际筋根、卡扣和曲面壳体还需要考虑局部应力集中、制造圆角与载荷方向。

热膨胀也是结构设计的一部分。温度升高后，材料平均尺寸通常增加，线膨胀系数描述单位温差带来的相对长度变化。如果塑料与金属牢固连接，两者自由膨胀量不同，就会在装配中产生附加应力或弯曲。纤维增强可以降低某些方向的膨胀，但取向也会使这种变化具有方向性。室温装配恰好合适，并不保证升温后仍然具有相同间隙。

自由热膨胀引起的长度变化式 5

![自由热膨胀引起的长度变化](https://ml-biomat.com/static/agent-math/19e6a17c760a3205adb01c2d.svg)

| 符号 | 含义 | 单位 |
| --- | --- | --- |
| ΔL | 自由膨胀造成的长度变化 | mm |
| α | 所考察方向与温区的平均线膨胀系数 | K⁻¹ |
| L₀ | 参考温度下的长度 | mm |
| ΔT | 温度变化量 | K |
| Δ、0 | 变化量符号及参考状态下标 | 1 |

怎样理解线膨胀系数表示单位温差的相对长度变化；乘温差得到相对变化，再乘原长得到实际长度变化。温差1 K与1 °C大小相同。

算一个例子L₀=100 mm、ΔT=50 K、α=80×10⁻⁶ K⁻¹，ΔL=0.40 mm。相同尺寸金属若α=20×10⁻⁶ K⁻¹，自由膨胀0.10 mm，两者差0.30 mm。

使用条件小应变、温区内采用合适平均系数、无机械约束。粘接装配中的实际变形与应力需要结合双方刚度和约束计算。

增加壁厚并非没有制造代价。厚区冷却较慢，可能形成缩痕、内部空隙和更强的温度梯度；纤维取向也会随流道和浇口改变。合理的结构常利用筋、局部曲面和均匀壁厚，把材料安排到能够有效抵抗弯曲的位置。材料选择、模具流动与几何设计需要同时推进，才能避免在试验中靠增强提高了模量，却在实际零件中因熔接线或翘曲失去预期效果。

短纤维增强还要求基体在纤维之间保持连续。纤维越多，熔体流动、纤维碰撞和表面质量就越需要协调，过强剪切可能使原本较长的纤维折断。最终零件中的纤维长度分布，与投料时的长度不是同一份信息。把成型后纤维长度、方向和界面状态一起检查，才能解释为什么同样标称含量的两种增强材料，最终承载与翘曲表现仍可能不同。

## 把材料名称转化为一套可执行的选材判断

选择工程塑料，可以先写清零件如何工作：承受的是一次冲击、反复弯曲，还是持续压紧；载荷通过哪个截面；允许的变形和间隙是多少。接着写温度范围、温度循环、湿度、接触液体和期望使用时间。这样得到的是一组具体要求。例如湿热环境中的齿轮，需要关注吸湿尺寸变化与齿面磨损；透明热水部件则更关心热循环、应力开裂和清洗后的透光。它们不应共用一张只按室温强度排序的候选表。

材料数据首先要匹配试样状态。比较干态与调湿态尼龙时，直接采用各自对应的曲线；比较增强材料时，说明纤维含量、方向和试样成型条件；比较耐温性时，区分短时变形、长期蠕变和化学老化。若数据缺少实际工作区间，就补测相应温度、时间和介质条件。将这些条件放在材料数值旁边，能够避免一个孤立的“高模量”或“耐高温”标签遮住决定设计的因素。

加工记录也属于材料证据。颗粒含水、实际熔体温度、停留时间、模具温度和冷却方式，可以改变链长、结晶、纤维取向与残余应力。对同一个外形，先检查这些结构是否稳定，再比较批次间性能，才能区分配方变化和制造波动。退火可能促进结构稳定或应力释放，同时也改变尺寸；调湿改变含水状态，二者不能互相替代。后处理应服务于目标使用状态，而不是作为所有零件通用的一道补救步骤。

耐磨和绝缘还各有自身条件。摩擦副由两种接触材料、表面粗糙度、速度、压力、温度和润滑共同组成，一种塑料在某个钢面上磨损低，不意味着与任意对偶材料都相同。绝缘表现则随湿度、频率、温度、表面污染和填料而变，导电增强组分甚至会改变材料的功能定位。材料设计的对象是运行中的接触系统和电气环境，而不只是树脂颗粒本身。

最后回到分子结构：酰胺连接提供强相互作用，也带来对水的响应；酯连接允许丰富的聚酯设计，也需要关注水解；芳香环、砜、醚、酮与酰亚胺组合出不同的刚性、结晶和加工路径。纤维与零件几何再把这些分子层面的能力转化为承载结构。选材工作由此形成连续关系：从使用条件找到限制过程，从限制过程选择结构，再通过制造与测量确认零件能够按预期保持功能。
