Repository: GellmanSparrowS/ml-biomat-blog

# ML-Biomat · 杨云浩的研究与开源项目

个人介绍、跨尺度生物材料体系与结构研究、机器学习与多尺度模拟教程。网站：<https://ml-biomat.com/>；个人主页：<https://ml-biomat.com/YunhaoYang/>。

## 修改入口

| 内容 | 源文件 |
| --- | --- |
| 中文个人主页 `/YunhaoYang/` | `content/about-body.html` |
| English profile `/YunhaoYang/en/` | `content/about-en-body.html` |
| 中文简历 `/cv/` | `content/cv-body.html` |
| English CV `/cv/en/` | `content/cv-en-body.html` |
| 相册素材与来源 | `content/profile-albums.json`、`static/images/profile/` |
| 活动展示 | `content/about-body.html`、`content/about-en-body.html`；首页共用其中的活动条目 |
| FiberNet 中英文展示 | `content/fibernet-body.html`、`content/fibernet-en-body.html`、`static/css/fibernet.css` |

File: docs/tutorials/biomaterials-courses/pm09/index.md
# 长链怎样排成晶体：结晶、形态与材料性能

Source: https://ml-biomat.com/tutorials/biomaterials-courses/pm09/
Language: zh-CN

从一片薄薄的聚乙烯晶体，走到晶格、层片与球晶的不同尺度。把成核代价、链段运动、结晶速度和熔化热联系起来，理解冷却、成核剂、流动与退火怎样改变材料的透明度、尺寸与受力行为。

## 同一种长链，为什么能变出不同的硬度与透明度

把同一种塑料快速冷却或慢慢冷却，得到的制品可能有不同的硬度、透明度和收缩。拉伸一张薄膜，也可能使它沿某个方向更强。这里发生的不一定是化学组成改变，而是长链重新安排了位置：一部分链段形成有规则的晶体，另一部分保持较无序状态，两者再组织成更大的结构。结晶研究要回答的，正是长链怎样在有限加工时间里建立这种组织，以及它怎样影响材料使用。

食盐晶体容易让人想到整齐排列的小颗粒，聚合物却像很长的细绳。相邻的一小段可以排齐，但整根绳还连着其他部分，并与附近长链缠结。聚合物因此常形成半结晶材料：晶区与无定形区共存，一条链甚至可以先进入一个晶区，再穿过较无序区域，最后进入另一个晶区。结晶度描述其中有多少被归入晶态，并不说明这些晶体多厚、多大、朝向哪里或如何相连。

理解层次是第一步。晶胞描述原子或链段如何在最小尺度周期排列；层片是由许多有序链段组成的薄晶体；球晶则是层片与其间无定形材料向四周生长形成的更大组织。像城市里房间、楼房和街区的区别，这三个尺度不能互相替代。显微镜中看到一个圆形球晶，并不意味着它内部是一整块没有缝隙的单晶，也不意味着它的直径就是分子链的长度。

1957 年，Keller、Till 和 Fischer 等人的工作推动了薄片状聚乙烯单晶的研究。电子衍射显示，晶体中的链轴大体沿层片较薄的方向，而完整长链的轮廓长度远大于层片厚度。Keller 据此提出链折叠的解释：长链进入晶体后，可以在表面附近转回，再以另一段继续进入晶体。这个推断把显微形状、衍射方向与分子长度连接到了一起，使聚合物晶体不再只是小分子晶体的放大版。

[Figure: diagram](https://ml-biomat.com/tutorials/biomaterials-courses/pm09/#zh-s1)

图 1 · Keller把层片厚度、链轴方向与长链轮廓长度联系起来，提出折叠链解释。上图为理想折返，下图示意跨越不同晶体的连接链；几何不按真实比例。

实际材料中的折返未必像教科书梳子那样整齐相邻。链可能形成较长回环，也可能在离开一个层片后进入另一个层片，成为连接链；还有链端和缠结留在无定形区域。稀溶液中长出的规则薄片，与从浓厚熔体里形成的层片组织也不同。折叠链模型揭示了重要的几何约束，但最终强度和韧性还要看连接链、晶体滑移和周围无定形链段怎样共同承担变形。

## 晶格是位置规则，晶胞是描述它的单元

铺地砖提供一个简单类比。把同一图案沿两个方向重复平移，可以铺满平面；三维晶体则沿三个方向重复。晶格是这些等价位置组成的数学点阵，基元是放在每个位置上的原子或分子结构。把点阵与基元结合，才得到具体的晶体结构。晶胞是用于描述重复的一块空间单元，它不一定是最小体积，也不一定是正方体；为了清楚展示对称性，常选择较方便的常规晶胞。

晶胞可由三条边长和三个夹角描述，但周期结构的对称性还包括旋转、镜像、反演，以及它们与平移的组合。螺旋轴可以想成旋转一定角度后再前进一段距离，滑移面则把镜像与平移连在一起。普通三维周期晶体具有七种晶系和十四种布拉菲点阵；进一步把内部结构与空间对称组合起来，得到更丰富的空间群分类。初学时最需要的是分清这些概念各描述哪种规则，而不是把分类数量当作材料性能表。

三维平移周期对旋转对称有约束，常见允许的一、二、三、四、六重旋转，与能够无缝重复的空间排列有关。这个限制针对周期晶格。准晶的发现说明，有序结构还可以没有普通的三维平移周期，却产生清晰衍射峰。因此，“所有晶体都必须周期重复”和“任何具有五重局部图案的物体都是准晶”都过于简单。讨论 PE、PP 等常见晶型时，周期晶胞仍是十分有效的起点。

晶面可以用一组三个整数标记，称为米勒指数。其思路是看一组平行平面与晶胞坐标轴的截距，再用截距的倒数建立比例；与某轴平行时，该方向对应零。圆括号中的指数描述平面取向，方括号中的指标通常描述方向，不能只因数字相同就认为它们是同一个对象。聚合物晶体的生长面、衍射峰和取向分析会反复使用这些标签，它们把几何位置变成可交流的名称。

X 射线的波长与原子间距处在可比较的尺度。来自规则排列区域的散射波，在某些方向相互加强，便产生衍射峰。布拉格关系用相邻晶面之间的路程差说明这种加强条件。角度必须看清定义：公式中的角是入射束与晶面的夹角，而常见衍射图横坐标标的是两束之间的散射角，数值为它的两倍。弄错这个角，计算出的晶面间距就会明显错误。

[Figure: diagram](https://ml-biomat.com/tutorials/biomaterials-courses/pm09/#zh-s2)

图 4 · 平行晶面使两组散射波具有可计算的路程差。角θ相对晶面定义，d是垂直面间距；图中的角度为几何示意。

布拉格衍射条件式 1

![布拉格衍射条件](https://ml-biomat.com/static/agent-math/8098b8020f151e6c42aa67fd.svg)

| 符号 | 含义 | 单位 |
| --- | --- | --- |
| d | 相邻平行晶面的间距 | nm |
| θ | 入射束与晶面之间的夹角 | ° |
| λ | 入射X射线的波长 | nm |
| n | 衍射级次，取正整数 | 1 |
| sin | 正弦函数，给出路径在相应方向的投影比例 | 1 |
| 2θ | 常见衍射图使用的散射角 | ° |

怎样理解相邻晶面对应两条散射路径的额外路程为2d sin θ。当路程差等于整数个波长时，波的起伏重新对齐并相互加强。

算一个例子取λ=0.154 nm、n=1，若图中峰位2θ=20°，则θ=10°、sin θ≈0.17365，d=0.154/(2×0.17365)≈0.4434 nm。

使用条件用于相干弹性散射的晶面几何条件。峰位还需正确校准并识别晶型；关系本身不由峰强直接给结晶度。

峰的位置帮助判断间距和晶型，峰的宽度、形状与方向分布又包含其他结构信息。很小的晶体、缺陷、内部应变和仪器分辨率都可能使峰变宽；强取向会把原本接近完整圆环的二维衍射强度集中成弧或斑点。因此，看到尖峰可以支持存在有序晶区，却不能直接把峰高当成晶体总量。后面测结晶度时，还需要处理背景、取向和积分范围。

真实晶体也会偏离理想点阵。局部缺位、异类单元进入、链端以及不整齐的折返，都可能扰动附近排列；位错则让排列在一条线附近发生错接，晶界连接不同取向的区域。这些缺陷会影响生长、滑移和破坏，但不能照搬“晶界总能阻止裂纹”这样的单向判断。对聚合物，缺陷还与链的连续连接纠缠在一起，有些局部无序反而是连接不同晶体所必需的部分。

## 成核与生长：为什么冷却并不是越快越容易结晶

液体温度低于相应的平衡熔化温度后，形成晶体可以降低体相自由能。但一个很小的有序团簇还要建立晶体与周围熔体之间的新界面，这会带来代价。自由能可以理解为在给定温度和压力下判断变化方向的能量尺度，既包含相互作用，也包含排列方式的影响。小团簇的表面相对体积很大，界面代价可能占优势，团簇便容易消失；超过一定尺寸后，体积收益增长更快，继续长大才更有利。

用球形晶核作最简示意，表面代价随半径平方增加，体相收益随半径立方增加。两者相减得到一个先上升后下降的自由能曲线，其最高点对应临界尺寸。真实聚合物晶核通常具有不同表面和各向异性，未必是小球；球形模型的用途是让人看清面积与体积竞争，而不是从一条通用公式直接预测某个聚合物的真实晶核形状。

球形晶核中的表面代价与体积收益式 2

![球形晶核中的表面代价与体积收益](https://ml-biomat.com/static/agent-math/0e07a513943faa4323d926bc.svg)

| 符号 | 含义 | 单位 |
| --- | --- | --- |
| ΔG(r) | 形成半径r晶核的自由能变化 | J |
| r | 球形晶核半径 | m |
| γ | 晶体与周围相的单位面积界面自由能 | J/m² |
| Δgᵥ | 形成晶体的单位体积自由能降低量，定义为正值 | J/m³ |
| r* | 使自由能曲线达到最大值的临界半径 | m |
| π | 圆周率，约3.14159 | 1 |
| Δ、v、* | 分别标记变化量、体积基准与临界状态 | 1 |

怎样理解球面积乘界面能给正代价，球体积乘单位体积收益给负贡献。面积随r²、体积随r³变化，二者竞争产生最大值；在该点的临界半径为2γ/Δgᵥ。

算一个例子示意取γ=0.030 J/m²、Δgᵥ=1.0×10⁷ J/m³，则r*=0.060/(1.0×10⁷)=6.0×10⁻⁹ m，即6.0 nm。代回自由能式，最大值约4.52×10⁻¹⁸ J。

使用条件球形、各向同性界面及均匀体相驱动力的经典示意。真实聚合物晶核形状、不同晶面能和异相成核需要相应模型；数值不指定某牌号。

[Figure: diagram](https://ml-biomat.com/tutorials/biomaterials-courses/pm09/#zh-s3)

图 2 · 使用公式示例的界面能与体相驱动力绘制球形晶核自由能。6 nm处达到最大值；超过临界尺寸后，进一步增长使自由能降低。

均相成核是体系内部在没有指定外来表面的情况下形成晶核；异相成核则借助颗粒、容器壁、残余有序结构或其他表面，改变建立界面的条件。有效成核剂并非简单使所有材料“更冷”，而是为特定晶体排列提供更有利的位置。已有晶体的生长面上还可能需要形成新的一层有序结构，这通常归入次级成核。初级成核决定从哪里开始，生长面的过程决定形成之后怎样继续推进。

过冷度增加通常增强结晶的驱动力，但链也必须移动到合适位置。当温度很低、接近玻璃化运动受限的区域时，长链很难完成调整，生长可能显著变慢。靠近平衡熔点时，链虽容易移动，成核与形成稳定生长层的驱动力却较小。结晶速度因此常在两者之间某个温度区间较高，而不是沿整个温区遵循一个简单的“越冷越快”关系。

冷却速度改变了材料在各温度停留的时间。快速冷却可能保留大量无定形结构，也可能在特定体系中形成很多细小晶体或介晶结构；慢速冷却往往给生长与重排更多时间。最后结果取决于该聚合物的运动速度、成核条件和实际温程。不能仅凭冷却快慢就保证韧性增大或减小，因为缺陷、连接链、晶型、取向和残余应力也会随过程改变。

流动又增加了一种组织手段。剪切或拉伸可以使部分链沿特定方向排列，降低形成某些有序结构所需的重排程度，也可能让较长链段成为后续晶体生长的支撑。流动一旦停止，取向会随时间松弛，所以剪切强度、持续时间和随后的冷却必须联合考虑。流动诱导成核不是一个只由转速决定的效果，它与材料的链长分布和松弛时间密切相关。

准备熔体时的加热历史会影响下一次结晶。温度不够高或保持时间不够长，可能留下未完全消失的晶体、较稳定有序区域或取向记忆，使随后结晶提前。若为消除这种记忆而加热过重，又可能发生链降解。比较成核剂效果时，需要对空白样与改性样采用一致且适合的熔融程序，再观察它们的结晶差别。否则，起点不同就可能被误读成添加剂带来的全部增益。

## 用一条结晶曲线，分清速度与最终数量

把样品迅速带到选定温度并保持恒温，随后观察放热、衍射或体积变化，就可以得到随时间推进的结晶曲线。早期变化较小，中间快速增加，后期逐渐趋缓，是常见形状。这里需要先定义纵轴：相对转化率把本次实验最终观察到的结晶变化当作完成值，而绝对结晶度描述样品中晶态的比例。相对转化率达到 100%，并不表示每一条链都已经完全进入晶体。

Avrami 在 1939 年起发展的相变动力学理论，把成核、生长和不同区域相互占据空间联系起来。设想先让每个晶体按其增长规则扩展，再校正不同晶体重复占据的空间，就能解释转化逐渐减速。这不是让真实晶体彼此穿过、无限独立生长。用于聚合物时，它常在一定转化区间提供有用描述，而后期层片增厚、二次结晶或成核方式变化可能带来偏离。

为便于比较，下面用达到一半相对转化所需的时间表示速度，再用指数控制曲线形状。半时间越短，整体变化越早完成；指数则改变早期起步与中段增长的陡峭程度。这样写可以避免把不同指数下单位不同的速率系数直接比较。指数的物理解释需要成核和生长假设，不能只把拟合得到的一个数值翻译成唯一微观机制。

用半时间表示的Avrami关系式 3

![用半时间表示的Avrami关系](https://ml-biomat.com/static/agent-math/4e71818c964d7d1e607360c0.svg)

| 符号 | 含义 | 单位 |
| --- | --- | --- |
| X(t) | 本次恒温过程的相对结晶转化率 | 1 |
| t | 自所定义起点开始的时间 | s |
| t₁/₂ | 相对转化率达到0.5的时间 | s |
| n | 控制曲线形状的Avrami指数 | 1 |
| exp | 自然指数函数，以数学常数e为底 | 1 |
| ln 2 | 2的自然对数，约0.69315 | 1 |

怎样理解时间除以半时间得到无量纲进度，取n次幂描述理想成核生长的累积，再用指数形式校正空间重叠。系数ln 2保证t等于半时间时X恰好为0.5。

算一个例子t₁/₂=60 s、n=3：在t=60 s，X=0.5；在t=30 s，X=1−exp[−0.69315×0.5³]≈0.0830，即8.30%；在t=120 s，X≈0.9961，即99.61%。

使用条件恒温、起点和最终变化量定义明确，并在适合该模型的转化区间使用。X是相对转化率；n的机制解释需要成核与生长假设及独立结构观察。

[Figure: 恒温相对转化曲线](https://ml-biomat.com/tutorials/biomaterials-courses/pm09/#zh-s4)

比较半时间改变带来的整体快慢，与指数改变带来的曲线形状差别。纵轴始终是相对转化率。

例如，在理想恒速三维生长条件下，如果成核点一开始就已确定，经典模型可给出指数 3；如果新成核点以恒定速率持续出现，则可给出指数 4。实际薄膜中的受限生长、成核随时间衰减、生长速度变化和多个过程重叠，都可能得到非整数或相近的拟合值。要判断机制，应把曲线与显微镜中成核点出现的时间、晶体半径增长以及样品几何结合起来。

恒温曲线也不能直接当作注塑冷却曲线。实际冷却过程中，成核与生长速度随着温度不断变化，同一层材料还可能经历不同剪切和压力。比较配方时，可以先用恒温实验分辨其行为差别，再用接近加工过程的升降温程序检查。在任何拟合之前，都要确认时间零点、仪器建立恒温的延迟，以及用于归一化的最终变化量，避免把仪器与处理方式的差别解释成新机制。

## 层片厚度、球晶大小和连接链各控制什么

层片虽然很薄，厚度却对熔化行为有显著影响。薄片的上下表面占比较大，表面自由能使它比理想无限厚晶体更容易熔化。Gibbs–Thomson 关系把这种有限尺寸效应写成熔点随厚度增加而接近平衡值的形式。表面能、单位体积熔化焓和厚度必须使用相容单位；把纳米直接当成米，或把每克的焓代入每立方米的位置，都会破坏数量意义。

层片厚度对熔化温度的有限尺寸影响式 4

![层片厚度对熔化温度的有限尺寸影响](https://ml-biomat.com/static/agent-math/9380b5cb750956f6f7eaf505.svg)

| 符号 | 含义 | 单位 |
| --- | --- | --- |
| Tₘ(l) | 厚度l的层片熔化温度 | K |
| Tₘ∞ | 理想无限厚晶体的平衡熔化温度 | K |
| l | 层片厚度 | m |
| σₑ | 上下折叠表面的单位面积自由能 | J/m² |
| Δh𝑓 | 单位体积完全晶态材料的熔化焓 | J/m³ |
| m、e、f、∞ | 分别指熔化、端表面、熔化焓与无限厚极限 | 1 |

怎样理解两片折叠表面的自由能按层片体积归一后与厚度成反比，降低有限晶体稳定性。除以体积熔化焓得到无量纲修正，再乘平衡熔化温度。

算一个例子示意取Tₘ∞=414 K、σₑ=0.090 J/m²、Δh𝑓=2.8×10⁸ J/m³。l=10 nm=10⁻⁸ m时Tₘ≈387.39 K；l=20 nm时Tₘ≈400.69 K。两者分别约114.24 °C和127.54 °C。

使用条件平板层片、适用的表面能与体积焓，并忽略横向边缘贡献。实际扫描中的重结晶、过热和分布会改变峰形；数值为说明单位与趋势的示意。

较高结晶温度常有利于形成较厚层片，退火也可能促使层片增厚或重排，但这种变化需要时间和适当的链运动。一次升温扫描中，薄晶体可能先熔化，链随后重新组织，再在更高温度熔化。于是双熔融峰不必意味着有两种不同化学成分，也不能仅凭峰数认定有两种晶型。结合不同升温速度、退火实验和衍射，才能把原有结构与测量中发生的结构变化分开。

球晶的尺寸则取决于成核点数量与生长空间。成核点稀少时，每个生长组织能够向外扩展较远；成核点密集时，相邻组织更早相遇，最终尺寸较小。它们相遇后沿接触方向受阻，外形不再保持完整球形。即使最终晶体质量相近，材料也可能由少量大球晶或许多小球晶构成。这个差别会影响光散射、局部变形和组织边界的分布。

[Figure: diagram](https://ml-biomat.com/tutorials/biomaterials-courses/pm09/#zh-s5)

图 3 · 更多成核位置使相邻生长组织更早相遇，常形成较细球晶。图比较组织尺度，不用圆内面积表示绝对结晶度；球晶内同时包含晶体与无定形区域。

偏光显微镜中常见的明暗十字来自各向异性结构与光的偏振关系。层片方向大体围绕中心分布，使某些方位与偏振方向组合后显暗；这提供了径向组织的线索，而不是一个球晶内部只有四块晶体。周期性明暗环带可能与层片取向和扭转等结构变化有关，具体解释还要结合材料及成像条件。偏光图记录的是光学响应，它与电子显微镜看到的实体层片提供互补信息。

透明性受到折射率变化的尺度、幅度和空间关联影响。细化球晶或其他散射结构有时能改善透光，但不能只根据球晶直径是否跨过某个可见光波长就精确判断透明度；材料厚度、晶体取向、孔洞和添加剂同样重要。力学性能也需要连接链参与解释。较多或较厚晶体可能提高某些方向的刚度，却不必普遍降低韧性；裂纹附近是否能发生晶体滑移、重排、空穴与链段拉伸，决定了材料如何耗能。

结晶常伴随体积收缩，因此同一制品中不同区域在不同时间形成晶体，会使尺寸变化受到彼此约束。表层先冷却、内部后收缩，可能留下应力、凹陷或翘曲；如果层片和链已经取向，收缩还可能具有方向性。提高结晶速度有时能缩短脱模等待，但也会改变结晶发生在保压、脱模前还是脱模后的比例。加工设计需要关心结晶发生的时刻与位置，而不只比较最后测到的总量。

## 量热、衍射、密度和光谱怎样互相校对

差示扫描量热法，简称 DSC，比较样品与参照在设定温程下需要的热流。晶体熔化需要吸热，结晶通常释放热量；不同仪器可以把吸热画向上或向下，因此读图必须先看轴向标注。熔融峰相对基线的面积换算成热量，再以样品质量归一化，得到每克样品的熔化焓。基线选择、重叠过程和扫描速度都会影响这个面积。

如果样品升温时先发生冷结晶，后来测到的熔化热就包含扫描过程中新增晶体的贡献。要估计扫描前已有的结晶量，常在适当条件下减去冷结晶释放的热量，再与完全晶态材料的参考熔化焓比较。加入玻璃纤维或其他不参与该聚合物熔融的组分时，还要按聚合物质量分数校正分母，否则增强越多，看起来的结晶度就会被人为压低。

扣除冷结晶并按聚合物质量校正式 5

![扣除冷结晶并按聚合物质量校正](https://ml-biomat.com/static/agent-math/51907ceeaeab79508723d319.svg)

| 符号 | 含义 | 单位 |
| --- | --- | --- |
| χ𝑐 | 扫描前聚合物部分的估计晶态质量分数 | 1 |
| ΔHₘ | 每克总样品的熔化吸热量，取正值 | J/g |
| ΔH𝑐𝑐 | 每克总样品的冷结晶放热量绝对值 | J/g |
| wₚ | 目标聚合物占总样品的质量分数 | 1 |
| ΔHₘ⁰ | 每克完全晶态目标聚合物的参考熔化焓 | J/g |
| c、m、cc、p、0 | 分别标记晶态、熔化、冷结晶、聚合物及完全晶态参考 | 1 |

怎样理解熔化吸热减去扫描中新形成晶体的放热，估计原有晶体贡献。总样品焓除以聚合物质量分数和完全晶态参考焓，转换为聚合物内部的晶态比例。

算一个例子总样品熔化热50 J/g、冷结晶热10 J/g，目标聚合物占80%，示意参考焓100 J/g聚合物，则χ𝑐=(50−10)/(0.80×100)=0.50，即聚合物部分的50%。

使用条件基线与热过程可合理分离，参考焓匹配化学组成和晶型，其他组分不贡献该熔融峰。复杂重组或重叠反应需要进一步分析。

参考熔化焓也需要与化学结构和晶型匹配。不同研究给出的参考值、样品热历史和归一化方式不一致时，表格上的结晶度可能出现系统差别。第一次升温主要保留制品此前经历的信息，随后采用共同冷却程序再做第二次升温，可以比较材料在较一致历史下的行为。两次扫描各有用途，不能把第二次曲线自动当作原始制品结构。

X 射线衍射通过晶态峰与较宽的无定形散射区分有序程度。估算结晶度时，需要扣除合理背景、覆盖足够角度，并考虑取向和峰重叠。密度法则利用晶态与无定形状态密度的差别，通过两相模型推算比例；质量分数应与比体积相联系，不能把密度线性平均后的体积分数直接当质量分数。孔隙、填料、共聚组成和测试温度都会改变解释。

红外光谱关注不同振动吸收，某些谱带对链构象或晶态环境敏感。比较晶带与其他参考带，可以追踪结构变化，但厚度、取向、化学组成和吸收系数也影响强度。一个峰变强，可能是相应构象增多，也可能是取向更有利于吸收。若想给出绝对结晶度，就需要经过校准的关系。量热测能量变化，衍射测空间有序，光谱测局部环境，三者一致时能够更有力地解释结构。

当方法间数值不同，最有用的做法是先核对它们对“晶态”的操作定义和样品条件。例如一个样品中存在很小、缺陷较多的有序区域，可能在热量和衍射分析中被不同方式分配；再加上扫描过程中继续结晶，就会出现差异。把称量、填料比例、温程和积分方式列清楚，通常比强行挑选一个“最正确的结晶度”更接近材料真实状态。

有些无定形链段紧靠晶体表面，运动受到较强限制，与远离晶体的无定形部分并不完全相同。把材料看成晶态与无定形两相，是许多计算的方便起点；更细致的分析还会区分这类受限无定形组分。它可能改变玻璃化过程中的热容变化和力学松弛，而不一定形成清晰的新晶体衍射峰。这也解释了为什么相同名义结晶度的材料，链段运动与实际柔量仍可能不同。

## PE 与 PP：同一层次的规则，产生不同晶体组织

聚乙烯主链较简单，常见晶体中的链段可以采取近似平面锯齿构象，并形成正交晶格。稀溶液生长的 PE 单晶可以呈菱形、截角或更复杂的外形，这些形状反映不同晶面的生长速度与溶液、温度条件。外轮廓好看并不意味着每处都同样完善；层片内部仍可有缺陷与厚度变化。生长受物质输运和界面稳定性影响时，还可能形成枝晶状结构。

熔体中的 PE 则常形成层片与球晶组织。支链会改变可进入晶体的序列长度与排布，链长分布影响移动和连接，冷却与退火再改变层片厚度。高压等特殊条件能获得与普通折叠层片不同的延伸链结构。强流动还可能形成常称为串晶的组织：取向的轴向结构像串杆，横向层片像沿杆排列的小片。这个形象类比描述形态，并不说明所有轴向结构都由完全伸直且同长度的单链组成。

等规 PP 的甲基排列规则，使主链常在晶体中采取螺旋构象。相同的螺旋链可以通过不同方式堆积，形成 α、β、γ 等晶型，还可出现有序程度不同的介晶结构。晶型与分子构型属于不同层次：α 与 β 的区别不是把等规链变成无规链，而是相同立体序列在空间中的组织不同。成核剂、压力、流动、序列缺陷和温程都可能改变各晶型的形成条件。

常见 α 型属于单斜结构；β 型具有不同的堆积方式，在一些配方和加载条件下有利于产生较强的塑性变形；γ 型的结构描述为正交晶系，其中相邻链层可出现不同方向的链轴。Meille 与 Brückner 在 1989 年对 γ 型的研究表明，聚合物晶体也能以有序方式容纳不平行链。这个例子提醒我们：平行链是常见组织方式，而不是任何聚合物晶体都必须遵守的绝对规则。

β 型 PP 的变形可伴随晶体重组、空穴形成或相转变，但最终抗冲表现还取决于比例、层片组织、取向和试验条件。不能用一个结晶温度自动指定所有 PP 必然形成 α 或 β，也不宜把某一晶型统一称为韧、另一种统一称为脆。改变成核体系之后，应同时检查晶型组成、晶体尺度和力学过程，才能知道改善来自哪种结构变化。

## 从 PET、尼龙到 PTFE 与 PLA：结晶规律怎样随结构改变

PET 的芳香结构与连接方式，使其在某些加工冷却条件下来不及充分结晶。快速冷却后得到的较无定形样品，在再次升温并获得足够链段运动时可以发生冷结晶；从熔体冷却时的结晶则属于另一段温程。两种现象不意味着每一份 PET 都必须在固定两个温度出现双峰。拉伸吹塑还会引入取向及应变诱导结晶，形成同时影响强度、阻隔和光学表现的结构。

尼龙通过酰胺基团和氢键形成有序组织，不同亚甲基长度、连接方向与晶型会改变氢键网络。水既能改变无定形区运动，也能参与局部相互作用，某些条件下会促进重排或改变晶型；这种结果依赖尼龙种类、温度和含水状态。熔融加工仍应遵守具体树脂的干燥与水分要求，不能为了可能促进结晶就把带水原料直接当成更好的加工选择。

聚四氟乙烯 PTFE 的氟化链结构、规则性和很高的熔体黏度，带来特殊的加工与结晶行为。常见高分子量 PTFE 即使晶体已经熔化，仍很难像普通注塑树脂那样流动，因此常通过粉末成型与烧结等路线制造。结晶度随合成状态、分子量、烧结和冷却而变，不能把接近完全结晶的某一原始粉末数值套给所有 PTFE 制品。室温附近还可发生晶体内部结构转变，它与高温晶体熔化是不同事件。

PTFE 的形态也并非只有一种延伸链结构。不同样品可出现带状、折叠或其他层级组织，首次熔化与经历过熔融后的样品可以表现不同。这里再次出现同一个研究问题：材料名称告诉我们可能的化学骨架，真正测到的结构由制备与热历史共同决定。比较其摩擦、尺寸或断裂行为时，应使用相应处理状态的结晶和形态信息。

聚乳酸 PLA 则突出立体序列的重要性。PLLA 与 PDLA 分别具有不同手性的规则序列，都可以形成晶体；随机混合左右手性单元通常会破坏长程规则性，而把较长的不同手性链适当组合，又可能形成新的立体复合晶体。Ikada、Jamshidi、Tsuji 与 Hyon 在 1987 年报道的立体复合现象，说明“把两种链混合”也能产生比各自普通晶体更高熔化温度的有序结构。

PLA 的结晶速率受立体纯度、链长、成核剂、温度和加工历史影响，不能只因原料可来自生物资源就推定一种独有结晶规律。水解过程中，无定形区域往往更易被水接近，但结晶比例可能随较易反应部分先消失或剩余链重排而上升。制品质量下降、链长下降和结晶度增加因此可能同时出现。要安排降解与力学保持，需要把水分输运、化学断链、结构演化和零件尺寸连起来观察。

设计结晶材料时，可以从三个问题开始：有多少有序结构，需要多快形成，以及它们怎样相连和取向。成核剂主要改变开始生长的位置与条件，温程控制运动时间和稳定性，流动改变方向，加工后的热处理则继续调整已有组织。用量热、衍射和显微观察追踪这些变化，再与透明度、收缩和受力过程比较，便能把“结晶度高低”扩展成真正可操作的结构设计。

File: docs/tutorials/biomaterials-courses/pm10/index.md
# 把软段与硬段接在一起：嵌段共聚物和热塑性弹性体

Source: https://ml-biomat.com/tutorials/biomaterials-courses/pm10/
Language: zh-CN

从鞋底回弹和密封圈的持续支撑出发，理解不同片段怎样在同一条链上合作。沿着微区自组装、结构测量和弹性网络，比较嵌段体系、聚烯烃共混物与动态硫化材料，找出柔软、恢复与热加工之间的结构联系。

## 柔软与定形，怎样在一条长链里合作

鞋底每走一步都被压缩，电缆护套弯过一个转角还要保持完整，密封圈则需要持续顶住接触面。它们都需要容易变形，却又不能像蜂蜜那样缓慢流走。普通橡胶可以通过硫化建立永久连接，获得回弹能力；另一条路线是把能运动的柔软长链与暂时牢固的连接区域组合起来，让材料在使用时形成网络，加热加工时又能重新流动。这就是许多热塑性弹性体的结构出发点。理解它，也能理解为什么类似分子可以组织出纳米管道、薄膜图案和承载小分子的微小容器。

聚合物分子是一条由许多小结构通过化学键连成的长链。化学键把原子连接起来，改变链的形状通常只需转动部分键，并不需要把整条链拉断。若一种链先连续排列许多A单元，再接许多B单元，就形成AB二嵌段共聚物；两端是A、中间是B，便是ABA三嵌段。这里的“嵌段”指具有一定长度、化学组成有区别的连续链段。A、B只是结构标签，尚未规定哪种硬、哪种软。只有结合它们的化学组成和温度，才能判断各自处于玻璃状、橡胶状还是结晶状态。

把红蓝两段绳接起来，可以帮助理解嵌段连接的作用。红色部分倾向与红色部分接近，蓝色部分也有自己的偏好，但每条绳的红蓝连接点不会凭空消失。混合两类完全独立的长链时，两类链可能逐渐分成很大的区域；把它们共价连接以后，分离受到链长限制，只能在较小尺度上重新安排。共价表示原子通过共享电子形成连接，这种连接在普通组织变化中保持完整。于是材料既能有不同组成的区域，又不会简单变成上下分层的两大块。

序列和配方需要分开看。无规共聚物的两类单元沿链分散排列；接枝共聚物有主链和侧接的长支链；共混物则由不同分子群混在一起组成。它们可能都呈现软相和硬相，但连接方式不同，界面稳定性、应力传递和重新加工的机制也不同。尤其是“热塑性弹性体”描述一类使用和加工行为，并不保证所有成员都是嵌段共聚物。后面遇到聚烯烃共混物和动态硫化材料时，应保留这个区别。

设计区域形状时，体积比例比称量比例更直接：一个区域需要在空间里占多少位置，取决于它的体积。密度是单位体积所含质量，用质量除以密度便得到体积。例如，同样质量的轻质材料会占据更大空间。以下换算把两种片段的质量配比变成体积分数；体积分数是某一部分体积除以总体积得到的无量纲比例。实际测量还需让密度与所讨论的温度和状态一致。

把质量配比换成体积比例式 1

![把质量配比换成体积比例](https://ml-biomat.com/static/agent-math/206cfbb24432bc4becb8918e.svg)

| 符号 | 含义 | 单位 |
| --- | --- | --- |
| fₐ | A部分的体积分数 | 1 |
| mₐ、mᵦ | A与B部分的质量 | g |
| ρₐ、ρᵦ | A与B部分在相应状态下的密度 | g/cm³ |
| A、B | 两种组成不同的片段标签 | 1 |

怎样理解每种质量除以密度得到体积；A体积除以两种体积之和，得到A在空间中所占比例。

算一个例子取mₐ=40 g、ρₐ=1.05 g/cm³，mᵦ=60 g、ρᵦ=0.90 g/cm³。两种体积约38.095与66.667 cm³，所以fₐ≈0.3636，即36.36%，不同于40%的质量分数。

使用条件两组分体积可近似相加，密度匹配温度与物理状态。加入溶剂或其他组分时，分母需纳入其体积或另行明确聚合物内部基准。

比例之外，分子还有长度、分布和拓扑结构。拓扑在这里指连接关系，例如线型、星型、环形以及一个主链带多条支链。同样的A体积分数，若A是一条长段，或被拆成许多接在同一点的短臂，它在界面附近需要占据的空间就不同。因此，化学结构不是一个只有“含量”的配方表：怎样相连，会决定链怎样填满空间，也决定软链能否跨过不同的硬区，把局部结构组成整件材料的受力网络。

## 微相分离：为什么会出现球、柱、层与网络

当A与B接触的自由能代价较高时，链倾向于减少异类接触。自由能可以理解为在给定温度下衡量一种组织是否容易维持的综合量，它同时计入相互作用和分子可选择的排列方式。形成A富集区与B富集区能减少不利接触，却增加界面，并迫使连接在界面附近的链改变形状。若区域无限增大，许多链会被拉得过长；若区域非常细碎，界面总面积又很大。这几种要求竞争，形成有限尺寸的微区。

“微相分离”中的微区常处于纳米尺度，一纳米是一米的十亿分之一。微区内部的链未必像原子晶体那样整齐排列：可以是无定形长链组成的球形区域，而这些球的中心在较大尺度上周期排列。原子尺度的结晶与微区尺度的有序因此是两个不同问题。一个样品可以没有链段晶体，却有整齐的层状微区；也可以在某种微区里进一步形成晶体，产生两种组织相互影响的结构。

用一个无量纲参数χ描述A、B链段接触的相对偏好，再乘一条链所含的参考链段数N，就得到常用的分离强度χN。链越长，许多小的接触差异累积起来越有分量。1980年，Leibler用统计理论讨论理想AB链从均匀熔体开始出现组成起伏的条件，把组成和χN联系成可计算的相图。相图是告诉我们不同条件下哪些组织较稳定的地图，不是每种实际产品都必须遵循的固定花纹目录。

分离强度把接触偏好与链长联系起来式 2

![分离强度把接触偏好与链长联系起来](https://ml-biomat.com/static/agent-math/1f332be7fe9c8004ed4f70fb.svg)

| 符号 | 含义 | 单位 |
| --- | --- | --- |
| N | 整条链的参考链段总数 | 1 |
| Nₐ、Nᵦ | A与B各自的参考链段数 | 1 |
| χ | 同一参考体积约定下的链段相互作用参数 | 1 |
| S | 此处定义的分离强度，等于χN | 1 |

怎样理解把单个参考链段的相互作用尺度与链上链段数相乘，衡量接触偏好沿整条链累积后的作用。相图还需要体积分数与链结构信息。

算一个例子χ=0.050、Nₐ=Nᵦ=100时N=200，S=10；若保持χ与等体积对称条件并把N增至240，S=12。理想对称高斯AB熔体的平均场临界χN约10.495，两个示例位于其两侧。

使用条件χ和N必须采用一致的参考链段定义。10.495对应理想对称AB熔体的平均场结果；组成起伏、链结构不对称、溶剂及其他作用会改变实际转变，不能直接当成TPU或所有嵌段材料的通用阈值。

当A占的体积很小，A富集的近球形区域可以分散在连续B相中；A比例增加后，柱状组织、连接网络和层状组织可能成为更合适的空间安排。两部分接近等体积时，交替的平层能比较对称地容纳两侧链。这个顺序帮助建立形状直觉，但实际稳定区还随链长不对称、相互作用、温度和分子结构改变。球也不是“单个巨大分子”：一个微区常由许多链共同组成，界面处连着来自不同分子的两类片段。

复杂网络的识别推动了这一领域的发展。早期电子显微照片展示了相互贯通的条纹和孔洞，有些结构曾被归为双金刚石网络。Hajduk等人在1994年研究中确认了双螺旋曲面型网络，即通常称为双陀螺网络的double gyroid；随后对部分早期星型嵌段样品的重新分析，也改变了原来的归属。双陀螺结构包含两套彼此不相交、却在空间互相穿插的同类网络，周围另一组分也连续。单张投影看起来相似的孔洞，三维连接方式可能完全不同。

[Figure: diagram](https://ml-biomat.com/tutorials/biomaterials-courses/pm10/#zh-s2)

图 1 · Hajduk等人的双陀螺识别及后续重分析说明：局部投影相似，并不保证三维拓扑相同。上方仅示意两种网络的局部连接数，不是完整晶胞；下方表示需要多截面证据。

对这段历史最有用的理解，是区分局部节点与完整空间结构。理想双陀螺的一套网络具有三连接节点，双金刚石网络具有四连接节点；局部连接数能提供线索，仍需结合周期、对称性和三维重建。更复杂的支化分子还可形成A15或σ等密堆积组织，其中不同位置的微区拥有不同邻居数。这里排列的是可变形的软微区，并非大小完全固定的钢球。链能够伸展、界面能够变形，给空间填充增加了选择，也让真实结构出现缺陷和不均匀尺寸。

## 加入溶剂或压成薄膜，组织规则怎样改变

熔体主要由聚合物自身占据空间，溶液则加入了能进入链间的另一种分子。若溶剂与A接触较有利、与B接触较不利，它就是对两段具有选择性的溶剂。水中的两亲嵌段是熟悉的例子：亲水片段能与水形成有利接触，疏水片段倾向减少暴露于水的面积。许多分子于是把疏水部分聚到内侧，亲水部分朝向外侧，形成带保护层的聚集体。这个保护层通常称为冠层，内部富集区称为核。

球形胶束可看作一个疏水核外面带许多亲水链，但形状并不只由“喜欢水或不喜欢水”决定。核心需要填满，外侧链也需要足够空间伸展；改变两段长度、浓度或溶剂条件，会改变界面弯曲的代价。聚集体可以成为长柱，也可以形成双分子层。双层卷成封闭壳以后，便得到囊泡：外侧和内侧都能接触水，中间是较疏水的膜。胶束核与囊泡内部的水腔是不同装载位置，理解这一点比把两者都称为“纳米小球”更有用。

这种组织为分子输送和分离提供了结构工具。较疏水的小分子可分配进入疏水核，水溶性物质可位于囊泡水腔，带电片段还能与离子相互作用。实际释放速度取决于客体与聚合物的相互作用、膜厚、链交换和聚集体稳定性；把东西包进去与让它在适当条件下离开，是两个相连但不同的设计任务。稀释后是否保持组织、盐浓度是否改变电荷作用、温度是否让膜更易运动，都可以通过明确实验逐项考察。

形成过程同样重要。把聚合物从良溶剂缓慢转入选择性溶剂，和直接把干粉扔进水里，即使最后总组成相同，也可能得到不同粒径和形状。已经聚集的长链要从核心抽出，需要经历较高代价；因此系统可能长时间停留在形成过程中留下的组织。平衡结构指有充分机会重新安排后较稳定的状态，动力学困住的结构则反映了到达该状态的路线。观察到一种形状以后，记录溶剂交换、混合和等待条件，才能解释它为什么出现。

薄膜增加了表面和厚度约束。若底面更容易吸引A，A往往先铺在底面附近；若空气界面又偏好另一组分，两侧要求可能共同决定层片朝向。膜厚与自然周期相近时，塞下完整的几层通常比勉强拉伸某一层更容易；局部会出现台阶、岛状区域或取向缺陷。通过调整表面对两组分的偏好、膜厚和退火条件，可以引导条纹平行或垂直于基底，进而为纳米图案转移提供结构。

这些应用各自利用了不同的“连续”。离子传导需要能够连通的含离子区域，同时还希望另一相保持尺寸；光学结构需要适当尺度和折射率差，使光在周期组织中发生选择性响应；制造细小图案则关注位置、间距与缺陷。普通几十纳米的周期并不自动产生可见结构色，颜色还要求尺度与可见光传播条件匹配。把“形成有序结构”继续追问为“哪一相连续、尺度是多少、方向怎样、缺陷在哪里”，应用机制便会具体起来。

## 从散射峰到三维网络，怎样证明结构

电子显微镜能显示不同区域的明暗，但明暗首先来自电子与样品相互作用的差别。对某一片段选择性染色，可以增加组成对比；切出很薄的样品，可以让电子穿过。看到深色圆点时，它们可能是球，也可能是柱的横截面；看到长条时，可能是柱，也可能是斜着切到的层。取向、切片厚度和投影重叠都会改变照片。因此结构判断需要多种视角，不能只凭一张“很像”的图指定三维形状。

小角X射线散射提供另一种信息。X射线穿过组成起伏时，来自不同位置的散射波会相互叠加；某些角度加强，形成峰。这里关注的组织比原子间距大得多，对应散射角较小，所以称为小角。波矢大小q把入射波长和散射角合成一个空间尺度指标：结构重复得越慢、周期越大，相应特征通常出现在越小的q。对于已确认的层状结构，一阶峰可以换算为重复周期。

小角散射与层状重复周期式 3

![小角散射与层状重复周期](https://ml-biomat.com/static/agent-math/64ddb2a9b9a55b9626562441.svg)

| 符号 | 含义 | 单位 |
| --- | --- | --- |
| q | 散射波矢大小 | nm⁻¹ |
| θ | 散射角2θ的一半 | ° |
| λₓ | 入射X射线波长 | nm |
| D | 一层A与一层B构成的重复周期 | nm |
| q* | 已识别的层状一阶峰位置 | nm⁻¹ |
| π | 圆周率，约3.14159 | 1 |
| sin | 正弦函数，表示相应角度的投影比例 | 1 |
| X、* | 分别标记X射线与选定的一阶峰 | 1 |

怎样理解q把波长和散射方向变化转为倒长度。沿层状周期相邻重复单元的相位相差一整圈时，q*D=2π，因此周期为2π/q*。

算一个例子若层状一阶峰q*=0.200 nm⁻¹，则D=2×3.14159/0.200≈31.42 nm。使用λₓ=0.154 nm时，该峰对应sin θ≈0.002451、θ≈0.1404°，散射角2θ≈0.2809°。

使用条件第一式为弹性散射几何关系；第二式用于确认的一阶层状周期。其他晶格的首峰需按相应结构关系换算，单个峰不能独立确定形貌。

层状结构的周期包括一层A与一层B，而不是其中某一层的厚度。若测得周期约31.42 nm，且两层体积相等、界面较窄，可先估计各层约占一半；若比例不等或存在较宽的混合界面，就需进一步建模。若峰位随拉伸沿不同方向移动，则说明组织间距发生各向异性变化。测量中还要区分样品到探测器的几何校准、背景扣除和峰的实际宽度；峰宽反映的相关长度与单个区域直径也不是同一个量。

结构识别更依赖一组峰的位置比例、强度和缺失情况，而非单独一根最高峰。柱状阵列、层状阵列与复杂立方网络各有不同的允许反射，然而取向和实验范围会让某些峰难以看见。可靠的路线是先提出候选结构，计算或分析它应具有的特征，再与多个实验信号相对照。显微照片说明局部连接，散射说明大量区域共同形成的周期与对称性，两者相互补充，才能把局部图像放回整块材料中。

电子断层成像通过倾转样品取得多角度投影，再重建三维体积；逐层切削与扫描电镜成像则能从连续截面恢复较大区域。重建以后可追踪通道是否相连、节点连接数和曲率如何变化。分辨率不足时，两条很近的通道可能被误连，分割阈值变化也会改变细颈。因此检查原始切片与三维结果之间的对应关系，是理解网络拓扑的一部分。网络骨架把粗细变化暂时抽去，适合比较连接关系，却不能替代真实界面面积和通道截面。

时间维度让结构测量进一步接近加工。升温以后，硬区软化、微区混合、晶体熔化可能发生在不同阶段；冷却以后，组成分离与链段结晶也可能有先后。跟踪散射强度增长可以描述有序组织逐渐形成，但这种“有序程度”需要自己的归一化定义，不能直接当作原子晶体的质量分数。把散射、热分析和力学随时间的变化放在一起，能判断某次强度变化主要来自微区重排、结晶，还是承担载荷的连接点失效。

## 物理连接点怎样把链变成弹簧网络

一条自由长链通常蜷曲，因为蜷曲状态有大量可能的形状。拉伸它以后，许多方向被限制，可选择的形状变少；去掉外力时，热运动使它趋向重新探索较多形状，于是产生回缩。这种回缩倾向称为熵弹性，熵衡量微观安排的丰富程度。链并不是一根靠金属键伸长的螺旋弹簧，普通橡胶状变形首先来自链形改变。要让无数链共同保持物体形状，还需要限制整条链无限滑走的连接点。

在ABA型弹性体中，A端段可以聚在玻璃状硬区里，中间B段处于柔软状态。若一条B段把两个不同硬区连接起来，它便是一座能传力的桥；若两端回到同一个硬区，就形成回环，对跨区域网络的贡献不同。还有只有一端固定的悬垂链和未被有效固定的链。由此可见，硬段含量相同的两个样品，仍可能因桥链比例、硬区尺寸和分子分布不同，呈现不同模量与回复能力。

[Figure: diagram](https://ml-biomat.com/tutorials/biomaterials-courses/pm10/#zh-s5)

图 2 · 软链连接不同硬区时可构成承载桥；回环与悬垂链的贡献不同。图只突出连接方式，真实网络包含许多微区、缠结与不同长度的链。

用最简单的橡胶网络模型，可以把有效承载链的数量与应力联系起来。摩尔是计数单位，一摩尔包含约6.022×10²³个指定对象；这里计数的是能够承担网络变形的链段，而不是把每个化学重复单元都算一条链。有效链摩尔浓度越高，同样体积里同时抵抗变形的链越多。绝对温度以开尔文计量，反映热运动强度。在连接点稳定的时间尺度内，这些因素共同决定理想网络的剪切模量。

理想网络的连接数量与拉伸应力式 4

![理想网络的连接数量与拉伸应力](https://ml-biomat.com/static/agent-math/5bc9ac86e50224fb8a7cea9a.svg)

| 符号 | 含义 | 单位 |
| --- | --- | --- |
| G | 理想网络的剪切模量 | Pa |
| νₑ | 单位体积有效承载链段的摩尔数 | mol/m³ |
| R | 气体常数，此处取8.314 | J/(mol·K) |
| T | 绝对温度 | K |
| λ | 拉伸比，当前长度与初始长度之比 | 1 |
| L、L₀ | 当前长度与初始长度 | m |
| σₙ | 拉力除以初始截面积得到的公称应力 | Pa |
| e、N、0 | 分别标记有效链段、公称应力与初始状态 | 1 |
| λ⁻² | 拉伸比平方的倒数 | 1 |

怎样理解有效链浓度乘每摩尔热运动能量RT，得到单位体积的能量尺度，也就是应力量纲。体积近似不变的单轴拉伸中，高斯链网络的伸长和横向收缩给出λ−λ⁻²项。

算一个例子νₑ=100 mol/m³、T=298 K时G=100×8.314×298=247757.2 Pa≈0.2478 MPa。L₀=0.050 m、L=0.100 m时λ=2，σₙ=0.2477572×(2−1/4)≈0.4336 MPa。

使用条件等温、近似不可压缩的理想高斯网络，连接点在观察期间稳定，链远离完全拉直极限。这里不计硬区屈服、链滑移、有限伸长和滞后；交互数值是这一模型的响应。

拉伸比是当前长度除以初始长度。拉伸比为2意味着长度加倍，对应工程应变100%，而不是200%。模型计算的是公称拉应力，也就是拉力除以初始截面积；软材料拉长后通常变细，若用当前面积计算真实应力，数值会不同。公式里的正项表示沿拉伸方向的贡献，负项包含保持体积时横向收缩的影响。它把一种明确的网络假设转成可检查的数量关系，便于观察改变有效连接数量后曲线如何移动。

[Figure: 理想网络的公称应力与拉伸比](https://ml-biomat.com/tutorials/biomaterials-courses/pm10/#zh-s5)

改变有效承载链浓度和拉伸比，观察理想网络的模量与公称应力。温度保持298 K，图中不包含硬区破坏和循环损耗。

物理连接点有寿命。一个硬区在短时间里能牢牢固定端段，经过更长时间却可能允许端段拔出或交换；升温通常加快这种重排，溶剂也可能进入硬区降低其稳定性。于是同一种材料可以在快速动作中回弹良好，在持续压缩中却逐渐失去支撑。热塑性加工利用的正是连接与组织在较高温度下能够重排，不过具体材料可能经历玻璃软化、晶体熔化或多种作用共同变化，不能只指定一个通用“解锁温度”。

真实弹性体还会出现滞后与残余变形。加载时硬区转动、局部链滑移或连接点重组需要耗能；卸载时这些路径未必立即逆转，所以回程曲线与去程不同。两个曲线之间的面积表示一次循环耗散的机械能，能量可转成热或用于内部结构变化。对减振件，适量耗散可能有用；对需要高回弹的运动部件，过大的损耗会降低能量返回并积累热。有效连接密度因此不是越大越好，还需与伸长范围、耐疲劳和加工流动共同安排。

## TPU、TPEE与聚酰胺弹性体：软硬片段各做什么

热塑性聚氨酯TPU通常由长链二醇、短链二醇和二异氰酸酯反应形成。二醇表示分子具有两个羟基反应端，二异氰酸酯则有两个相应反应端；相互连接产生氨基甲酸酯键。长链二醇留下较长、易运动的软片段，二异氰酸酯与短链扩链剂形成较密集的硬片段。短链扩链剂的作用是把分子接长并调整硬段序列，普通线型TPU并不需要把它描述为建立永久三维网络的交联剂。

硬片段之间的氢键及其聚集提供较强相互作用，有些硬区还具有晶态组织。氢键是特定含氢基团与邻近含氧、含氮等基团之间的方向性吸引，在这里帮助片段靠拢，但其作用随温度与环境改变。软硬两段并非总是完全分开：部分硬片段可能混入软相，限制运动并改变软相玻璃化温度。增加硬段比例通常提高硬度和刚度，却也会改变微区连接和可伸长空间，因此不能只根据比例对所有性能作线性外推。

软段化学决定了环境响应的重要部分。聚酯型软段含酯键，聚醚型软段含醚连接，聚碳酸酯软段则有另一类含氧连接。聚酯软段中的酯键在湿热等条件下可能水解，链被切短后力学性能下降；聚醚型通常能改善这类耐水解表现，但氧化、光照和具体介质又有不同影响。吸收溶剂造成的溶胀与化学键断裂也应分开：前者可能随干燥恢复尺寸，后者改变分子本身。环境评价要同时观察质量、尺寸和力学保持率。

TPU可以用于耐磨表面、薄膜、线缆和管材，原因来自柔性、强度、耐磨与加工能力的组合。耐磨不是一个材料家族的固定名次：接触对偶材料、载荷、滑动速度、温度和润滑条件都会改变磨损方式。芳香族与脂肪族异氰酸酯结构对光照后的外观也有影响，是否黄变与能否继续承载是不同观察。用于接触皮肤、液体或生物环境的部件时，具体配方、加工残留和使用处理需要一起进入评价，单凭“TPU”缩写无法指定完整行为。

热塑性聚酯弹性体TPEE常把能结晶的芳香族聚酯硬段与较柔软的聚醚段连接。硬段晶体承担物理连接和增强作用，软段使其在较低应力下能够明显变形；也存在采用柔性聚酯软段的结构。聚四亚甲基醚二醇来源的软段常见，其醚链与芳香族聚酯硬段在化学上要分清。硬段熔化后可流动成型，冷却时重新形成组织；冷却速度和后续热处理便会影响尺寸、模量和弯曲疲劳，而不只是最后的外观。

聚酰胺类热塑性弹性体以聚酰胺硬段提供氢键与晶体连接，软段可由聚醚或柔性聚酯组成，聚醚嵌段酰胺常简称PEBA。聚酰胺种类、软段长度和比例共同影响密度、吸水、低温柔韧与回复。它们可用于反复弯曲的管材和要求轻量、弹性回复的部件。对这些缩聚结构，进入高温加工前的水分管理尤其重要：使用状态下的吸水软化，与熔体中发生的水解降解是两个过程。干燥条件应匹配具体材料，让长链在加工后仍保有设计长度。

## 苯乙烯体系与烯烃体系：同样柔软，连接方式不同

苯乙烯类热塑性弹性体常简称TPS。SBS中的S是聚苯乙烯端段，B是聚丁二烯中段；SIS则以聚异戊二烯为柔软中段。聚苯乙烯硬区在合适温度下限制端段运动，软段连接它们，构成可重新组织的物理网络。增加油、增黏树脂或其他聚合物，可以改变触感、黏附与流动，但添加物进入哪一相非常关键。若主要进入软相，会使软相膨胀；若明显软化硬区，也可能缩短网络保持载荷的时间。

对中段进行适当氢化，可以把较易受氧化、臭氧作用的碳碳双键转变为更饱和的结构。由SBS衍生的SEBS具有乙烯—丁烯型中段，由SIS衍生的SEPS具有乙烯—丙烯型中段。这样的变化改善了某些耐老化条件下的结构稳定性，同时保留两端苯乙烯硬段；不应把它理解为所有芳香环也一并消失。最终耐候性还受到光稳定剂、颜色、氧扩散和使用温度影响。表面黏接与印刷则要考虑低表面极性及表面处理。

聚烯烃热塑性弹性体TPO常通过聚丙烯等热塑性组分与乙烯丙烯类橡胶相组合获得。这里的硬相和软相可以属于不同分子，称它们为同一分子的“硬段与软段”会掩盖真实结构。橡胶相含量、颗粒尺寸、连续性与界面作用控制宏观变形；热塑性相在加工时流动，冷却后重新支撑形状。不同产品的组成与模量范围很宽，用一个固定橡胶百分比或单一弯曲模量界限，不能替代结构与性能的具体定义。

聚烯烃弹性体POE常指乙烯与较高级α烯烃形成的弹性共聚物，较多支链打断规则结晶，使材料柔软。采用某类催化剂并不自动意味着链由整齐的软硬嵌段构成。真正的烯烃嵌段共聚物OBC则可以具有结晶能力不同的连续片段。2006年，Arriola等人报道的链穿梭聚合让增长链在两类单体选择性不同的催化中心间转移，从而在一条链里形成不同组成片段。催化剂控制的序列设计，把“硬软相混合”推进到“硬软片段相连”。

热塑性硫化胶TPV又走了另一条路线：在熔融混合的同时，让橡胶相发生化学交联，称为动态硫化。“动态”表示反应发生时材料仍受混合和剪切，橡胶相的破碎、聚集与交联相互竞争，最终常形成交联橡胶分散于连续热塑性相中的组织。即使橡胶含量很高，热塑性相仍可形成贯通路径，使整体能够热加工。橡胶粒子尺寸与内部交联程度随配方和工艺改变，不是所有TPV都具有同一粒径或同一交联密度。

[Figure: diagram](https://ml-biomat.com/tutorials/biomaterials-courses/pm10/#zh-s7)

图 3 · 棕色区域中的连接示意橡胶交联，绿色区域是连续热塑性相。再加工主要通过连续相的流动实现，不要求把橡胶交联全部打断；形貌与尺寸随具体工艺改变。

TPV重新加热时，交联橡胶并不会像未交联链那样完全熔化成自由分子；主要是热塑性连续相流动，带着橡胶区域重新成型。这解释了“有化学交联仍能热塑加工”并不矛盾，也解释了它与整块连续硫化橡胶的区别。交联橡胶有助于保持形状和改善某些长期回复行为，实际压缩永久变形仍取决于温度、时间、配方和结构。多次加工还会改变分子长度、稳定剂状态与形态，回用材料需要在目标循环条件下重新测量性能。

## 选材料时，把柔软、回弹和长期稳定分开测

用手按压只能粗略判断表面在短时间里的变形。硬度测量规定压头形状、载荷和读数时间，因而比手感可重复；Shore A与Shore D使用不同量程与条件，数字不能直接当作同一把线性尺子相减。两个硬度相近的配方，可能有完全不同的拉伸强度、回复速度和耐磨性。硬度适合控制某个产品系列的一致性，选择密封、运动或缓冲材料时，还需明确实际承担的变形方式。

断裂伸长率告诉我们试样在特定拉伸条件下能拉到多长才断，弹性回复则问卸载后能回到哪里。能拉得很长的材料，可能已经发生大量链滑移，留下明显残余长度；断裂伸长较低的材料，也可能在日常工作的小幅循环里回复很好。因此，比较鞋材或软连接件时，应记录实际工作应变、加载速度、循环次数和温度，并同时看回程曲线。把一条拉断曲线当作所有弹性表现的代表，会漏掉真正决定使用体验的时间效应。

密封圈尤其关心压缩后的回复。先把初始厚度压到规定间距，在给定温度保持一定时间，再解除压缩并按规定等待，测量恢复厚度。压缩永久变形把尚未恢复的厚度损失，除以最初施加的压缩量，得到便于比较的百分比。分母不是原始厚度；否则压缩程度不同的两组试样会被错误比较。测量值越小表示在这套试验条件下恢复得越充分，但密封力保持还需测量持续压缩期间的应力变化。

以施加的压缩量为基准计算永久变形式 5

![以施加的压缩量为基准计算永久变形](https://ml-biomat.com/static/agent-math/f5aa536faef46516566aae2f.svg)

| 符号 | 含义 | 单位 |
| --- | --- | --- |
| C | 所定义程序下的压缩永久变形百分比 | % |
| h₀ | 压缩前的初始厚度 | mm |
| hᵣ | 卸载并经过规定恢复时间后的厚度 | mm |
| hₛ | 保持压缩时的间隔厚度 | mm |
| 0、r、s | 分别标记初始、恢复与间隔 | 1 |

怎样理解分子是没有恢复的厚度损失，分母是最初施加的压缩量；二者相除再乘100%，表示施加变形中保留下来的百分比。

算一个例子初始厚度h₀=10.0 mm，压到hₛ=7.5 mm，规定恢复后hᵣ=9.5 mm，则C=(10.0−9.5)/(10.0−7.5)×100%=20%。

使用条件比较时保持试样形状、压缩量、温度、保持时间与恢复时间一致。该式描述卸载后的尺寸回复；持续密封力通过压缩期间的应力松弛测量。

压缩永久变形与应力松弛回答不同问题。卸载后看起来恢复良好，未必意味着压着时始终保有足够接触力；反过来，短时残余形变也可能在更长等待后继续恢复。设计密封件时，要把这两个试验与零件几何联系起来：初始压缩量、接触面粗糙度、介质渗入及温度循环会共同决定泄漏通道是否形成。材料的短期拉伸强度很高，并不能直接给出长期密封寿命，适合的评价应沿着实际失效过程展开。

反复运动则需要疲劳与热管理。小裂口在每次拉伸中张开，局部应力集中可能推动裂纹增长；同一位置的耗散生热又会提高温度，使物理连接更容易重排。增加硬段可能提高初始承载，却也可能改变裂纹尖端的变形方式。耐磨、抗撕裂、低损耗和柔软度之间因此存在相互制约。比较不同家族时，应先统一试样、硬度范围和试验条件，再讨论结构差异如何解释结果，而不是给所有TPU、TPV或TPS排一个永久次序。

一条完整的选择路线，可以从部件的动作开始：它主要被拉、压、弯还是摩擦，动作持续多久，在什么温度与介质中重复。随后寻找能在这一时间窗口维持的连接结构，再安排软段运动、硬区组织和加工条件。需要低温弯折，就检查软相运动是否仍充分；需要高温持久支撑，就检查连接点与连续相是否仍稳定；需要多次成型，就跟踪再加工后的分子和形态变化。软硬组合的价值，正是在这些具体要求之间建立可以测量、可以调整的结构联系。

File: docs/tutorials/biomaterials-courses/pm11/index.md
# 两种材料怎样共同受力：聚合物共混与复合

Source: https://ml-biomat.com/tutorials/biomaterials-courses/pm11/
Language: zh-CN

从橡胶颗粒阻止脆裂，到纤维接过树脂传来的载荷，理解不同材料怎样在界面两侧合作。把混合自由能、相形态、增容与载荷传递联系起来，再用理想刚度模型比较配方相同、结构不同的结果。

## 组合材料，首先要安排各自怎样工作

一根玻璃纤维很难单独做成牢固的工具外壳，一块普通树脂又可能不够硬。让树脂包住大量纤维，便能把纤维的位置固定下来，并把外部载荷传到纤维上。另一种组合是在容易脆裂的塑料里加入柔软橡胶颗粒，让裂纹附近出现更多能够耗能的变形。两者都把不同材料放在一起，但前者主要安排承载路径，后者主要改变破坏过程。混合的价值来自这种具体合作，不是把两种优点列在同一张配方表上就自然实现。

聚合物共混物通常由两种或更多聚合物组成，例如聚碳酸酯与含橡胶的ABS组合；聚合物基复合材料则以聚合物为基体，加入纤维、颗粒、片层等结构单元。基体是连接并包围其他组分的主要连续材料，增强相或功能相提供特定承载、导电、导热或阻隔能力。这些分类有交叠：芳纶和高强聚乙烯纤维本身也是聚合物，全聚合物复合材料同样成立。判断问题时，知道谁连续、谁承载、界面怎样连接，比强行划一条化学类别边界更重要。

材料内部组成或结构相对一致的区域称为相。两种树脂在分子尺度上混匀，可以构成一个无定形相；若各自形成富集区，就出现多相组织。微米级颗粒分布均匀，也可以让一件制品看起来颜色一致、手感一致，但这与分子混匀是不同层次的“均匀”。一微米是一米的百万分之一，通常仍包含大量分子。肉眼、光学显微镜、电子显微镜与分子运动测量各自观察不同尺度，结论需要带着这个尺度来理解。

“相容”在工程交流中常表示能加工成稳定、性能可用的组合；严格讨论热力学时，更明确的词是互溶，指在给定温度、压力与组成下形成稳定单相。增容则指通过界面调控改善组合的形态与性能，不必把原本两相的材料完全变成一相。高抗冲聚苯乙烯和ABS保留橡胶区域，正是为了利用两相的差别。把所有多相材料都视为“混合失败”，会忽略它们最重要的结构功能。

天然材料能提供直观线索。木材的细胞壁包含有方向性的纤维素微纤丝，以及半纤维素、木质素等组分；细胞的排列和孔隙又构成更大尺度的结构。某些贝壳的珍珠层以碳酸钙片层与少量有机组分形成层级组织，裂纹可在界面附近偏转，片层之间也可能滑移。这些材料的组成、含水量和结构随物种与位置改变，不能用一个固定比例概括所有木材或贝壳。它们展示的是分工与层级，而非简单复制配方即可得到的性能。

本章沿着两条相连的问题前进。第一条是不同聚合物愿不愿意在分子尺度上相邻，以及加工怎样留下需要的相形态；第二条是形成界面以后，力如何穿过界面进入另一种材料。前者解释橡胶增韧、双连续导电与多层阻隔，后者解释纤维长度、取向与界面结合为何控制增强。最后把这些结构放回零件的尺寸、质量、环境与加工路线中，才能判断一种组合是否适合具体用途。

## 长链为什么难混匀：从排列数到自由能曲线

把两种小珠子倒在一起，珠子能够各自移动，混合后有很多不同的排列方式。若先把同色珠子串成长链，每颗珠子就不能独立占据任意位置：它必须靠近同一条链的邻居。两组材料虽然仍有大量运动方式，混合所增加的独立排列机会却比同样数量的小分子少得多。熵用来描述这种微观排列的丰富程度。长链的混合熵收益较小，意味着不大的不利接触作用就可能抵消混合带来的好处。

1941至1942年前后，Huggins与Flory分别发展长链溶液的统计描述，解决大小悬殊分子不能直接沿用普通理想溶液公式的问题。格点模型把空间暂时划成等体积小格，一条长链占据彼此相连的许多格，溶剂分子或参考链段占一个格。这样既能数出混合带来的排列机会，也能估计不同组分相邻的接触。模型的格子是帮助计数的工具，不是说液体里真的存在一张固定方格网。

[Figure: diagram](https://ml-biomat.com/tutorials/biomaterials-courses/pm11/#zh-s2)

图 1 · Huggins与Flory用长链连接限制修正普通混合统计。上图各点可独立安排；下图连接把许多位置绑定在一起。颜色只是区分示意单元，格子不表示真实液体晶格。

自由能把相互作用与排列机会放到同一尺度上比较。以下表达用无量纲的g表示每摩尔参考格点的混合自由能除以RT；摩尔是物质计数单位，R是把温度与每摩尔热运动能量联系起来的常数，T采用开尔文。前两项描述混合熵，后面一项描述两类链段接触的相对作用。自然对数是以数学常数e为底的对数，在这里来自大量排列数的计数；不需要逐一列出每种排列，也能计算其整体影响。

按参考格点归一化的混合自由能式 1

![按参考格点归一化的混合自由能](https://ml-biomat.com/static/agent-math/d18acb1673acdcc2807440b6.svg)

| 符号 | 含义 | 单位 |
| --- | --- | --- |
| g | 无量纲混合自由能 | 1 |
| ΔGₛᵢₜₑ | 每摩尔参考格点的混合自由能变化 | J/mol |
| R | 气体常数，此处取8.314 | J/(mol·K) |
| T | 绝对温度 | K |
| φₐ、φᵦ | A与B的体积分数 | 1 |
| Nₐ、Nᵦ | 每条A链和B链占据的参考格点数 | 1 |
| χ | 相同格点约定下的相互作用参数 | 1 |
| ln | 自然对数函数，底数为e | 1 |
| Δ、site、A、B | 变化量、参考格点基准与两组分标签 | 1 |

怎样理解两种体积分数乘其对数并除以链长，计入受链连接限制的混合排列收益；χφₐφᵦ表示异类接触作用。除以RT后各项无量纲，链越长，前两项的绝对值越小。

算一个例子Nₐ=Nᵦ=100、φₐ=φᵦ=0.5、χ=0.025时，g=0.01 ln0.5+0.025×0.25≈−0.00068147。在T=400 K，ΔGₛᵢₜₑ≈−2.266 J/mol参考格点。负值仍需与可能的两相平均自由能比较。

使用条件不可压缩、等参考体积格点的二元平均场模型，链长明确，χ描述给定状态的有效接触作用。结晶、特定缔合与组成依赖的χ可能需要扩展；端点的φ lnφ按趋近零的极限处理。

曲线上的一点表示一种均匀组成的自由能，但材料还可以选择分成两种不同组成的相。若这两相按适当比例组合，其平均自由能低于原来的均相点，分相便更有利。因此，仅看到混合自由能小于零，只能说明它低于各自纯组分作为参照的状态，不能保证它低于所有可能的两相组合。图上连接两个组成点的直线表示相应两相平均值；能够从下方共同接触曲线的公切线，帮助找出平衡共存的两个组成。

局部稳定性可以从曲线的弯曲方向判断。若某个均匀组成略微分成一块偏A、一块偏B后平均自由能下降，那么很小的组成起伏就会被放大，这一范围叫旋节不稳定区。数学上用二阶导数表示弯曲：一阶导数是曲线斜率，二阶导数描述斜率怎样变化。二阶导数为负的区间像向下弯的拱顶，沿两边略微移动就能降低平均高度；为正的局部谷底则抵抗小起伏。

自由能曲率与小组成起伏式 2

![自由能曲率与小组成起伏](https://ml-biomat.com/static/agent-math/578b8de9b161e9a9cc0c6f2d.svg)

| 符号 | 含义 | 单位 |
| --- | --- | --- |
| d²g/dφₐ² | g随A体积分数变化的二阶导数，即曲率指标 | 1 |
| g | 前式定义的无量纲混合自由能 | 1 |
| φₐ、φᵦ | A与B体积分数，二者之和为1 | 1 |
| Nₐ、Nᵦ | 每条链的参考格点数 | 1 |
| χ | 此处取不随组成变化的相互作用参数 | 1 |
| d²、dφₐ² | 表示对同一组成变量连续求两次变化率的记号 | 1 |

怎样理解在总组成守恒时比较两块稍偏A和稍偏B的区域：曲率为负，分开后的平均自由能下降，小起伏会增长。曲率为零是旋节边界；曲率为正只保证局部稳定。

算一个例子沿用Nₐ=Nᵦ=100、φₐ=φᵦ=0.5、χ=0.025：曲率=1/50+1/50−0.050=−0.010。尽管前式g为负，该均相状态仍对小起伏不稳定。若χ改为0.015，曲率为+0.010。

使用条件在前式二元模型中，固定温度并取χ不随组成变化。若χ依赖组成，求导会出现额外项；全局平衡仍需比较公切线对应的两相状态。

[Figure: diagram](https://ml-biomat.com/tutorials/biomaterials-courses/pm11/#zh-s2)

图 2 · 按公式示例绘制实际自由能曲线。50/50均相的g约−0.000681，虽低于纯组分参考，仍高于两相平均值；对称模型的共存组成约14.48%与85.52%A。

局部稳定并不总等于整体稳定。在共存边界与旋节边界之间，微小起伏会消失，但足够大的新相核仍可形成并长大，这称为亚稳区。温度变化还可能使互溶性增加或降低，形成上临界或下临界溶解温度行为；真实相互作用、自由体积和压力都会参与。结晶进一步移走部分可混合链段，也可能改变剩余无定形相的组成。所以相图必须与材料状态和温度路径一起读，不能从室温外观推出加工熔体始终单相。

## 怎样把热分析、显微图和分子作用接起来

玻璃化转变反映链段由较受限制到能明显协同运动的变化。差示扫描量热通过升温过程中热容的变化观察它，动态力学测量则通过周期变形中的刚度与损耗观察它。若两种无定形聚合物充分混合，链段运动相互影响，常能看到一个随组成改变的转变；若形成两个明显不同的富集相，常出现两个转变。转变温度靠得很近、其中一相含量很少或信号很宽时，两个过程也可能重叠成一个宽峰。

因此，合理判断不是“一个峰等于完全互溶”，而是比较纯组分、不同配比和不同热历史后的整组结果。观察到两个转变向中间移动，可能意味着两相各自溶入了一部分对方；退火以后转变重新分开，又可能提示原先组织没有达到稳定状态。结晶会改变无定形链的数量和约束，吸水或残余溶剂也能移动转变。做比较时应先让干燥、升降温速率、等待时间与测试频率明确，否则不同条件造成的变化会被误认为互溶性变化。

对一些近似互溶的组合，Fox关系用质量分数与绝对温度估计组成平均的玻璃化转变，可以作为观察偏离的参照。它不是从峰数判定相数的规则。2008年针对含聚氧化乙烯共混物的研究，在若干互溶体系中测得两个组成相关的量热转变：链附近总有较多属于自身的连接链段，使不同组分感受的局部环境不完全相同。这个“自浓集”效应说明，互溶也可以保留不同的局部运动时间尺度。真正的判断仍要把动力学差别与宏观分相区分开。

Fox关系作为组成平均转变的参照式 6

![Fox关系作为组成平均转变的参照](https://ml-biomat.com/static/agent-math/b7a586a216ac92e8ed98514d.svg)

| 符号 | 含义 | 单位 |
| --- | --- | --- |
| T𝑔 | 估计的共混物玻璃化转变温度 | K |
| T𝑔,ₐ、T𝑔,ᵦ | 纯A与纯B的玻璃化转变温度 | K |
| wₐ、wᵦ | A与B的质量分数，和为1 | 1 |
| g、A、B | 玻璃化与两组分标签 | 1 |

怎样理解将两种绝对转变温度的倒数按质量分数加权，再取倒数得到混合参照。使用开尔文保持绝对温度的物理意义，不能直接用摄氏度参与倒数平均。

算一个例子wₐ=wᵦ=0.50，T𝑔,ₐ=300 K、T𝑔,ᵦ=400 K，则1/T𝑔=0.5/300+0.5/400，T𝑔≈342.86 K，约69.71 °C。

使用条件用于适合该经验近似的组成平均玻璃化转变。特定相互作用、局部自浓集、结晶和测试时间尺度可造成偏离；符合此式本身不独立确定相数。

显微结构回答“不同区域在哪里”。光学显微镜适合较大的组织，扫描电子显微镜可以观察断面或选择性去除某一组分后的孔洞，透射电子显微镜和原子力显微镜能进一步分辨细小结构。某个溶剂留下孔洞，支持被溶解组分原先位于那里，但溶胀、拔出和制样裂纹也可能改变形貌。最有用的图像需要清楚的比例尺、足够代表性的多个视野，并说明看到的是表面、切片还是断裂面。

红外光谱观察化学键的振动。某些基团形成氢键或改变局部电性以后，吸收峰的位置、宽度和相对强度可能变化，这能帮助识别有利的分子相互作用。峰的移动方向依具体振动与化学环境而定，不能把所有红移或蓝移都自动解释为同一种作用。即使确实存在氢键，也还要问这些作用发生在整个材料内部、某个富集相中，还是主要集中在界面附近。局部相互作用与整块样品的相数之间需要结构证据衔接。

流变测量施加可控变形并观察流动或回复，尤其能感受缓慢变化的组织。分散液滴变形后要靠界面作用回复形状，这会增加一种界面松弛过程；贯通网络也可能使低频响应更像弹性固体。不过长支链、交联或填料网络同样能产生缓慢响应。因此流变曲线需要与显微形态、分子结构和温度路径一起解释。不同方法并不是重复投票，而是在检查链段运动、空间分布、化学接触和长时间组织是否彼此一致。

结晶聚合物共混还可观察熔化温度与结晶动力学。另一组分进入无定形熔体，可能改变结晶的热力学条件；同时它也会改变链段迁移速度、晶体层片厚度及再组织过程。测得熔点降低以后，不能把全部变化都归给互溶作用，需要分清晶体尺寸和热历史的贡献。一个清楚的实验设计，是在多个组成下采用可比较的结晶条件，并把熔化行为与独立的无定形相观察相对照，让每种测量回答其真正能够分辨的问题。

## 颗粒、双连续、微纤与层片怎样服务不同用途

海岛结构指一个连续相包围许多分散颗粒。它可以是容易脆裂的弱界面组合，也可以是经过精细增容的抗冲材料。橡胶颗粒在受力时发生形变、内部空穴化或适度界面脱黏，能够改变周围塑料的应力状态，促进剪切屈服或银纹。剪切屈服让链段在局部发生较大的塑性运动，银纹则包含微孔与连接其间的细纤维。只要这些耗能区在裂纹迅速贯穿前充分展开，柔软颗粒便能提高整体断裂所需的能量。

颗粒太大可能成为缺陷，太小又可能难以触发所需空穴化；颗粒间距、界面结合和基体本身的屈服能力都参与决定效果。因而“海岛结构韧性差”与“加入橡胶必然增韧”都忽略了机制条件。ABS中的SAN连续相与含聚丁二烯的橡胶颗粒，HIPS中的聚苯乙烯连续相与复杂橡胶颗粒，说明同一种形态名称下面还存在接枝层、包藏结构和不同粒径分布。形态描述需要走到能够解释受力的位置。

双连续结构中，两相都能从一侧贯通到另一侧。若导电填料优先停留在其中一相或两相界面，贯通路径可能帮助用较少填料建立宏观导电网络，这常称为双重逾渗思路：先有聚合物相的连续，再有填料在该路径上的连续。导电还受颗粒接触距离和接触电阻影响，并非看见一条几何路径就能确定电导率。双连续的组成窗口随黏度比、界面张力、剪切历史与反应变化，不存在所有材料共同遵守的固定百分比区间。

纤维状共混形态可以由流动拉长分散相产生。例如把PET区域拉成微纤，分散在PP中，再选择能熔融PP而尽量保留PET微纤的后续加工温度，就有机会保住纤维增强结构。这里要同时安排两组分的熔化温度、拉伸条件、微纤取向和界面结合。若后续温度让微纤完全熔化，或停留时间足以让它回缩成滴，原来的增强形态就会改变。加工历史因此是结构的一部分，而不是材料做好后可以忽略的附注。

层状结构把不同材料排成交替薄层。多层共挤可以分别供给熔体，再分层、叠合，得到远比随机搅拌更有方向性的组织。气体若必须垂直穿过连续阻隔层，会遇到额外传输阻力；若存在贯穿缺陷、界面空隙或低阻力旁路，阻隔就可能明显下降。光学层还利用折射率差和层厚控制反射，透明性取决于光的波长与组织尺度。层片提供的是可设计的方向性，并不保证任意两种透明树脂叠在一起仍保持同样透明。

共混也可以调整嵌段共聚物的微区。加入偏好某一嵌段的均聚物，可能使该微区膨胀，改变有效体积比例与界面曲率；加入不同长度的嵌段分子，则会改变界面附近的空间填充。所加链是否能进入微区、会不会另行分相，取决于相互作用与分子尺寸。于是“配方比例改变形态”并不是一条只看质量百分比的规则，而是相互作用、空间约束与形成速度共同作用的结果。

## 制备与增容：把需要的界面保留下来

干粉混合主要让不同颗粒在较大尺度上分布均匀，往往只是后续加工的起点。熔体混合让聚合物处于可流动状态，通过剪切和拉伸分散液滴、拆开团聚并反复更新接触面。混合时间增加并不保证形态持续变细，因为液滴同时可能碰撞并合，长链也可能热降解。停止流动以后，已被拉长的区域还会回缩。因此，配方需要与温度、流动强度、停留时间和冷却速度共同设计，才能把所需组织固定下来。

溶液共混利用共同溶剂让两种链在较低黏度下接近，再去除溶剂形成固体。溶剂蒸发过程中，各组分浓度与运动能力不断变化，可能出现新的分相路线和表面富集。乳液共混则先混合分散在水中的聚合物颗粒，之后通过脱水、凝聚或成膜形成材料；颗粒界面是否充分融合，会影响最终连续性。两种方法都需要考虑残余小分子和界面物质，因为它们能改变玻璃化、黏附和环境响应。

增容剂常含有分别亲近两相的结构，可以停留在界面，降低界面自由能并增加跨界面的连接。接枝或嵌段共聚物是常见选择：一部分链段进入A相，另一部分与B相相互作用。界面被覆盖以后，液滴碰撞时不容易迅速合并，尺寸分布也可能更稳定。添加量并非越大越好，多余增容剂可能在某相中聚集成独立结构，增加黏度或改变基体运动。要看的是界面覆盖与组织响应，而不是只看总添加比例。

反应增容在混合过程中让官能团发生反应，原位生成跨界面的分子连接。官能团是分子上能以特定方式参与反应的一小部分结构；例如适当的酸酐、环氧或胺基组合可以建立新连接。反应速度要与链到达界面和熔体更新接触面的速度匹配。反应过慢，界面来不及稳定；反应过强又可能导致局部凝胶、黏度急增或加工不均。实际分析应同时检查反应产物、分子长度变化和最终形态，区分有益接枝与不希望出现的降解。

在一种聚合物存在时聚合另一种单体，也可以同时形成第二种聚合物和一定量接枝结构，得到带界面连接的共混体系。产物通常包含多类链，不能把整块材料都画成同一种理想接枝分子。互穿聚合物网络IPN则让两个或更多网络在分子尺度上相互穿插，各网络之间没有把它们连接成同一网络的共价键，却因互相套连而难以分开。把两块已经交联的橡胶磨碎再混合，并不会自动产生这种互穿关系。

若只有一种组分形成网络，另一种是穿插其中的线型或支化链，则属于半互穿网络。顺序制备可以先形成一个网络，再让第二组分进入并聚合；同时制备则让两类网络在同一过程中形成。凝胶化会限制后续粗化，但也可能冻结尚未均匀的结构。选择这种路线时，既要考虑回复、溶胀与耗能，也要接受网络给重新熔融加工带来的约束。由此，增容、接枝、互穿与简单混合分别对应不同的分子连接任务。

## 纤维增强的核心：载荷怎样进入纤维

把一束细线夹在两块板之间，若夹得不牢，拉板时细线只会滑出来；若夹持充分，细线才能承担拉力。纤维复合材料里的基体与界面承担类似任务，不过载荷沿纤维整个侧表面逐步传递。玻璃纤维、碳纤维、芳纶纤维以及一些高强聚合物纤维各有不同的刚度、密度、耐热与损伤特征。纤维不是在所有方向都同样强，基体也不是无关紧要的胶水：横向载荷、剪切、局部屈曲和环境保护都需要它参与。

应力是力除以承受它的面积，应变是长度变化相对原始长度的比例；小变形时，应力与应变的比例称为弹性模量。模量大表示同样应变需要较大应力，并不等于材料断裂前一定能吸收更多能量。对于平直、连续并且牢固结合的纤维，沿纤维方向拉伸时，纤维与基体近似伸长相同。它们各自承担的力相加，就得到等应变的混合关系；若两个材料理想地沿载荷方向串接，二者承受相同应力，伸长则相加。

同样组分，不同载荷路径的刚度式 3

![同样组分，不同载荷路径的刚度](https://ml-biomat.com/static/agent-math/05415ce5ffd4ee24f1ad587b.svg)

| 符号 | 含义 | 单位 |
| --- | --- | --- |
| Eparallel | 理想并联、等应变安排的模量 | GPa |
| Eseries | 理想串联、等应力安排的模量 | GPa |
| E𝑓、Eₘ | 增强相与基体的弹性模量 | GPa |
| V𝑓、Vₘ | 增强相与基体的体积分数 | 1 |
| f、m | 分别标记增强相与基体 | 1 |

怎样理解并联时两组分伸长比例相同，各自承担的力相加，得到模量加权平均。串联时应力相同，各段伸长相加，因此先把柔顺度1/E加权相加，再取倒数。

算一个例子E𝑓=70 GPa、Eₘ=3 GPa、V𝑓=0.30、Vₘ=0.70时，并联模量=0.30×70+0.70×3=23.1 GPa；串联模量=1/(0.30/70+0.70/3)≈4.2084 GPa。

使用条件无孔隙、充分结合、线弹性组分的两种理想一维安排。连续平直纤维轴向可近似等应变；串联结果是理想参照，不是所有真实复合材料的精确横向模量。

这两个简单模型说明，完全相同的组分比例，只因载荷路径不同就会产生很不一样的整体刚度。沿连续纤维方向，等应变估算常有明确物理意义；实际横向组织的局部应力和变形更复杂，不能把串联公式当成所有纤维复合材料的精确横向模量。孔隙、波曲、界面滑移和取向分布又会改变结果。交互将两种理想安排同时显示，帮助把配方数量与结构效率分开。

[Figure: 两种理想模量随增强相体积分数变化](https://ml-biomat.com/tutorials/biomaterials-courses/pm11/#zh-s6)

用相同组分比较等应变与等应力两种理想安排。增强相70 GPa、2.5 g/cm³；基体3 GPa、1.2 g/cm³。

短纤维需要从端部附近开始建立内部拉应力。端面若没有直接承载，沿侧面的剪切作用逐渐把力传进纤维，所以纤维中心通常比端部承担更大拉应力。1965年Kelly与Tyson研究纤维增强金属时，把纤维长度与载荷传递能力联系起来；这种力平衡思路同样帮助理解聚合物短纤维增强。设界面能提供近似恒定的有效剪应力，就能估计使纤维中心达到指定拉应力所需的临界长度。

达到目标纤维应力所需的临界长度式 4

![达到目标纤维应力所需的临界长度](https://ml-biomat.com/static/agent-math/2092b4cee4174857d25c2dcd.svg)

| 符号 | 含义 | 单位 |
| --- | --- | --- |
| l𝑐 | 临界纤维长度 | μm |
| σ𝑓* | 希望在纤维中心达到的轴向拉应力 | MPa |
| d𝑓 | 圆截面纤维直径 | μm |
| τᵢ | 有效界面剪切传递应力 | MPa |
| c、f、i、* | 分别标记临界、纤维、界面与目标应力 | 1 |

怎样理解一半纤维侧表面的剪切力积累为中心轴向力。圆周乘半长再乘τᵢ，与截面积乘目标拉应力相等，整理后得到直径与应力比相乘并除以2。

算一个例子σ𝑓*=1200 MPa、d𝑓=10 μm、τᵢ=20 MPa时，l𝑐=1200×10/(2×20)=300 μm，即0.300 mm。若有效剪应力降为10 MPa，所需临界长度增至600 μm。

使用条件直纤维、圆截面、近似恒定有效侧面剪应力，忽略端面直接承载；目标应力可选取相应纤维强度。真实剪滞、界面损伤、纤维缺陷和强度分布会改变细节。

[Figure: diagram](https://ml-biomat.com/tutorials/biomaterials-courses/pm11/#zh-s6)

图 3 · Kelly与Tyson的长度—传力思路用侧表面剪切平衡轴向拉力。下图为长于临界长度的理想示意：端部应力较低，中部有较充分承载区；图线不是对某种材料的实测拟合。箭头表示基体施加在纤维上的切向力：左半段向左，右半段向右，从而建立纤维拉应力。

一根比临界长度短的纤维，也可以承担一部分载荷，但整段都处于尚未充分建立应力的状态；长度明显超过临界长度，才有较长中部区域能够较充分利用纤维强度。提高界面剪切传递能力或减小直径，可以缩短所需长度。实际纤维强度随缺陷、长度与表面处理变化，界面剪应力也未必恒定，因而临界长度是带模型条件的估算。加工时纤维被折断，会改变长度分布，使同样添加量的材料出现不同增强效果。

取向决定纤维把强度用在哪个方向。注塑流动常使表层纤维与流动方向较一致，芯层形成不同取向；一个方向的拉伸试样无法代表整件零件。连续纤维层合板可把不同方向的铺层组合起来，让多个方向共同承载，但层间剪切和分层成为新的关注点。孔边、转角与连接处会重新分配载荷，局部树脂富集或纤维终止也会形成薄弱位置。结构设计因此需要从单根纤维继续走到取向分布、铺层和零件几何。

## 界面并非越强越好：连接、耗能与制造窗口

数学模型常把界面画成没有厚度的一条边界，真实材料中却可能存在一定厚度的界面层。纤维表面的上浆剂、偶联剂、反应产物，以及附近运动受限的聚合物，共同形成与远处基体不同的区域。上浆是给纤维表面施加适当保护与连接组分，既影响加工中纤维能否保持完整，也影响树脂润湿和最终传力。所谓润湿，是液体能够铺展并充分接触表面；若树脂留在外面、内部仍有空气，良好化学亲和也难以发挥。

提高界面连接常能改善载荷传递，减少纤维直接拔出造成的强度损失。然而断裂能量的吸收还可能来自有限脱黏、摩擦滑移、纤维桥接与基体塑性变形。界面过弱，材料很早就失去协同；某些很强而脆的连接又会促使裂纹直接切过增强相，减少其他耗能机会。需要的连接取决于目标是高刚度、高强度、冲击耗能还是耐疲劳。应把界面强度、界面断裂过程与整体韧性分别测量，再解释它们如何合作。

热固性基体在固化反应中建立化学网络。低黏度阶段有利于进入纤维束和复杂模具，随后反应使形状固定；同时会释放反应热、发生收缩，并可能在纤维与树脂之间留下残余应力。环氧、不饱和聚酯、酚醛及耐高温树脂分别适合不同工况，不能只靠一个“热固性”标签指定耐热或阻燃。需要安排浸润完成时间、凝胶时间、放热峰与最终固化程度，让加工过程真正建立预定的界面与孔隙状态。

热塑性基体通过熔融或软化成型，再冷却定形，可以包括PP、PA、PPS、PEEK等。它们往往有较高熔体黏度，浸入致密纤维束可能需要足够温度、压力和时间；温度太高或停留太久又会增加降解风险。纤维预浸、薄膜叠层、粉末浸渍等路线，都是在缩短树脂需要流过的距离。热塑性材料还能利用局部加热焊接，但焊接处的熔融、接触和冷却组织仍需检查，不是只要表面粘住就完成结构连接。

颗粒和片层也属于复合材料设计。颗粒可以提高尺寸稳定、改变导热或控制成本，但团聚体会产生较大局部缺陷；片层可延长气体绕行路径，其取向和分散状态非常关键。碳材料或金属填料可能建立导电路径，陶瓷填料可提高导热并保留电绝缘，两种目标应按具体填料区分。基体会影响热、电、化学行为，增强相和界面也同样参与，不能把这些性质全部归给树脂。功能设计需要追踪实际传输路径，而不只统计添加量。

制造之后，界面仍会随环境变化。水可沿界面附近扩散，基体吸水膨胀与纤维尺寸变化不同，会产生附加应力；热循环也会通过膨胀不匹配反复加载界面。某些碳纤维复合材料与金属连接时还涉及导电接触和电化学环境。长时间可靠性应结合介质、温度、机械载荷与连接形式考察。初始断面中看起来紧密的界面，需要在实际服役条件下继续保持需要的传力与阻隔作用。

## 把结构效率放回重量、零件与验证中

轻量化并不是让每立方厘米尽量轻，而是在满足载荷、刚度和寿命时减少整件零件的质量。玻璃纤维比多数树脂密度高，加入后材料密度会上升，但刚度可能增加得更多，使零件可以采用不同厚度或结构。密度按体积比例近似相加，就能估计无孔隙复合材料的重量；把模量除以密度得到比模量，可用于理解同质量条件下的轴向刚度潜力。比强度则以拉伸强度除以密度，描述另一种与破坏有关的比较。

密度、比模量与比强度式 5

![密度、比模量与比强度](https://ml-biomat.com/static/agent-math/99b3a187b94fe77b75f4bdf1.svg)

| 符号 | 含义 | 单位 |
| --- | --- | --- |
| ρ𝑐、ρ𝑓、ρₘ | 复合材料、增强相与基体的密度 | g/cm³ |
| V𝑓、Vₘ | 增强相与基体体积分数 | 1 |
| E𝑐 | 指定方向与条件下的复合材料模量 | GPa |
| σᵤ | 指定条件下的极限拉伸强度 | MPa |
| Mₛ | 比模量 | GPa/(g/cm³) |
| Sₛ | 比强度 | MPa/(g/cm³) |
| c、f、m、s、u | 分别标记复合材料、增强相、基体、比值指标与极限值 | 1 |

怎样理解固定总体积时各相质量相加得到密度。模量或强度除以密度，把单位体积的承载尺度与质量代价联系起来；刚度和破坏强度仍是不同指标。

算一个例子V𝑓=0.30、ρ𝑓=2.5 g/cm³、ρₘ=1.2 g/cm³时ρ𝑐=1.59 g/cm³。采用并联示例E𝑐=23.1 GPa，Mₛ≈14.53 GPa/(g/cm³)，纯基体为3/1.2=2.50。若另有实测σᵤ=200 MPa，则Sₛ≈125.79 MPa/(g/cm³)；200 MPa不是模量模型预测值。

使用条件密度式假设无孔隙且相体积可相加；比较时注明方向、温度与测试条件。比值适合材料筛选，零件弯曲、屈曲与连接仍需各自的结构分析。

比模量并不替代零件计算。拉杆、弯曲梁、薄壳和可能屈曲的板，对厚度和形状的依赖不同；材料密度上升但允许减薄多少，需要结合实际约束确定。各向异性还意味着同一张板在不同方向的比模量不同。孔、紧固件、焊接处、吸水与制造缺陷会进一步改变有效承载。材料级指标适合筛选候选，随后应把方向、几何与环境带入结构级比较，避免把一根理想拉伸条的结果直接换成整件减重百分比。

假设要做一个反复受冲击的外壳，最先问的可能是裂纹是否会快速贯穿，此时经过增容的橡胶颗粒结构值得比较；如果外壳还需要在固定点保持尺寸，可进一步考虑纤维增强及其方向安排。若目标是食品包装的气体阻隔，则连续层的完整性、湿度响应与热封连接可能比拉伸模量更关键。若目标是导电壳体，则要确认电流路径在成型流动和焊缝附近仍贯通。相同的“加入第二组分”，在不同任务里对应不同主导机制。

验证应从结构假设出发安排测量。声称橡胶增韧，就检查颗粒尺寸、界面及断裂附近的塑性变形，并用合适的冲击或断裂试验连接到宏观表现；声称纤维增强，就测量成型后的长度和取向，比较沿不同方向的响应；声称界面得到改善，就检查拔出、脱黏和环境老化后的变化。热分析、显微图与力学试验在这里形成因果链，每个环节都能解释下一步为何发生，而不是只凑齐一组看似完整的仪器名称。

再加工与回收会同时改变化学与形态。热和剪切可能使树脂链缩短、橡胶组织粗化、纤维变短，杂质也可能占据界面。单独测一次熔体流动，并不能描述这些变化的全部后果；应把分子、相结构与目标性能一起跟踪。热固性复合材料的网络限制直接熔融重塑，机械回收、溶解基体或回收纤维等路线则各自形成不同质量的再生原料。回收后的纤维表面和长度，决定它适合进入哪一种新的结构，而不是自动回到原来的等级。

两种材料能否共同工作，最终取决于三个连续环节：形成合适的空间组织，让界面传递或调节作用，再让这种组织在加工和使用中保持需要的状态。共混主要从链段混合与相形态进入，复合主要从增强单元与载荷路径进入，两者都绕不开界面和时间。把这条联系讲清楚以后，配方百分比便有了具体含义：它安排了多少承担什么任务的材料，以及这些任务如何在真实零件中接续完成。
