Repository: GellmanSparrowS/ml-biomat-blog

# ML-Biomat · 杨云浩的研究与开源项目

个人介绍、跨尺度生物材料体系与结构研究、机器学习与多尺度模拟教程。网站：<https://ml-biomat.com/>；个人主页：<https://ml-biomat.com/YunhaoYang/>。

## 修改入口

| 内容 | 源文件 |
| --- | --- |
| 中文个人主页 `/YunhaoYang/` | `content/about-body.html` |
| English profile `/YunhaoYang/en/` | `content/about-en-body.html` |
| 中文简历 `/cv/` | `content/cv-body.html` |
| English CV `/cv/en/` | `content/cv-en-body.html` |
| 相册素材与来源 | `content/profile-albums.json`、`static/images/profile/` |
| 活动展示 | `content/about-body.html`、`content/about-en-body.html`；首页共用其中的活动条目 |
| FiberNet 中英文展示 | `content/fibernet-body.html`、`content/fibernet-en-body.html`、`static/css/fibernet.css` |

File: docs/tutorials/biomaterials-courses/pm12/index.md
# 会流动也会回弹：看懂高分子的黏弹性

Source: https://ml-biomat.com/tutorials/biomaterials-courses/pm12/
Language: zh-CN

塑料为什么会慢慢变形，熔体为什么会记得刚经过的口模？从力、形变与速率讲起，用松弛、蠕变和振荡实验追踪长链的时间尺度，再把温度、流动失稳与仪器测量联系到真实加工。

## 一块材料为什么会有不同的时间表

塑料卡扣刚扣上时很紧，放置一段时间后夹持力可能下降；一条橡皮带快速拉伸时明显反抗，慢慢拉则给分子更多调整机会；熔融塑料离开细口模以后，还可能向侧面膨胀。这些现象把“固体会回弹”和“液体会流动”连接起来。材料既能暂时储存变形带来的能量，也能通过内部运动耗散能量，这种同时具有弹性和黏性的行为称为黏弹性。知道它怎样随时间变化，才能安排密封、减振、挤出、纺丝和长期承载。

弹簧和缓慢移动的活塞提供两个容易观察的参照。理想弹簧受力后变形，卸载后把储存的能量交回来；装有黏性液体的活塞持续受力时会继续移动，机械功逐渐变成热，卸载后不会自动返回原位置。聚合物里没有真的装入这些零件，它们分别代表能够储能和能够流动的响应。把两种元件连接起来，可以看清一个加载动作中哪些部分立即发生、哪些部分需要等待，以及停止施力以后哪些形变还会保留。

分子是由原子通过化学键相连形成的对象，聚合物分子则往往长得像能够弯曲的链。链上的一小段可以通过键的转动改变方向，较长范围的链又需要邻居让出空间，整条链更要经过许多局部调整才能改变所在位置。因此，材料拥有一系列不同的运动时间，而不是一个统一的“反应速度”。链缠结是长链无法轻易互相穿过造成的运动约束，化学交联则是链之间的持久连接，两者对长时间流动的影响不同。

观察时间短于某种运动所需的时间时，那种运动来不及释放应力；等待足够久以后，它便可能显著改变受力状态。这里“来不及”不等于所有分子停止运动，而是某些能松弛本次变形的运动尚未完成。未交联熔体最终可以通过整链迁移持续流动，稳定交联网络则能保留平衡支撑。温度、分子长度、支化、填料和水分都能改变这些时间尺度，所以同一材料在不同测试速度下出现不同刚度，是可以理解和测量的结构响应。

玻璃化温度附近的变化与长期流动也要分开。玻璃化描述链段运动在所选测试时间内是否足够活跃；整条链摆脱邻居约束通常需要更久。半结晶材料还受到晶体固定，熔化前后的连续载荷路径会改变。所谓流动温度往往依赖施加的载荷和观察时间，并非每种无定形聚合物都具有一个像纯物质熔点那样固定的流动界限。分解同样取决于温度与停留时间，因此加工窗口需要同时考虑流动速度和化学稳定性。

流变学研究材料怎样变形和流动，既包括小幅扰动下的线性响应，也包括加工中明显改变分子取向与组织的非线性过程。线性在这里表示响应与输入幅度成比例，并允许不同小加载的响应相加，并不表示响应没有时间依赖。先建立应力、形变与速率的共同语言，再比较持续加载、突然固定形变和周期振动，许多看似奇特的高分子行为就能放到同一条逻辑中。

## 把力、形变和变化速度分清楚

手掌垂直压在桌面上，与沿桌面推一本书，作用方向不同。作用在一个面上的力除以该面的面积，得到应力；垂直于面的分量叫法向应力，平行于面的分量叫剪切应力。一个点附近可以选不同朝向的小面，每个面又有不同方向的力，所以完整应力状态需要一组分量来描述。二阶张量就是按明确坐标变换规则组织这组分量的方法，常写成三行三列的表，而不只是一个“很大的数字”。

若用x表示流动方向、y表示速度变化方向、z表示第三个互相垂直方向，σxy可以约定为作用在法向为y的面上、沿x方向的应力。下标约定有时因书写习惯不同而交换，使用前把面与力方向说清楚即可。质量只有大小，是标量；速度同时有大小和方向，是矢量；应力还要回答“在哪个方向的面上”，所以需要张量。法向应力并非只属于弹性，剪切应力也并非只属于黏性，具体响应要由材料关系决定。

简单剪切可以想成把一叠卡片的顶面向右推，底面保持不动。顶面位移除以上下间距，给出剪切应变；若顶面以恒定速度移动，速度除以间距就给出剪切速率。应变描述已经变了多少，速率描述每秒又增加多少。真实流体内的速度可能并非直线分布，此时需要比较相邻层速度随位置的局部变化，称为速度梯度。下面先用均匀间隙、无滑移的平板示意建立单位和数量感。

简单剪切的应力、应变、速率和黏度式 1

![简单剪切的应力、应变、速率和黏度](https://ml-biomat.com/static/agent-math/aa3287b57495138534a65ea4.svg)

| 符号 | 含义 | 单位 |
| --- | --- | --- |
| τ | 沿面的剪切应力 | Pa |
| F | 平行于板面的力 | N |
| A | 板与材料接触面积 | m² |
| γ | 剪切应变 | 1 |
| Δx | 顶板相对底板的位移 | m |
| h | 板间间隙 | m |
| γ̇ | 剪切应变每秒增加量；上点表示时间变化率 | s⁻¹ |
| V | 顶板相对移动速度 | m/s |
| η | 所给条件下的剪切黏度 | Pa·s |
| Δ | 表示位移变化量 | 1 |

怎样理解力按面积归一给应力，位移按间隙归一给应变，速度按间隙归一给速率；应力除以速率给维持流动所需的比例。

算一个例子F=0.10 N、A=0.001 m²给τ=100 Pa。h=0.001 m、Δx=0.0002 m给γ=0.20；V=0.010 m/s给γ̇=10 s⁻¹，因此η=10 Pa·s。

使用条件均匀间隙、无壁面滑移、近似均匀简单剪切；稳态黏度需让启动过程消退。η是否随速率变化由材料决定。

[Figure: diagram](https://ml-biomat.com/tutorials/biomaterials-courses/pm12/#zh-s2)

图 1 · 平板简单剪切的几何示意。水平箭头表示速度随高度增加，上板运动而底板固定；斜边显示剪切形变，不表示体积被压缩。

拉伸则让材料沿某个方向变长，通常伴随横向变细。工程拉伸应变使用原始长度，公称拉应力使用原始截面积；大变形时，采用当前面积的真实应力会明显不同。泊松比用横向收缩与轴向伸长的比例描述两方向的耦合，负号让普通拉长变细的材料得到正值。体积模量描述均匀压力作用下改变体积有多困难，剪切模量描述改变形状有多困难；液体可以容易改变形状，同时仍很难被压缩体积。

形状、长度与体积的弹性响应式 2

![形状、长度与体积的弹性响应](https://ml-biomat.com/static/agent-math/95a356b9ca96ce4067004a45.svg)

| 符号 | 含义 | 单位 |
| --- | --- | --- |
| σ | 单轴拉伸应力 | MPa |
| E | 拉伸弹性模量 | MPa |
| ε | 轴向长度变化除以初始长度 | 1 |
| τ | 剪切应力 | MPa |
| G | 剪切弹性模量 | MPa |
| γ | 工程剪切应变 | 1 |
| ν | 泊松比 | 1 |
| εlat | 横向长度变化比例，收缩取负 | 1 |
| p | 增加的均匀压强，压缩取正 | MPa |
| Kᴮ | 体积模量 | MPa |
| ΔV、V₀ | 体积变化与初始体积 | m³ |
| lat、B、0 | 横向、体积与初始状态标签 | 1 |

怎样理解小变形线弹性用比例系数连接应力与应变。普通拉伸伴随横向收缩，压强伴随体积减少，两个负号使相应模量或泊松比取常用正值。

算一个例子E=3000 MPa、ε=0.001给σ=3 MPa；若εlat=−0.0004，则ν=0.40。G=1 MPa、γ=0.02给τ=0.02 MPa。Kᴮ=2000 MPa、ΔV/V₀=−0.001给p=2 MPa。

使用条件分别用于相应小变形、线弹性试验；示例是各模式的独立数量示意，并非同一材料的一整套常数。黏弹性材料的时间依赖需另外保留。

拉伸流与剪切流也不能混为一谈。剪切中速度方向与主要梯度方向垂直；单轴拉伸中，沿拉伸方向越靠前的物质移动得越快，速度变化与拉伸方向一致。通过收缩入口、吹膜、纺丝或拉细液丝时，拉伸响应常直接影响稳定性。两个熔体即使有相近的剪切黏度，也可能有不同的拉伸黏度和抗拉细能力。测量或建模时，应先匹配实际变形模式，再比较数值。

理想线弹性把应力与当前小应变直接联系，卸载后立即恢复且没有损耗；真实橡胶可以大幅伸长，链形变化带来的熵弹性成为主要恢复机制。熵衡量微观构象的数量，拉直链会减少可选构象，因此热运动产生回缩倾向。稳定网络的理想熵弹性模量可随绝对温度升高而增加，但真实材料还受到体积变化、硬区软化、结晶和降解影响。时间相关的恢复与损耗属于其黏弹部分，不应当作所有理想弹性本身都必须具备的特征。

## 剪切越快越容易流，是什么意思

牛顿流体在给定温度和压力下，剪切应力与剪切速率成正比，二者比例就是黏度。黏度单位帕秒把应力与变化速度联系起来，数值越大，维持同样剪切速率所需的应力越大。水和许多小分子液体在常见实验范围内接近这种响应。聚合物熔体在很低速率下也常有近似恒定的零剪切黏度，因为分子来得及在持续扰动间调整，整体结构只受到较小偏离。

速率增加后，链取向、伸展与缠结约束的动态更新可能赶不上恢复，黏度开始下降，称为剪切变稀。黏度下降并不等于所需推力下降：应力仍可能随着速率增加，只是增加得没有牛顿比例那么快。描述一段有限范围时，幂律关系很方便，它用一个指数表示应力随速率增加的快慢。幂表示重复乘法的推广，例如速率增加十倍、指数为一半，应力只增加到原来的平方根十倍。

有限流动区间的幂律式 3

![有限流动区间的幂律](https://ml-biomat.com/static/agent-math/b9a78182046eff7fdcd11095.svg)

| 符号 | 含义 | 单位 |
| --- | --- | --- |
| τ | 稳定剪切应力大小 | Pa |
| γ̇ | 正的剪切速率大小 | s⁻¹ |
| K | 稠度系数，其单位随n而定 | Pa·sⁿ |
| n | 幂律流动指数 | 1 |
| η | 该速率下的剪切黏度 | Pa·s |

怎样理解n控制应力随速率增加的快慢。应力除以速率，使幂指数减1，得到黏度；n小于1时黏度随速率下降。

算一个例子K=1000 Pa·s⁰·⁵、n=0.5时，γ̇=1 s⁻¹给τ=1000 Pa、η=1000 Pa·s；γ̇=100 s⁻¹给τ=10000 Pa、η=100 Pa·s。黏度降低而应力仍升高。

使用条件稳态、等温且适合幂律的有限速率范围；不直接描述低速平台、启动记忆、滑移和失稳。

幂律只是流动曲线的一段。把剪切变稀的幂律一直推到零速率，会得到不断增大的黏度，无法表示实际的低速平台；一直推到无限高速，也会忽略分子伸展极限、温升和失稳。有些模型含第二个高剪切平台，但许多聚合物熔体在实验可达范围内先出现滑移、表面破坏或其他效应。不能把任何高剪切平台都解释成“所有缠结完全消失”，也不能把强流动下暂时变化的约束直接写成链已经断裂。

剪切变稀描述稳定状态下速率改变的影响，触变则强调在同一速率下结构随时间变化，停止扰动后还要逐渐恢复。二者可能同时出现。高浓度颗粒分散体系还可能剪切增稠：应力升高使润滑分隔的颗粒转而形成更多摩擦接触，接近拥挤极限时流动阻力会明显增加。Wyart与Cates在2014年的模型把这种接触转变与不连续增稠联系起来。颗粒形状、表面作用和浓度共同控制结果，不能只用“液体来不及填满空隙”解释所有增稠。

非牛顿行为比“黏度随速率变化”更宽。一种流体的稳态剪切黏度可以在某个范围内近似恒定，却仍表现出应力松弛、拉伸弹性和法向应力差，这类近恒黏度弹性液体常用于把黏度变化与弹性影响分开研究。反过来，单纯用一个随速率变化的黏度函数拟合剪切变稀，并不会自动得到记忆效应。选择模型时，需要先确定它是否保存加载历史，而不只检查它能否穿过一组稳态数据点。

分子结构改变的是整条流动曲线。对于化学结构相同、分布较窄的线型链，超过缠结相关的分子长度范围后，零剪切黏度对分子量会特别敏感；常见经验幂指数约在3至3.4附近，但不同分布与测量区间会改变表现。缠结分子量描述网络约束的链尺度，与黏度曲线开始明显偏离低分子量规律的交叉分子量并不必然相同。少量很长的链能明显延长慢松弛过程，宽分布也不能一概称为更容易加工。

长链支化可改变松弛路径和拉伸硬化，短支链的影响则要在相同主链长度、组成与温度下比较。填料可能增加流动阻力并形成会被剪切破坏的网络，使剪切变稀更强，也可能在高浓度下增稠；不能普遍断言填料总使流体更接近牛顿行为。增塑剂或油会改变链段摩擦、相互作用和有效浓度，同时可能带来迁移与相分配。用分子结构解释黏度，首先要说明保持了哪些比较条件。

## 固定形变与持续施力：两种时间实验

先迅速拉开一条材料并固定长度，然后记录力怎样随时间下降，这是应力松弛。固定的是形变，内部链却仍能调整，让维持同一形状所需的力减小。另一种实验保持力或应力，记录形变怎样继续增加，称为蠕变。两种实验分别接近卡扣夹持与长期承载的问题，不能把它们的曲线简单当成同一个量的倒数。在线性黏弹性中，两者有数学联系，但通常不是每个时刻的模量和柔量直接互为倒数。

1867年，Maxwell在关于气体动力学的研究中引入应力随时间松弛的思想，把短时弹性与长期流动联系起来。今天常用一个弹簧与一个黏性阻尼器串联来表示单一Maxwell模式：两者承担同样应力，总形变由两者相加。突然固定总形变时，阻尼器继续缓慢移动，弹簧随之缩回，弹簧中的力逐渐降低。图中的机械元件是对这一时间逻辑的现代表示，并不是聚合物分子的真实结构图。

[Figure: diagram](https://ml-biomat.com/tutorials/biomaterials-courses/pm12/#zh-s4)

图 2 · Maxwell的松弛思想用现代串联元件表示。总形变固定时阻尼器继续移动，让弹簧卸载。下图是归一化单指数衰减，横轴以松弛时间为单位。

单一Maxwell模式的应力松弛式 4

![单一Maxwell模式的应力松弛](https://ml-biomat.com/static/agent-math/c6937d81d22d7f265c1d6ff7.svg)

| 符号 | 含义 | 单位 |
| --- | --- | --- |
| τᴹ | Maxwell松弛时间 | s |
| η | 阻尼器的黏度参数 | Pa·s |
| G₀ | 弹簧剪切模量 | Pa |
| G(t) | 时间t的剪切松弛模量 | Pa |
| t | 固定阶跃应变以后的时间 | s |
| γ₀ | 保持不变的小阶跃剪切应变 | 1 |
| σₛ(t) | 松弛中的剪切应力 | Pa |
| exp | 自然指数函数 | 1 |
| M、0、s | 模式、初始参数与剪切应力标签 | 1 |

怎样理解串联时弹簧与阻尼器应力相同；固定总形变后阻尼器移动使弹簧缩回，产生按剩余值比例衰减的指数过程。黏度除以模量给秒这一时间量纲。

算一个例子G₀=100000 Pa、η=1000000 Pa·s给τᴹ=10 s。γ₀=0.01时初始应力1000 Pa；t=10 s时约367.88 Pa，20 s时约135.34 Pa。

使用条件小应变、等温、单一线性模式，阶跃输入比所研究松弛快。真实分布或稳定平衡网络需要更多模式或平衡弹簧。

指数衰减表示每经过相同时间，剩余应力按相同比例减少。松弛时间是应力降到初始值约36.8%所需的时间，不是突然完全失去弹性的截止时刻。若松弛时间为10 s，等到10 s和20 s时，仍分别保留约36.8%和13.5%的该模式应力。真实聚合物常有很多模式，短链运动、链段运动、缠结释放和不同相结构提供不同时间，所以测得曲线通常比一条指数更宽。

对同一串联模型施加恒定剪切应力，弹簧立即变形，阻尼器则继续按恒定速率流动，于是蠕变包括一个即时部分与一个随时间增加的部分。卸载以后，弹簧部分可以恢复，而阻尼器已累计的流动保留下来。这个简单结果非常适合理解未交联流体的长期趋势。若要描述有稳定平衡形状的固体，需要在模型中加入能长期承担应力的连接，而不是让所有通路都通过能够无限流动的阻尼器。

同一Maxwell模式的蠕变式 5

![同一Maxwell模式的蠕变](https://ml-biomat.com/static/agent-math/aadbc51853abd0e0bf0dd1e6.svg)

| 符号 | 含义 | 单位 |
| --- | --- | --- |
| J(t) | 剪切蠕变柔量 | Pa⁻¹ |
| G₀ | 弹簧剪切模量 | Pa |
| η | 阻尼器黏度 | Pa·s |
| t | 恒应力开始后的时间 | s |
| τ₀ | 保持的剪切应力 | Pa |
| γ(t) | 时间t的剪切应变 | 1 |
| 0 | 初始或固定参数标签 | 1 |

怎样理解串联两元件的应变相加：弹簧立即提供应力除以模量的形变，阻尼器以应力除以黏度的速率持续流动。

算一个例子G₀=100000 Pa、η=1000000 Pa·s、τ₀=1000 Pa时，初始应变0.010；20 s后J=0.000030 Pa⁻¹，应变0.030。此时卸载，理想弹簧恢复0.010，留下流动应变0.020。

使用条件线性、等温单一Maxwell流体。J(t)通常不是同一时刻G(t)的倒数；稳定固体的长期蠕变需要其他网络结构。

把弹簧与阻尼器并联，可以表示逐渐接近有限形变的迟滞响应；把多个模式组合，可以分别安排即时弹性、延迟恢复和不可逆流动。模型的用途是把实验现象拆成可检查的时间过程，不是仅凭拟合出几个元件就认定每个元件对应一种独立分子结构。尤其当形变很大、结构被破坏或出现屈服时，在线性范围得到的参数可能随加载历史改变，需要在相应条件下重新描述。

做松弛或蠕变实验时，还要确认输入真正保持稳定。试样拉长变细以后，恒定力未必等于恒定真实应力；夹具滑动会被误读成材料蠕变，温度漂移也会移动整条时间曲线。卸载后的等待时间决定哪些慢恢复已被观察到。把加载幅度、温度、保持时长和恢复时长写清楚，才能把材料本身的时间响应与设备、几何和操作造成的变化分开。

## 轻轻来回摇动，读出储能与损耗

除了突然加载，还可以让材料以很小幅度来回剪切。正弦波是一种平滑重复的变化，振幅描述最大变化量，频率表示每秒重复多少次。材料的应力响应通常与形变不同步，这种相位差把可恢复储能与耗散联系起来。储能模量G′描述与形变同相的部分，损耗模量G″描述与形变速率同相的部分。二者单位都是帕，分别告诉我们这一频率下两种响应各有多强。

振荡中的储能分量与损耗分量式 6

![振荡中的储能分量与损耗分量](https://ml-biomat.com/static/agent-math/00ae61a11ac5f53251d68fb7.svg)

| 符号 | 含义 | 单位 |
| --- | --- | --- |
| γ(t)、γ₀ | 剪切应变与其振幅 | 1 |
| τ(t) | 振荡剪切应力 | Pa |
| G′ | 该频率的储能模量 | Pa |
| G″ | 该频率的损耗模量 | Pa |
| ω | 角频率 | rad/s |
| f | 每秒周期数 | Hz |
| t | 时间 | s |
| δ | 应力领先应变的相位角 | rad，或换算为° |
| sin、cos、tan | 正弦、余弦与正切函数，描述周期及相位比例 | 1 |
| π | 圆周率，一周相位为2π弧度 | 1 |
| ′、″ | 分别标记储能与损耗，不是此处的导数 | 1 |

怎样理解应力分成与应变同相的正弦项，及领先四分之一周期、与应变速率同相的余弦项。两项的相对大小决定相位差。

算一个例子γ₀=0.01、G′=200000 Pa、G″=100000 Pa时，两项振幅为2000与1000 Pa，合成应力振幅约2236.07 Pa；tan δ=0.5，δ≈26.565°。f=1 Hz对应ω≈6.283 rad/s。

使用条件小幅线性稳态振荡；已排除启动过程与明显仪器惯性。频率与温度必须随模量一起说明。

相位差为零时，理想响应与弹簧相似；接近四分之一周期时，理想响应更接近黏性阻尼器。损耗角正切是损耗模量与储能模量之比，比较的是同一频率下两种分量的相对大小。G′大于G″表示这一条件下储能响应较强，不能据此断言材料在所有时间尺度都是固体。一种熔体可以在高频下显得有弹性，在低频长时间下仍然流动；频率轴正是在探查这种变化。

对单一Maxwell模式，频率与松弛时间的乘积决定曲线位置。低频给内部松弛充分时间，储能分量较小；高频让该模式来不及释放应力，储能逐渐接近弹簧模量。损耗在二者竞争最明显的中间区域达到峰值。这一模型的两种模量恰好在角频率乘松弛时间等于1时相交，提供一个可直接核对的例子；真实多模式材料的交叉点并不自动对应唯一的分子松弛时间。

一个松弛时间对应怎样的频率曲线式 7

![一个松弛时间对应怎样的频率曲线](https://ml-biomat.com/static/agent-math/eea4a8af932b3c3c1f0853d2.svg)

| 符号 | 含义 | 单位 |
| --- | --- | --- |
| x | 角频率与松弛时间的乘积 | 1 |
| ω | 角频率 | rad/s |
| τᴹ | Maxwell松弛时间 | s |
| G₀ | 弹簧模量 | Pa |
| G′、G″ | 储能与损耗模量 | Pa |

怎样理解无量纲x比较周期变化与内部松弛快慢。低x允许充分松弛，高x保留较多储能；x=1时两分量相等且损耗达到本模式峰值。

算一个例子G₀=100000 Pa、τᴹ=10 s、ω=0.1 rad/s时x=1，G′=G″=50000 Pa。相应频率约0.015915 Hz。若ω=1 rad/s，x=10，G′≈99009.90 Pa、G″≈9900.99 Pa。

使用条件等温单一Maxwell模式。高频平台是此模式的弹簧响应，不是对更高频玻璃态全过程的描述；多模式交叉点需结合松弛谱解释。

[Figure: 单Maxwell模式的储能与损耗频率曲线](https://ml-biomat.com/tutorials/biomaterials-courses/pm12/#zh-s5)

改变松弛时间与观察频率，比较同一个100 kPa Maxwell模式的储能和损耗。滑块按十倍区间变化，输出显示实际秒与赫兹。

先保持频率，逐渐改变振幅，可以找出模量基本不随振幅改变的线性范围；随后在这个范围内扫描频率，才能把频率变化主要解释为时间尺度变化。若振幅太大，填料网络、硬区或链取向本身会变化，测到的就同时包含结构重排。仪器能否准确测到很小力矩，试样边缘是否完整，惯性是否开始影响高频，也都会限制曲线中可信的部分。合适的频率范围来自试样和仪器共同决定。

有时把振荡测得的复黏度与稳态剪切黏度对照，会发现形状相近，这类经验联系通常称为Cox–Merz关系。复黏度由储能和损耗共同决定，它属于小幅周期测试；稳态剪切则可能持续改变分子取向，两者不是定义上相同的实验。许多均匀聚合物熔体在适当范围内满足经验对应，含填料网络、凝胶或明显多相组织的材料可能偏离。对实际配方，应先用重叠范围的数据检验对应，再决定怎样扩展使用。

把流变与结构测量同步进行，还能观察力学变化对应什么组织。例如升温时某种微区消失，低频弹性也随之下降，就可以继续检验该微区是否承担慢松弛网络；若散射显示结晶逐渐出现，同时模量上升，则可研究晶体如何限制链运动。单独的模量峰可能有多种原因，结构与时间同时变化的证据让解释更加具体。流变的长处正在于把分子运动、相结构与加工中能够感受到的力联系起来。

## 温度怎样移动材料的时钟

升温通常使链段更容易跨过局部运动障碍，许多松弛过程加快。若不同松弛模式都按近似相同比例变快，就可以把不同温度下的曲线沿对数时间轴移动，拼成参考温度下更宽的时间范围，这称为时温叠加。高温下较短时间内完成的过程，可以对应较低参考温度下较长的等待。这里改变的是材料完成过程所需的时间，不是说升温让松弛时间变长。

1955年，Williams、Landel与Ferry研究多种无定形聚合物及玻璃形成液体，把温度平移因子与距参考温度的差联系起来。今天常用WLF关系表达这种变化。平移因子定义为某温度的松弛时间除以参考温度的松弛时间；升温使过程加快时，该比值小于1。明确这个定义以后，时间轴应朝哪边移动就可以直接判断，而不必记忆一句容易反过来的口号。

WLF平移与参考温度的等效时间式 8

![WLF平移与参考温度的等效时间](https://ml-biomat.com/static/agent-math/7b47617b2b5a7e7abbf0d042.svg)

| 符号 | 含义 | 单位 |
| --- | --- | --- |
| aᴛ | 松弛时间的温度平移因子 | 1 |
| τ(T)、τ(Tᵣ) | 测试温度与参考温度的对应松弛时间 | s |
| T、Tᵣ | 测试与参考绝对温度 | K |
| C₁ | 对应参考温度的拟合系数 | 1 |
| C₂ | 具有温度差单位的拟合系数 | K |
| t、tᵣ | 测试温度下时间与参考温度等效时间 | s |
| log₁₀ | 以10为底的对数 | 1 |
| r、T | 参考与温度标签 | 1 |

怎样理解若各模式按同一比率变快，观察时间除以变快后的松弛时间之比，就得到参考温度下相同进度的时间。WLF经验式描述该比率随温差变化。

算一个例子示意拟合C₁=8、C₂=100 K，Tᵣ=350 K、T=370 K时log₁₀aᴛ=−160/120=−1.3333，aᴛ≈0.046416。此温度下10 s对应参考温度约215.44 s。

使用条件热流变简单、结构未改变且处于已验证的温度区间；系数依参考温度而定。可能还需纵向修正；示例系数用于说明运算，不指定实际牌号。

WLF系数与参考温度的选择有关，经典数值不是所有材料、所有温度范围都必须相同的常数。玻璃化附近的链段运动、较高温度的终端流动，以及有明显结晶或相分离变化的区域，可能不能用同一组平移描述。除了水平移动，密度和热运动能量变化有时还需要适当的纵向修正。若不同频段要求不同平移量，或曲线形状本身改变，就应保留这种变化并研究其结构来源。

在某些温度区间，黏度或松弛时间可以用Arrhenius形式描述：越过运动障碍的难易程度随绝对温度变化，表现为对温度倒数的指数依赖。这里的有效活化能描述整段实验区间的温度敏感性，不一定等于某一根化学键的断裂能，也不要求整条链一次跳过一个空穴。使用比值形式能直接比较两个温度，不必另外猜测一个前因子。

Arrhenius温度比值式 9

![Arrhenius温度比值](https://ml-biomat.com/static/agent-math/25a01a08f54cd82ee84fab3d.svg)

| 符号 | 含义 | 单位 |
| --- | --- | --- |
| η(T)、η(Tᵣ) | 相同流动定义下两个温度的黏度 | Pa·s |
| T、Tᵣ | 测试与参考绝对温度 | K |
| Eₐ | 选定区间的有效流动活化能 | J/mol |
| R | 气体常数，取8.314 | J/(mol·K) |
| exp | 自然指数函数 | 1 |
| a、r | 活化与参考标签 | 1 |

怎样理解升温使温度倒数减小，正活化能乘上负倒数差，使黏度比小于1。用比值抵消相同模型的前因子。

算一个例子Eₐ=50000 J/mol、Tᵣ=450 K、T=470 K时，指数约−0.56870，黏度比约0.56626；参考黏度1000 Pa·s对应约566.26 Pa·s。

使用条件适用于活化能可近似固定、状态与流动定义一致的温度区间。不是所有玻璃化附近数据都满足此式，也不把Eₐ直接等同于断键能。

没有一个对所有聚合物都严格成立的“高于玻璃化温度100度就切换公式”的分界。可以用数据检验哪一种表达在选定范围内保持一致，并检查加热过程中是否发生化学或形态变化。压力通常压紧可用空间并影响链运动，湿度和溶剂吸收则可能塑化材料；它们也会移动时间尺度。若升温同时引起水分流失、结晶熔化或降解，曲线变化就不仅仅是同一材料时钟变快。

时温叠加能把可测时间范围扩展到更有用的窗口，但用途仍由保持不变的机制决定。用几分钟高温测试推测长期承载，必须检查高温是否引入另一种松弛、反应或界面损伤；把不同温度的曲线拼得很平滑，也不自动验证长期寿命。有效的路线是先在有重叠的时间或频率区间检验形状一致性，再用独立条件下的测量检查延伸后的预测，让移位后的曲线继续对应同一种材料过程。

## 爬杆、胀大与表面裂纹：流动也会储存应力

把杆放进液体中旋转，普通惯性效应常使液面远离轴线的区域升高；一些聚合物溶液却会沿杆向上爬。Weissenberg在1947年的连续介质讨论中把这类现象与流动中的应力联系起来。沿绕杆方向的拉伸作用类似收紧的环带，产生向内的作用，配合重力、表面张力、黏性与惯性决定液面形状。爬升高度不能只由一个“黏度大”来解释，关键在于不同方向的应力不相同。

简单剪切中的法向应力差式 10

![简单剪切中的法向应力差](https://ml-biomat.com/static/agent-math/b23e5a4650fd85a77278cf9c.svg)

| 符号 | 含义 | 单位 |
| --- | --- | --- |
| N₁、N₂ | 第一与第二法向应力差 | Pa |
| σxx、σyy、σzz | 沿x、y、z方向的法向应力，统一拉伸为正 | Pa |
| x、y、z | 分别为流动、速度梯度与第三正交方向 | 1 |

怎样理解相减消去各方向共同的静水压力，保留流动产生的方向性差别。坐标定义必须固定。

算一个例子σxx=20000 Pa、σyy=5000 Pa、σzz=7000 Pa时，N₁=15000 Pa、N₂=−2000 Pa。若各分量同时减去100000 Pa，两种差值保持不变。

使用条件这里采用简单剪切的标准方向约定。其他流场需要重新定义方向与本构关系；单个法向应力本身不独立证明弹性。

在约定的简单剪切坐标中，比较流动、梯度与第三方向的法向应力，就得到第一和第二法向应力差。各方向共同含有的静水压力在相减时抵消，使方向性应力更容易显现。理想牛顿流体在简单剪切中没有这种法向应力差，但在其他变形模式中仍能存在黏性法向应力；因此，不能把“存在法向应力”直接等同于“材料具有弹性”。测量需要说明流场与坐标，而不是只看应力分量的名字。

挤出胀大是另一种流动记忆。熔体在入口收缩与口模内剪切时形成取向和可恢复变形，离开壁面约束后发生重排，截面可能比口模出口更大。流速分布重新调整、表面张力、牵引与冷却也会影响最终尺寸，少量胀大并不是高分子独有的现象。工程上比较的是给定口模、温度和流量下的胀大比，并留意离口距离及是否受到牵伸。高分子通常更显著的可恢复应力，使这些条件尤其重要。

液丝在拉伸中能够维持连接，使某些溶液表现出无管虹吸、拉丝或侧壁虹吸现象：已经被带起的液体通过拉伸应力继续牵引后方液体。这个现象说明剪切测试并不能覆盖所有加工行为。纺丝需要液丝既能被拉细，又不至于过早失稳断开；吹膜也需要抵抗局部变薄继续扩大的能力。长链支化、分子量分布与温度对拉伸硬化的影响，可能与它们对稳态剪切黏度的影响不同。

当流动变快，挤出物表面可能出现鲨鱼皮状粗糙，随后也可能出现黏滑振荡或整体畸变，但顺序随材料与设备而变。入口、壁面和出口是不同的潜在扰动位置：收缩入口有强拉伸，壁面有吸附与滑移转换，出口表层要从受壁面约束的慢速状态加速。高速显微观察已经在一些聚乙烯条件下看到出口附近的内聚破坏，因而“熔体破裂绝不涉及真实断裂”并不准确；也不能把所有畸变都统一称为弹性湍流。

[Figure: diagram](https://ml-biomat.com/tutorials/biomaterials-courses/pm12/#zh-s7)

图 3 · 把挤出失稳按位置分开观察。不同材料可能有不同主导过程；表面粗糙、周期黏滑与整体畸变需要对应的压力、速度和结构证据。

改善加工需要先定位机制。若主要来自出口表层拉伸，应考虑出口几何、表面条件与温度分布；若来自入口应力集中，则检查收缩形状和入口流动；若伴随周期压力变化，则同时检查滑移、供料和设备控制。加工助剂可以改变壁面作用，但效果依材料、停留历史和表面覆盖而变。升温能够降低某些应力，却也可能降低熔体强度并加快降解，所以温度调整应与流量、外观和材料状态一同评估。

## 流变仪怎样把压力、转矩变成材料曲线

毛细管流变仪用活塞把熔体推出细管，记录体积流量与压力。管内壁面剪切力与压力推动力平衡，可以得到壁面剪切应力；这一步来自力平衡，不必先假设流体是牛顿型。把体积流量换成壁面剪切速率则需要速度分布信息。若直接采用牛顿抛物线分布，得到的是表观速率；对幂律流体，可用Rabinowitsch–Mooney修正调整到相应壁面速率，再计算黏度。

毛细管壁面应力、速率与黏度式 11

![毛细管壁面应力、速率与黏度](https://ml-biomat.com/static/agent-math/829cc73a0aec8bfccb3d6953.svg)

| 符号 | 含义 | 单位 |
| --- | --- | --- |
| ΔP𝑐 | 充分发展管段的压降 | Pa |
| ΔPtot | 实测总压降 | Pa |
| ΔPₑ | 估计的入口与出口端部贡献 | Pa |
| R𝑐、L𝑐 | 圆管半径与长度 | m |
| Q | 体积流量 | m³/s |
| τw | 壁面剪切应力大小 | Pa |
| γ̇ₐ | 按牛顿速度分布计算的表观壁面速率 | s⁻¹ |
| γ̇w | 幂律修正后的壁面剪切速率 | s⁻¹ |
| n | 所用区间的幂律流动指数 | 1 |
| ηw | 对应壁面条件的剪切黏度 | Pa·s |
| π | 圆周率 | 1 |
| c、tot、e、w、a | 管段、总量、端部、壁面与表观量标签 | 1 |

怎样理解压力作用于截面的力与管壁剪切力平衡，得到τw。流量先按牛顿分布换成速率，再按幂律速度分布修正，最后用应力除以速率。

算一个例子ΔPtot=1000000 Pa、ΔPₑ=200000 Pa，R𝑐=0.0005 m、L𝑐=0.020 m、Q=10⁻⁸ m³/s、n=0.5。得到ΔP𝑐=800000 Pa、τw=10000 Pa、γ̇ₐ≈101.86 s⁻¹、γ̇w≈127.32 s⁻¹、ηw≈78.54 Pa·s。

使用条件圆管、稳态、充分发展、近似等温且无滑移，忽略显著惯性；速率修正式用于相应幂律区间。端部、滑移与发热问题要分别处理。

实测压降还包括流体进入细管与离开细管时的附加损失。1957年Bagley针对聚乙烯毛细管流动研究端部修正，提出用相同直径、不同长度的管在同一流量下比较压力。若充分发展区的压力损失随长度近似成正比，把总压降对长度作图并外推到零长度，截距就提供端部贡献的估计，包含实验布置中的入口及可能的出口贡献。先扣掉它，再计算管内应力，避免把入口拉伸都算成剪切阻力。

[Figure: diagram](https://ml-biomat.com/tutorials/biomaterials-courses/pm12/#zh-s8)

图 4 · 示意数据采用端部压降0.2 MPa、管内每毫米0.04 MPa。长度外推的截距估计端部贡献；同直径、同流量及近似线性关系是这一步比较的关键。

这种修正也有明确条件。若不同长度的管使温升、降解或滑移状态改变，压降—长度关系可能弯曲，不能强行用一条直线遮盖变化。壁面滑移使实际速度在壁处不为零，此时单独修正非牛顿速度分布还不够；可通过改变管径、表面或独立速度测量进一步检查。压力相关黏度、惯性和黏性发热在相应条件下也要纳入。毛细管测试接近加工速率，却仍需要把设备造成的流场与材料本构分开。

旋转流变仪则让试样位于转子与固定表面之间，由转速、角位移、转矩与法向力推算响应。小锥角的锥板几何使间隙与半径一起增大，而局部速度也随半径增加，因此理想情况下剪切速率近似均匀。平行板更容易调整间隙，但速率随半径变化，需要相应处理。锥板也并非永远无需修正：截锥间隙、温度、装样量、边缘破裂、蒸发、滑移与仪器惯性都会改变测量。

转矩是力使物体绕轴转动的作用尺度，离轴越远的同样切向力贡献越大。旋转仪器记录的是整个接触面贡献相加的结果，换成局部应力时必须知道几何尺寸与应力分布。间隙设定误差会改变推算的速率，样品温度与显示温度的差别则会改变黏度本身。用合适的参照流体检查仪器，并在目标温度下确认试样真正达到稳定，能把曲线变化更可靠地归到材料上。

选择测试方法应从实际问题出发。需要低速黏度与小幅松弛谱，可用旋转和振荡；需要接近挤出条件的高剪切响应，可用毛细管；需要纺丝或吹膜稳定性，则增加拉伸流变。相同试样在不同仪器的重叠范围应尽量相互对照，同时记录真实温度、含水状态与热历史。材料在仪器中等待时也可能交联、结晶或降解，因此先观察随等待时间的稳定性，才能安排后续扫描。

读一张流变图时，可以按三个问题检查它的含义：施加的是力、形变还是速率，观察的时间或频率是多少，材料结构在这段过程中是否保持同一种状态。满足这些条件以后，曲线才真正连接到链运动和加工行为。黏弹性提供的不是一个把材料永远分成固体或液体的标签，而是一组可测量的时间关系，让我们知道它何时能够储能、何时能够流动，以及怎样把两种能力用在需要的位置。

File: docs/tutorials/biomaterials-courses/pm13/index.md
# 颗粒怎样变成均匀熔体：混合与螺杆挤出

Source: https://ml-biomat.com/tutorials/biomaterials-courses/pm13/
Language: zh-CN

配方相同，混合方式不同，材料为什么会表现不同？从分布与分散讲起，跟随颗粒走过计量、固体输送、熔融和熔体泵送，再用双螺杆结构、能量与停留时间设计具体的配混路线。

## 先决定要把什么混到什么程度

一袋玻璃纤维增强尼龙颗粒，看起来只是许多形状相近的小圆柱；一片导热聚丙烯外壳，看起来也像普通塑料。然而，纤维有没有被树脂包住、导热颗粒有没有形成合适的接触、每一小份材料的组成是否一致，都在成型之前的混合过程中受到影响。混合不是把配方上的几种原料倒进机器就结束。它要把规定的组成变成能够稳定加工的材料，同时保留需要的分子长度、纤维长度和相结构。相同配方经过不同的加料顺序、温度和剪切历史，可能得到明显不同的产品。

可以先想象做一碗带可可粉的面糊。把深色面糊从一边搬到另一边，会减小不同位置之间的颜色差异；把仍然存在的粉团压碎，则解决另一个问题。前者对应**分布混合**，关注一种组分在空间中是否分布均匀；后者对应**分散混合**，关注团聚体或液滴是否被细化。把许多完整粉团均匀分布，能够做好第一件事而没有做好第二件事。反过来，局部粉团已经细化，材料却仍有大范围的浓度条带，也需要继续分布混合。这两个目标必须分别观察。

聚合物熔体中的“搅拌”通常不像水杯里的湍流。长链使熔体黏稠，许多加工流动主要依靠层层拉伸、折叠、分流和重新汇合来增加不同组分接触的面积。对于两种可以在分子尺度混合的聚合物，界面变薄有助于分子穿越较短距离；对于不相容的树脂，界面仍然存在，最终形成的是细小分散相或相互贯通的结构。图中的颜色表示组分位置，不暗示两种不同聚合物已经变成一种化学物质。

[Figure: diagram](https://ml-biomat.com/tutorials/biomaterials-courses/pm13/#zh-s1)

图 1 · 分布混合改变团聚体的位置；分散混合减小团聚体尺寸。最终是否达到要求，还要按产品需要的尺度检查。

分散为什么需要足够的作用强度？团聚体内部有接触和吸引，液滴则有使界面面积缩小的界面张力。外部流动必须产生足以拉伸或破坏它们的应力，才能使尺寸减小；作用之后，液滴还可能碰撞并重新并合。因此，增加转速有时能细化液滴，有时又因温度上升、基体黏度下降而减弱应力。剪切与拉伸流动也有不同效率。选择混合元件时，需要同时考虑材料抵抗破碎的方式、流场的变形方式，以及碎开之后怎样稳定新界面。

“均匀”还需要一个观察尺度。一个装有黑白颗粒的料袋，可以在每千克取样时组成接近，却在每克取样时波动很大；制成薄膜后，几百微米的颜料团可能已经足以形成可见缺陷。评价方法应与使用要求相接：颜色测量、显微图像、灰分含量、导电性或力学性能各自回答不同问题。把几个取样位置的浓度放在一起计算离散程度，能够给分布混合一个定量描述，但取样数量、位置和样品大小必须同时固定。

用浓度相对波动描述分布式 1

![用浓度相对波动描述分布](https://ml-biomat.com/static/agent-math/676e6fcdc752f75a60d14216.svg)

| 符号 | 含义 | 单位 |
| --- | --- | --- |
| cᵢ | 第i个等质量样品的组分质量分数 | 1 |
| c̄ | 这些样品的算术平均浓度 | 1 |
| n、i | 样品数与样品序号 | 1 |
| sᶜ | 这些已测值的均方根偏差 | 1 |
| Cᵥ | 相对波动系数，可乘100%表示 | 1 |
| Σ、√ | 依次相加与取平方根 | 1 |

怎样理解先求平均值，再把偏差平方后平均并开平方；除以非零平均值给相对尺度。这里分母n描述这组测值本身，不是用n−1估计总体方差的统计公式。

算一个例子cᵢ为0.09、0.10、0.11，n=3，c̄=0.10，sᶜ=0.008165，Cᵥ=0.08165，即8.165%。0.05、0.10、0.15则给40.825%。

使用条件样品大小、位置、数量与检测方法一致，平均浓度大于零；评价分布，团聚体尺寸需另测。

这里的相对波动把浓度差与平均浓度比较。平均含量同为10%的两批样品，一批取样值为9%、10%、11%，另一批为5%、10%、15%，显然后者更不均匀。平方让高于和低于平均值的偏差都作正贡献，最后开平方把单位还原为浓度。这个指标不能识别同一份样品里是否藏着一个大团聚体，所以实际检查常把组成波动与显微分散状态并列。材料的性能目标才决定取样尺度和允许的波动，而不是让一个统计数字替所有质量问题作答。

## 配方进入机器之前：预混、计量与加料

树脂通常提供连续的基体，填料、增韧剂、颜料和稳定剂改变某些性能。商品牌号还可能通过聚合阶段调整分子量、共聚组成或粒子结构。因此，选择基础树脂与后续配混是相接的两个环节，不能把所有牌号差别都解释成“加入的助剂不同”。设计配混时，首先列清组分的质量比例、原料形态、允许含水量与受热条件，再选择怎样把它们稳定送到同一条加工线上。

预混常在粉体或颗粒状态下进行。低速滚动适合温和地交换颗粒位置，高速混合机则利用叶片推动、碰撞和摩擦，使粉料与少量助剂更充分接触。摩擦本身会发热；某些配方需要热混后再冷却，防止后续储存时结块。预混均匀的物料在运输、振动和落料时仍可能再次分离：小颗粒会穿过大颗粒间隙，密度不同的组分也可能出现偏聚。因此，料桶中的均匀状态必须延续到喂料口，不能只在混合机出料时取一份样品。

连续生产常用失重式喂料器：设备持续称量料斗和物料，依据单位时间减少的质量调整送出速度。它控制的是质量流量，单位可用千克每小时；定容喂料器主要控制螺杆或转子的转速，当粉体松装密度变化时，相同体积未必对应相同质量。失重计量也有补料、架桥和称重扰动问题。对含量很低的助剂，可以先制成浓缩母粒，再与树脂稀释，这样既有利于计量，也有利于初步分散，但母粒中的载体同样进入最终配方。

把各路进料换成最终组成式 2

![把各路进料换成最终组成](https://ml-biomat.com/static/agent-math/473832f2c5a35c84d196327f.svg)

| 符号 | 含义 | 单位 |
| --- | --- | --- |
| ṁⱼ | 第j路进料质量流量；上点表示每单位时间 | kg/h |
| ṁtot | 各路进料总质量流量 | kg/h |
| xₐ,ⱼ | 第j路原料中目标组分a的质量分数 | 1 |
| wₐ | 总混合物中组分a的质量分数 | 1 |
| j、a、tot | 进料编号、目标组分与总量标签 | 1 |
| Σ | 把所有进料的贡献相加 | 1 |

怎样理解每路流量乘所含组分比例，得到该路输送的组分质量；相加后除以总流量。

算一个例子40%颜料母粒5 kg/h加纯树脂95 kg/h，总流量100 kg/h；颜料流量为0.40×5=2 kg/h，wₐ=0.02=2%。

使用条件稳定进料、无物料损失或反应质量变化；脱挥或湿基转干基时需从质量账中扣除相应流出。

例如目标产品每小时100千克、颜料含量2%，若母粒含颜料40%，就需要每小时5千克母粒与95千克其余树脂。母粒中的另外3千克是载体，并非凭空消失。若直接把2千克母粒误当成2千克颜料，最终颜料含量只有0.8%。同样，湿填料中的水、溶液中的溶剂以及随后排走的挥发物，都使进料总质量与最终干产品质量有所不同，计算时应先约定百分比对应哪一个基准。

吸湿性聚合物进入高温加工前，需要把水分控制到适合该材料的水平。水不仅可能变成气泡，还会使聚酯、聚酰胺等材料在高温下发生水解断链。干燥时间、温度、干燥空气状态和物料厚度共同影响结果；完成干燥后长时间暴露在潮湿空气中，会重新吸水。另一方面，纤维、易扬尘粉体和液体助剂可能适合从不同位置加入，让加料方式服务于润湿、分散和结构保护，而不是坚持所有东西都从主料斗同时进入。

间歇混合每次处理一批，便于按步骤加料并调整终点；连续混合则让原料不断进入、产品不断离开，适合稳定的大流量生产。两者的质量都依赖控制。间歇设备若装料量和排料温度重复，批间一致性可以很好；连续设备若喂料脉动或启动尚未稳定，也会出现组成偏差。选择时还要考虑换色清洗、配方切换、产量和停留时间，而不是把“间歇”直接等同于不稳定，把“连续”直接等同于节能和均匀。

## 从辊筒到密炼室：材料经历了多少作用

开炼机用两个相向转动的辊筒带动物料通过辊隙。表面速度不同、间隙较小的区域可以产生明显变形，物料再经过翻动和重新进入辊隙，逐步交换位置。辊筒可以加热或冷却，具体温度由橡胶或塑料的性质决定。橡胶混炼也常因机械作用而升温，不能把“橡胶在开炼机上加工”理解为全过程保持室温。辊隙是实际设备中的危险夹点，生产操作由设备防护与规定操作程序组织；理解流动机制并不需要用手接近辊隙。

密炼机把转子放在相对封闭的混合室内，上方压料装置帮助物料进入有效工作区。转子与室壁之间的窄隙使物料受到较强变形，较宽空间则让它循环、折叠和重新分配。不同转子翼形、转速比、填充程度与加料顺序会改变这些经历。装得过少，物料未必充分进入作用区；装得过满，流动、排气和温度控制也会受到影响。有效混合来自材料反复经过不同流动区域，而不是某一点的剪切越强越好。

几个相近词需要区分。橡胶的混炼是把配合剂混入并分散在橡胶中；塑炼通常指通过加工降低橡胶的黏度、改善后续加工性，其中可能包含链断裂。塑料的塑化则是让固体原料受热和机械作用，成为适于流动与成型的均匀软化物或熔体；即使没有添加任何助剂，纯树脂也需要塑化。半结晶树脂的塑化涉及晶体熔化，无定形树脂则主要经历随温度和时间尺度变化的软化。

实验室转矩流变仪常配一个小型混合室。转矩是使转子转动需要的“拧劲”，单位为牛顿米。记录转矩和温度随时间的变化，可以看见装料、软化、融合和后续变化，但转矩还受装料量、转子形状、转速及壁面作用影响。它不是拿来就能当作材料黏度的独立常数。比较配方时，保持测量条件一致并与参照配方对比，才容易把曲线差别连接到材料行为。

[Figure: diagram](https://ml-biomat.com/tutorials/biomaterials-courses/pm13/#zh-s3)

图 2 · 某些PVC干混料转矩曲线的概念示意，不是测量数据。装料、融合以及较晚的结构变化可以分别改变阻力，解释时同时比较实际料温、颜色与样品状态。

对某些PVC干混料，最初的高峰主要来自装料阻力，随后转矩下降；颗粒在热与变形作用下融合，可能出现另一个峰。继续加工后，温度和流动阻力进入相对平稳阶段。更晚的转矩上升有时与降解后的交联等变化有关，链断裂占主导的体系却可能出现下降。PVC稳定剂涉及抑制脱氯化氢及相关降解反应，不能把整个过程说成自由氯离子简单积累。曲线特征应与颜色、实际料温和取样结构一起读，融合峰也不是所有树脂共有的熔点标志。

转动功率与比机械能式 3

![转动功率与比机械能](https://ml-biomat.com/static/agent-math/3005579a3e95b4c09754fe2b.svg)

| 符号 | 含义 | 单位 |
| --- | --- | --- |
| P | 规定测量边界下的机械功率 | W |
| n | 每秒转数；每分钟转数需除60 | s⁻¹ |
| M | 该边界下的有效转矩 | N·m |
| π | 圆周率，约3.14159 | 1 |
| ṁ | 稳定产品质量流量 | kg/s |
| SME | 每千克产品对应的机械能 | J/kg |

怎样理解转一圈扫过2π弧度，转矩乘角速度给功率；功率除以每秒产出的质量，给每千克分配的能量。

算一个例子n=2 s⁻¹（120 rpm）、M=50 N·m时，P=628.32 W。ṁ=0.020 kg/s时，SME=31415.9 J/kg=31.416 kJ/kg。

使用条件稳定工况；比较时统一轴功率、扣空载功率或电输入等定义，多轴设备使用总有效机械功率。

机械功率把转矩与转动速度联系起来，比机械能再把这份功率分摊到每千克产品。数值相同的比机械能，可以由短时间高强度作用或较长时间温和作用获得，两者对颜料团和玻璃纤维的影响不同。计算时还应说明使用的是传到物料的估计功率、轴功率，还是包含电机和传动损失的电输入。把定义固定后，它适合比较一条加工路线的变化；离开温度、停留时间和流动历史，仅凭这个数不能重建材料经历。

## 一根螺杆怎样输送固体并把它熔化

单螺杆挤出机由料斗、机筒、旋转螺杆、加热冷却系统以及出口机头等部分协同工作。螺棱像沿圆柱绕行的凸起墙壁，螺槽是相邻螺棱之间容纳物料的空间。常见螺杆从较深的加料段逐渐过渡到较浅的计量段，中间承担压实和塑化。这些是几何分段；固体输送、熔融和熔体输送则是物料状态的分段，实际边界会随树脂、转速和温度移动，并不永远落在固定螺杆位置。

只把螺杆想成旋转的铲子，会漏掉机筒的作用。假如紧贴螺杆的物料随它整体转动，却没有相对运动，它就不容易沿螺槽前进。物料与机筒、螺杆之间不同的摩擦，连同螺棱的约束，使固体床得到轴向输送。1956年Darnell与Mol把压实颗粒近似为固体床，用受力平衡研究这一问题；后来的模型逐步加入温度、压实等影响。这个思路让人看到：喂料能力取决于颗粒和金属表面的接触状态，温度升高导致的黏附或润滑变化也会改变输送。

松散颗粒首先要被连续送入并排出一部分间隙空气。粉体架桥会让料斗下方看似有料，螺杆却间歇缺料；颗粒几何、松装密度和回用料形态也会影响供料。某些单螺杆设计采用沟槽机筒增强固体输送，但沟槽、进料段冷却和后续塑化能力必须配合。提高进料能力而熔融能力没有同步增加，可能把未熔颗粒一直送到下游。

机筒里的材料不透明，早期研究者必须想办法看见内部。Maddock在1959年的研究中采用停止挤出、冷却并取出螺杆后观察物料的办法，识别固体床、薄熔膜和熔池。Tadmor在1966年建立的经典熔融模型，把热机筒传入的热量与薄熔膜中黏性变形产生的热量结合起来，计算固体床如何逐渐变窄。科学上的进步在于把“这段应该熔化”变成能够观察和计算的沿程变化。

[Figure: diagram](https://ml-biomat.com/tutorials/biomaterials-courses/pm13/#zh-s4)

图 3 · 原创沿程截面示意连接Maddock的冷却取样观察与Tadmor的熔融解释。薄膜中的耗散和机筒供热推动熔融，熔体移向熔池；不同喂料状态和螺杆设计可以形成其他路径。

在这一经典图景中，靠近热机筒的表面先形成薄熔膜，螺杆和机筒的相对运动使熔体被扫向一侧，形成越来越大的熔池，剩余固体床逐渐缩小。图画的是一种稳定固体床的熔融机制；缺料喂入、固体床破碎、不同螺槽设计或双螺杆中的熔融，可以出现不同路径。模型的价值是把热传递、机械生热和物料迁移连起来，再依据实际状态选择适合的描述。

升温与熔化需要的材料能量式 4

![升温与熔化需要的材料能量](https://ml-biomat.com/static/agent-math/51d697734fe016dc632c9bf1.svg)

| 符号 | 含义 | 单位 |
| --- | --- | --- |
| q | 每千克进料需要增加的热焓 | kJ/kg |
| cₚ | 温区内采用的平均比热容 | kJ/(kg·K) |
| Tout、Tin | 出口目标与入口温度；温差可用K或°C | °C |
| wᶜ | 进料中需要熔化的晶体质量分数 | 1 |
| Δhₘ | 单位晶体质量的熔融焓 | kJ/kg |
| ṁ | 进料质量流量 | kg/s |
| Pmat | 进入材料的必要热焓增加率 | kW |
| Δ、out、in、m、mat | 变化量及出口、入口、熔融、材料标签 | 1 |

怎样理解比热乘温升给显热，晶体比例乘单位晶体熔融热给潜热；两者相加再乘流量得到功率。

算一个例子cₚ=2 kJ/(kg·K)，Tin=20°C，Tout=200°C，wᶜ=0.40，Δhₘ=200 kJ/kg，得q=2×180+0.40×200=440 kJ/kg；ṁ=0.020 kg/s时Pmat=8.8 kW。

使用条件示意能量账，假定最终晶体完全熔化；不含散热、化学反应或设备升温，热源可同时来自机筒与机械耗散。

半结晶树脂还需要吸收使晶体失去有序排列的熔融热。晶体含量较高时，在相同升温幅度之外会增加这部分需求；无定形树脂没有同样的晶体熔融项，但其比热和黏度仍随温度变化。颗粒外部已经变软，也不保证中心已经达到相同温度。聚合物传热相对慢，颗粒大小、固体床厚度和接触状态都会影响内部升温速度。由总能量算出“理论上足够”，还应继续问热量是否在有限停留时间内送到了需要熔化的位置。

这份能量账还解释了为什么机筒设定温度不是最终熔体温度。电加热器供热，机械作用也把功转成热；在高负荷运行时，机筒甚至需要冷却以带走多余热量。提高螺杆转速可能提高产量，也可能提高局部温升并缩短熔融时间。判断是否塑化充分，需要结合熔体温度、未熔物检查、压力稳定性和产品表现，不能只看控制面板上的加热温度是否达到目标。

## 熔体既被向前拖，也受到出口阻力

材料完全熔化之后，输送机制变成黏性流动。为了先看清主要因素，可以把一小段螺槽展开成宽而浅的直通道，在随螺杆移动的观察方式中，让上壁相对下壁运动。靠近移动壁的熔体被拖向前方，这部分称为拖曳流；若出口压力更高，压力差又推动熔体向反方向流动，构成压力回流。净流量是两者竞争的结果。螺棱顶端的间隙还会发生漏流，精细计算时要另外计入。

这个模型中的壁面速度指沿展开通道方向的分量，不是直接把螺杆每分钟转数写进去。实际速度要由转速、直径与螺旋角换算。同样，通道长度沿螺槽计算，与机筒的轴向长度不同。先把这些几何关系分开，能避免一个常见误解：螺杆每转一圈，就必然把一段固定体积的熔体无损送出去。对常见单螺杆熔体输送，出口阻力和黏度会改变实际输出。

展开浅通道中的拖曳与压力回流式 5

![展开浅通道中的拖曳与压力回流](https://ml-biomat.com/static/agent-math/4b871d3f1791f712929b12e3.svg)

| 符号 | 含义 | 单位 |
| --- | --- | --- |
| Q | 沿通道正方向的净体积流量 | m³/s |
| Qᴰ、Qᴾ | 正向拖曳流量与反向压力流量的大小 | m³/s |
| W、h、L | 通道宽度、深度与沿通道长度 | m |
| U | 上壁沿通道正方向的相对速度 | m/s |
| Δp | 出口减入口压强；正值阻碍正向流动 | Pa |
| η | 恒定牛顿黏度 | Pa·s |
| D、P、Δ | 拖曳、压力与差值标签 | 1 |

怎样理解无压差时速度从静止壁的零线性增到U，平均U/2乘截面积Wh给拖曳流量。高出口压力驱动反向抛物线流动，扣除其流量；h³表达浅缝压力流对深度的敏感性。

算一个例子W=0.040 m、h=0.003 m、L=0.50 m、U=0.20 m/s、η=500 Pa·s、Δp=5×10⁶ Pa时，Qᴰ=12 cm³/s，Qᴾ=1.8 cm³/s，Q=10.2 cm³/s。1 m³=10⁶ cm³。

使用条件稳态、等温、不可压牛顿流、无滑移、宽通道、忽略侧壁与螺棱漏流；展开通道的局部模型，压力与速度在交互中独立指定。

公式中通道深度在拖曳项中出现一次，在压力回流项中却出现三次。这意味着加深通道虽然容纳更多物料，也显著增加压力驱动的回流。较浅的计量槽有利于建立压力，但同时改变剪切、温升和输送能力。黏度升高会减小给定压力差造成的回流，实际口模的流动阻力却也随黏度变化。因此，不能只盯住公式的一项来判断真实机器在升温或换料后产量怎样变动。

固定 W=40 mm、h=3 mm、L=0.50 m、η=500 Pa·s；压力独立施加。

[Figure: 净流量随外加压力变化](https://ml-biomat.com/tutorials/biomaterials-courses/pm13/#zh-s5)

改变壁面速度和外加压差，比较拖曳、回流与净输出。固定坐标便于观察数值变化，正负号保留净流动方向。

交互把通道几何和黏度固定，只改变壁面速度与外加压力差。零压力差时看到的是拖曳输送上限；压力升高，净流量下降。若计算到零，表示该简化通道的拖曳与回流恰好抵消；负值表示外加压力足以使净流动反向。这里压力由你独立指定。连接真实口模后，压力与流量要同时满足口模的阻力关系，机器工作点位于两者相容的位置，并非能随意选择任意一组压力与流量。

真实聚合物熔体常剪切变稀，温度也不均匀，通道侧壁与螺旋曲率进一步影响速度场。简化关系先解释方向和几何敏感性，设备设计再采用相应的非牛顿流动和传热描述。测量上的压力异常也可能源于过滤网堵塞、出口收缩、未熔物或温度变化。一个压力传感器读到的是所在位置的状态，多个位置的测量更有助于定位阻力在哪里增加。

## 两根螺杆怎样分工：输送、混合与排气

双螺杆不只是把单螺杆数量加倍。两根螺杆可以同向或反向转动，可以相互啮合或保持分离，外形也可以是平行或锥形。啮合是指一根螺杆的螺棱进入另一根的槽区附近，实际仍留有工作间隙。不同组合决定物料能否在两根螺杆之间交换、局部空间是否近似封闭、怎样建立压力，以及哪些位置承担较强混合作用。名称相近的设备，物料路径可能很不相同。

紧密啮合的同向双螺杆常用于配混。物料能在两根螺杆之间转移，螺杆表面相互扫过，有助于减少长期滞留。所谓自清扫并不意味着设备永远没有残留，也不等于两根金属螺杆直接接触。间隙、元件连接处、机头结构及实际黏附都会影响换料清洁程度。异向啮合螺杆的一些几何结构则形成近似封闭的C形小室，具有较强的正位移输送特征；间隙漏流仍会影响产量。这类设备在PVC管材和型材加工中有重要用途。

同向设备的分段螺杆可组合输送元件、捏合块和不同混合元件。正向输送元件帮助物料前进；捏合盘的错列角、盘宽和组合方式改变分流、回混、局部填充和变形。反向或阻力较大的元件可在上游形成充满区，增加停留和混合，但也增加压力消耗和温升。捏合块越多并不自动意味着产品越好，长纤维可能被折断，敏感聚合物也可能因受热过久而降解。

[Figure: diagram](https://ml-biomat.com/tutorials/biomaterials-courses/pm13/#zh-s6)

图 4 · 玻璃纤维增强树脂配混的功能顺序示例。纤维在基体塑化后加入，以减少不必要的长度损失；排气区与增压区的充满状态和压力需要分别设计。

不同混合元件也会把同样的总作用分配成不同空间历程。齿形或分流元件通过把物料分成多股并重新组合，增加组分之间的接触界面，适合改善分布；窄隙和捏合区域则可以提供较强局部应力。静态混合器没有旋转部件，利用固定流道分割、旋转并重组流束，同样能够混合，代价是消耗压力。因而“没有运动零件”不等于没有混合作用，“转子运动剧烈”也不等于所有物料都经过了相同作用。

计量喂入的双螺杆常采用欠饱和喂料：输送段只部分充满，而需要建立压力或强烈混合的区域可以局部充满。这使喂料量和螺杆转速成为两个可以配合调整的变量。增大转速而不增加进料量，会改变每转承载的物料量、充满程度和作用次数，效果不能只用“搅得更快”描述。连续设备也不是所有段都保持高压，排气口恰恰需要适合释放气体的状态。

脱挥利用熔体表面更新、较低气相压力和物料内部向表面的迁移，把水分、残余单体或溶剂带走。真空口前后需要适当的压力与熔体密封安排，避免空气大量吸入或熔体从排气口冒出；排气区也要留出气体空间。把已经严重水解的树脂随后抽干，不能重新接回被切断的长链，因此预干燥与脱挥解决的是相接而不相同的问题。侧喂料则让纤维或粉体在树脂已经软化后进入，便于润湿并减少不必要的机械历程。

挤出机还可以兼作连续反应器，例如反应增容、接枝或热塑性硫化胶的动态硫化。此时流动既改变混合，化学反应又改变黏度和相结构，必须协调反应速度、混合速度与停留时间。不同反应需要自己的供料、热量和挥发物控制，不能因为原料经过双螺杆就认定已经发生接枝。离开机器之后还要用合适的化学或结构测量确认所设计的变化。

## 材料不是同时进、同时出：停留时间与放大

连续挤出时，同一时刻加入的少量示踪物不会在某个瞬间整齐离开。部分物料走较快的路径，部分经历回混或较慢的壁面附近流动，于是出口出现一段浓度随时间变化的曲线。它描述停留时间分布。平均停留时间告诉我们典型经历了多久，而较长的尾部提醒我们有少部分材料停留更久；对热敏树脂，尾部往往与变色、凝胶或降解残留有关。

从回收示踪物求平均停留时间式 6

![从回收示踪物求平均停留时间](https://ml-biomat.com/static/agent-math/ffb8b8970dd97174811b8f02.svg)

| 符号 | 含义 | 单位 |
| --- | --- | --- |
| t̄ | 示踪物的质量加权平均停留时间 | s |
| tᵢ | 第i个取样区间的代表时间，自示踪加入计时 | s |
| mᵢ | 该区间回收的示踪物质量 | g |
| i、Σ | 取样区间序号与逐项相加 | 1 |

怎样理解每个停留时间乘对应回收质量，求和后除以回收总质量，得到质量加权的平均值；较宽区间需更细取样改善时间分辨率。

算一个例子tᵢ=20、40、80 s，对应mᵢ=2、6、2 g，t̄=(20×2+40×6+80×2)/10=44 s。

使用条件窄脉冲示踪、代表基体运动并回收到足够长的尾部；用浓度代替质量权重时需要计入取样时段与相应流量。

还要把时间尺度与生产稳定性联系起来。如果某种助剂的喂入突然停止，出口组成不会立即完整响应；机器内部已有的物料会继续排出，变化被输送和回混展开成一段过渡。停留时间测量能帮助安排换料后的取样时间，并估计需要隔离多长一段过渡产品。为了使试验可比较，示踪剂加入量应足够检出又不显著改变黏度，取样应覆盖长尾，检测器自身的延迟也要与物料停留区分。

在恒定流量、窄脉冲加入且示踪物能代表基体运动的条件下，出口各时间区间回收的示踪物质量可作为权重。早、中、晚三个区间分别在20、40、80秒排出20%、60%、20%的示踪物，平均为44秒。把这个结果说成每一份物料都停留44秒，会抹去真正有用的差异。若流量变化、示踪物黏附在壁面或与某个相优先结合，就需要相应调整解释，不能只把曲线归一化后直接比较。

放大设备也不能只按直径比例放大配方时间。较大螺杆的容积、表面积和传热距离以不同方式变化，单位物料接触冷却壁面的机会会改变。保持相同转速时，较大直径的表面速度更高；保持相同比机械能，也不保证每份物料经历相同最大应力或停留时间。合理的放大把产量、扭矩负荷、熔体温度、停留时间分布和分散质量一起比较，并根据材料最敏感的变化选择控制重点。

仪器信号需要与产品样品连起来。进料量波动时，压力、转矩和组成可能一起变化；温度逐渐上升时，即使配方不变，转矩也可能下降。记录实际熔体温度、各路喂料、转速、压力和取样时间，才能把一个缺陷追溯到对应物料经历。启动、配方切换和稳定运行应分别评价，尤其要避免把机器仍在置换旧料时的样品误当作新配方的稳定性能。

提高产量通常要找当前真正的限制：喂料能力、熔融能力、扭矩、温度、排气或机头压力都可能成为瓶颈。增加转速在某些条件下能增加产出，在另一些条件下只是使物料更热或更短时间离开。确定限制后再改变螺杆组合、加料位置或温度程序，能够让调整有明确对象，也更容易通过连续取样判断改动是否产生了预期作用。

## 把一条加工路线设计成可检验的材料方案

制定路线时，先为每种原料建立与加工有关的基本描述：树脂的流动特征和含水状态，粉体的粒径与团聚情况，纤维的初始长度及表面处理。这样，后续出现性能变化时，可以区分是原料批次已经不同，还是加工改变了结构。进料描述与成品检测使用相互对应的指标，也让不同试验批次之间的比较更清楚。

以聚苯乙烯增韧为例，把聚丁二烯简单熔混进去，首先得到的是两相材料。要改善冲击性能，需要橡胶相有合适尺寸、界面联系和体积分数，还要避免聚丁二烯受热氧化。可选相容或接枝结构帮助稳定界面，选择合适的树脂黏度和混合条件控制形态，再检查拉伸、冲击以及显微结构。工业HIPS常通过在橡胶存在下聚合苯乙烯形成特有的接枝和包藏结构，因此熔混PS与PB的路线应按其实际结构评价，不把它自动命名为同一种微观组织。

若目标是导热聚丙烯，关键变成填料润湿、接触网络和成型后的取向。氮化硼、氧化镁与炭黑并不只是互换的“导热粉”：形状、密度、表面性质及电绝缘要求都影响选材。片状填料可能使面内与厚度方向导热不同，炭黑还会明显改变导电性。填料越多，黏度、脆性和密度也可能增加。路线设计应先确定热量沿哪个方向传递，再通过多点取样和对应方向的测量检查是否形成有用结构。

玻璃纤维增强尼龙则需要在分散与保长之间取得合适平衡。先把尼龙干燥、塑化，再在合适下游位置侧喂入带有相容表面处理的纤维，可以减少纤维在整个螺杆长度内反复受力。后续仍需足够混合使树脂润湿纤维束，而不能为了保长留下干束和孔洞。颗粒中的纤维长度分布、界面状态和实际成型后的取向都要检查；只报告投料时纤维很长，尚未说明最终制品如何承担载荷。

这三条路线共用计量、输送、塑化和混合，却有不同的最佳结构。颜料或无机粉团常希望被充分解聚，增韧橡胶要形成有效的相尺寸，增强纤维则希望在充分润湿后保留可传递载荷的长度。由此可以把工艺调整写成具体因果问题：改变哪个区域的作用，使哪一种结构发生怎样的变化，再用哪项测量检查。这样的加工方案把设备参数与材料性能真正接起来。

当颗粒稳定地从切粒机落下时，配混工作并未只留下一个配方编号。材料已经积累了温度、应力、停留和反应的历史，形成下一步成型的起点。合格的均匀熔体意味着组成、温度和结构达到当前用途所需的状态，也意味着需要保留的长链与增强结构得到了保留。理解这一点，就能把挤出机看成一组连续发生、可以测量和设计的物理过程，而不只是一个会把原料挤出来的黑箱。

File: docs/tutorials/biomaterials-courses/pm14/index.md
# 熔体怎样成为物品：挤出、注射与成型

Source: https://ml-biomat.com/tutorials/biomaterials-courses/pm14/
Language: zh-CN

水管、薄膜、瓶子和外壳为什么使用不同机器？从流动和定形的共同任务出发，比较挤出与注射的过程，计算厚度、锁模力和冷却时间，再认识吹塑、热成型、发泡与逐层制造怎样留下不同内部结构。

## 成型的任务：让材料流到该去的位置，再留下来

塑料水管需要几十米连续保持相近的截面，手机外壳需要一次形成薄壁、孔位和加强筋，饮料瓶则要让少量材料围出一个中空空间。这些产品都由聚合物制成，却不适合使用同一种成型方式。选择工艺，首先要问材料怎样进入目标位置、靠什么力量变形，以及怎样在取出或继续输送时保住形状。设备名称背后，是流动、传热、分子运动和几何约束的不同组合。

热塑性聚合物受热后可获得足够流动性，冷却后分子运动变慢，或者形成晶体，使形状稳定。长链之间的缠结也让熔体具有弹性，离开口模后可能回缩或膨胀。热固性体系和传统硫化橡胶则常在成型过程中建立化学交联，形成不能自由流开的网络；它们的定形还依赖反应进程。因此，“加热、流动、冷却”是许多热塑性工艺的主线，并不覆盖所有聚合物成型。

一个生活类比是把温热的糖浆铺成薄片：趁它能流时安排位置，再让它变硬。但聚合物中还要追踪长链的方向、结晶和残余应力。同一块塑料即使外形完全相同，流动方向不同或冷却速度不同，也可能表现出不同的翘曲、透明度和断裂方式。成型不仅复制外部轮廓，也在制造内部结构；好工艺需要把这两件事一起考虑。

早期塑料加工已经遇到这组问题。Hyatt兄弟在1872年的赛璐珞加工专利中，把加热料筒、柱塞输送、出口通道和闭合模具联系起来，并设置夹紧装置抵抗充模时把模具推开的力。这个装置与今天的往复螺杆注塑机并不相同，却已经清楚地分开了使材料可流动、推动材料和保持模具闭合三项功能。理解这项历史设计，比只记“某年出现某台机器”更容易看见现代设备为什么需要多个系统。

[Figure: diagram](https://ml-biomat.com/tutorials/biomaterials-courses/pm14/#zh-s1)

图 1 · Hyatt兄弟1872年专利中已经把热处理、柱塞推料与模具夹紧组合起来。原创功能图强调三个任务的联系，不复刻原机器几何。

实际生产还要让原料状态与工艺相配。吸湿树脂需要适当干燥，含纤维材料需要考虑纤维折断和取向，热敏材料需要控制受热时间。机器设定值也与材料真正经历的状态不同：机筒温度不等于各处熔体温度，液压系统压力不等于模腔压力，冷却水温度不等于模壁温度。把测量对象说清楚，才能从设备读数走向材料解释。

下面先看连续挤出怎样从一个口模生成长制品，再看注射成型怎样逐周期填满模腔。薄膜、中空件、热成型片材、泡沫和增材制造将展示更多组合方式。贯穿这些方法的判断是：材料在哪里受力，哪里传热，哪里仍然能流动，哪里已经形成不能轻易改变的结构。

## 连续挤出：口模出口只是形状形成的中途

挤出机把熔体连续送入机头，再通过特定形状的口模。圆孔可形成实心条，环形间隙可形成管坯，宽而窄的狭缝可形成片材，复杂截面可形成门窗型材。随后还需要定型、冷却、牵引、切割或收卷。口模安排初始流动截面，后续设备负责把尚软的材料保持到足够稳定，所以“口模形状等于最终制品形状”只是一个很粗的起点。

长链在口模内被剪切和拉伸，离开约束后可以恢复部分构象，产生离模膨胀。挤出的圆条可能比圆孔更粗，非圆截面还可能在不同方向膨胀得不一样。入口变形、通道长度、温度、流量以及材料的松弛时间共同影响恢复程度；口模内速度分布在出口重排也参与尺寸变化。不能仅凭树脂名称给所有工况指定一个固定膨胀比。

直径膨胀与面积膨胀式 1

![直径膨胀与面积膨胀](https://ml-biomat.com/static/agent-math/43f91a7aac6a58b20ce3234f.svg)

| 符号 | 含义 | 单位 |
| --- | --- | --- |
| Bᵈ | 以直径定义的膨胀比 | 1 |
| dₑ | 规定位置和状态下挤出圆条直径 | mm |
| dᵈ | 圆形口模直径 | mm |
| Bᴬ | 圆条与口模的截面积之比 | 1 |
| e、d、A | 挤出物、口模与面积标签 | 1 |

怎样理解相似圆截面面积与直径平方成正比，因此面积比为直径比的平方。

算一个例子口模dᵈ=2.0 mm，规定测量位置的圆条dₑ=2.4 mm，则Bᵈ=1.20、Bᴬ=1.44，即直径增20%，面积增44%。

使用条件圆截面、同一明确测量条件；受到牵引、定径和冷却的制品需分别记录状态，不能直接当自由膨胀比。

膨胀比的定义必须先说明比较的是直径还是面积。直径增加20%，面积会增加44%，二者不能直接混用。测量位置也重要：刚出模、经过一段自由恢复和完全冷却后的尺寸不同。牵引会使截面变小，冷却收缩又增加一个变化，因此自由挤出实验测得的膨胀，与生产线上受到牵引和定型的最终尺寸有不同含义。

管材生产在环形口模后设置定径和冷却装置，外部真空定径或内部支撑等安排帮助保持直径、圆度与壁厚。牵引速度与单位时间挤出的质量共同决定每米分配多少材料。若输出不变而牵引加快，每米材料减少；在宽度固定的平膜中，这直接体现为厚度变薄。厚度控制需要同时知道流量、密度、线速度和几何尺寸，而不是只调整某一个按钮。

用质量守恒计算平膜厚度式 2

![用质量守恒计算平膜厚度](https://ml-biomat.com/static/agent-math/74e9e74a97232270c1efc53f.svg)

| 符号 | 含义 | 单位 |
| --- | --- | --- |
| ṁ | 单位时间经过的材料质量 | kg/s |
| ρ | 测厚位置的材料密度 | kg/m³ |
| b、h | 该处膜宽与单层厚度 | m |
| v | 该处沿生产方向的线速度 | m/s |

怎样理解宽乘厚得到截面积，再乘速度得到每秒通过体积，乘密度变成质量；反解得到厚度。

算一个例子ṁ=20 kg/h=0.0055556 kg/s，ρ=920 kg/m³，b=0.50 m，v=0.20 m/s，得h=0.000060386 m=60.39 μm；速度加倍且其余不变时厚度30.19 μm。

使用条件稳态、单层等效平膜、无边料损失；各量取同一截面，存在裁边时用对应保留质量流量。

机头内部还要把入口流量均匀分配到整个出口。宽幅片材的中央与边缘路径不同，流道设计需补偿压力损失；环形口模中的支撑可能把熔体分成几股，重新汇合后留下结构或外观痕迹。螺旋心轴通过沿周向分配和叠加流动改善均匀性。目标是让出口各处有合适的速度、温度和停留历史，避免局部滞留造成降解，同时让分开的熔体充分重新接合。

速度过高时，挤出表面可能从平滑变成细密粗糙，再出现更大尺度的畸变。熔体的弹性应力、壁面滑移、出口附近表层拉伸以及温度都会参与，具体机制随材料和流动区间变化。发现表面问题时，应结合流量、温度、口模压力及表面形貌定位原因。简单地把所有异常都称为“黏度太大”，会漏掉出口应力和界面条件的作用。

挤出线的冷却同样制造结构。半结晶聚合物可能在冷却时成核并长晶，拉伸还会改变分子取向和结晶路径。较快冷却常能抑制某些尺度的晶体生长，但结晶度、晶体尺寸、透明度与韧性之间没有对所有树脂成立的单一对应。观察制品性能时，应把冷却和牵引产生的结构变化，与原料本身的差别分开。

## 薄膜：把两个方向的拉伸分开看

吹膜把环形口模挤出的薄壁管向上或向其他规定方向牵引，同时用内部气体使其扩大成泡管。空气冷却使材料逐渐定形，泡管再被压扁并通过夹辊收卷。外观看似一个被吹大的气球，实际材料却在连续进入和离开，周向膨胀与轴向牵引共同改变厚度和取向。泡管直径、牵引速度、冷却条件与挤出量需要保持协调。

吹胀比用泡管直径除以口模参考直径，描述周向扩大的程度；轴向拉伸则可用牵引处速度与参考出口速度之比描述。压扁后的膜宽不是泡管直径：两层平展薄膜的总宽度对应圆管的周长，因此单个平展宽度约为周长的一半。先区分这几个长度，才能读懂设备上的宽度与吹胀比记录，也避免把双层膜总厚度当成单层厚度。

吹胀、牵引与单层厚度式 3

![吹胀、牵引与单层厚度](https://ml-biomat.com/static/agent-math/3edef1447001e77f07acc267.svg)

| 符号 | 含义 | 单位 |
| --- | --- | --- |
| BUR | 泡管与参考截面的直径比 | 1 |
| Dᵇ、D₀ | 泡管与参考出口截面的直径 | mm |
| λz | 轴向速度比 | 1 |
| vᵇ、v₀ | 泡管定形处与参考截面的速度 | m/s |
| hᵇ、h₀ | 两截面的单层壁厚 | mm |
| ρᵇ、ρ₀ | 两截面的材料密度 | kg/m³ |
| bflat | 泡管压扁后的单个平展宽度 | mm |
| π | 圆周率 | 1 |
| b、0、z、flat | 泡管、参考、轴向与平展标签 | 1 |

怎样理解薄壁管的质量流量为密度乘圆周长、壁厚与速度。两处质量流量相等，整理得厚度式；压扁后的两面合计宽度等于原圆周长。

算一个例子D₀=100 mm、Dᵇ=250 mm给BUR=2.5；v₀=0.020 m/s、vᵇ=0.20 m/s给λz=10。h₀=1.0 mm、两处密度相同时，hᵇ=0.040 mm=40 μm；bflat=392.70 mm。

使用条件稳定薄壁轴对称管、无失料；h₀与v₀是同一实际参考截面的值，密度变化按式保留，口模间隙需考虑出模状态。

公式把管壁当作很薄的一层，用圆周长度乘厚度得到材料通过的面积，再乘速度和密度得到质量流量。若忽略密度变化，周向扩大2.5倍、轴向拉伸10倍，厚度会缩小到参考厚度的二十五分之一。这里的出口厚度和速度是明确选定参考截面的实际值，若直接使用金属口模间隙，还需要考虑离模膨胀与局部流动。数字关系先帮助看清质量守恒，实际厚度还受冷却、气泡稳定和流量波动影响。

[Figure: diagram](https://ml-biomat.com/tutorials/biomaterials-courses/pm14/#zh-s3)

图 2 · 吹膜薄壁管的质量守恒示意。周向扩大2.5倍与轴向速度增加10倍共同使单层厚度降至0.040毫米；图形为机制示意，未按实际薄膜厚度比例绘制。

泡管上常能观察到外观转变的位置，半结晶材料的这一区域通常与结晶和定形有关，被称为霜线。它不是一条具有统一温度的材料常数线。调整冷却会改变尚能拉伸的长度和可用于松弛、结晶的时间，从而改变纵向与横向性能。高吹胀比和高牵引比也不能无限增加，泡管稳定、熔体强度、冷却能力和产品要求共同限定可用范围。

流延膜从宽狭缝口模落到或贴到冷却辊上，利用辊面快速带走热量并固定形状。离开口模到接触辊面的自由段可能发生边缘缩入，边缘还可能增厚。流延过程中的纵向牵伸会形成取向，但“流延膜”不自动等于“双向拉伸膜”。双向拉伸通常在后续合适温区，先后或同时沿机器方向与横向拉伸，再通过热定型等处理稳定尺寸；不同树脂采用不同的结构发展路线。

取向相当于让更多链段或晶体结构偏向某些方向，因此强度、模量、撕裂和热收缩会带有方向性。让两个方向的拉伸配合，可以形成所需的性能平衡；单纯追求最大纵向强度可能使横向撕裂或尺寸稳定性不足。取向也不是永久冻结的几何标记：再受热后，链运动恢复，储存的取向可能松弛，产生热收缩，包装中的热收缩膜便利用这一特点。

多层共挤进一步让不同熔体在同一个制品中承担不同工作，例如表层便于热封，中间层控制气体透过，另一层提供刚度。层厚、流量比例、层间黏附和黏度配合决定结构能否保持。多层可以改善功能，也增加回收时的材料分离或相容问题。评价薄膜工艺时，厚度平均值、横向厚度分布、层结构和最终使用方向都需要对应到实际需求。

## 注射成型：填满、补料、冷却是不同阶段

注射成型把一份熔体送入闭合模腔，完成一个制品或一组制品后开模，再开始下一周期。常见往复螺杆在预塑时旋转，使颗粒受热塑化并积存在螺杆前方，螺杆因此逐渐后退；注射时螺杆向前移动，把这份熔体推出。止逆结构帮助减少熔体向后倒流。旋转塑化与轴向注射承担不同任务，这也解释了为什么注塑机与连续挤出机虽然都有螺杆，运行方式却不同。

熔体先经过喷嘴、主流道、分流道和浇口，再进入模腔。浇口是流道与制品之间的连接处，其位置和大小影响充填路径、局部剪切、压力损失和冷却封闭时间。冷流道会随制品一起冷却后脱出，热流道则通过加热让供料通路保持可流动。模具还包含导向、排气、冷却、顶出和可能的抽芯机构；只画一个空腔，不能解释完整的成型过程。

充填时，流动前沿接触较冷模壁，形成运动更慢的表层，内部较热熔体继续推进并翻向壁面，这种流动常称为喷泉流。链和纤维因此形成随厚度变化的取向。流动绕过孔芯或来自多个浇口的前沿重新会合时，会形成熔接区域；其强度取决于温度、压力、分子跨界面运动以及气体能否排出，外观上一条线并不能独自决定它的机械质量。

[Figure: diagram](https://ml-biomat.com/tutorials/biomaterials-courses/pm14/#zh-s4)

图 3 · 喷泉流概念图。较热的内部熔体到达前沿后向模壁铺展，表层冷却而内部继续流动，形成随厚度变化的分子或纤维取向。

浇口位置还把制造过程与受力位置联系起来。若一个薄弱接合区恰好落在螺钉孔旁或反复弯曲的部位，外观合格的零件仍可能过早损坏。调整浇口、改变局部流道或修改孔与筋的布置，可以改变前沿会合位置和纤维方向。检验这些调整时，应在实际关键方向加载，并观察破坏从哪里开始，使充模图与产品功能对应起来。

模腔接近填满时，控制从主要追踪速度的充填阶段切换到保压阶段。保压利用仍然连通的熔体通道继续补入材料，补偿冷却和结晶造成的体积减少。浇口一旦冻结封闭，外部再提高保压就难以给该模腔有效补料。螺杆前端通常保留适当料垫，使压力传递和补料有余地；如果螺杆已经机械到底，就不能只根据压力设定值判断是否完成了有效保压。

充模时，熔体对模具分型面产生推开的作用，锁模系统提供相反的保持力。这个力与模腔压力及沿开模方向观察到的投影面积有关。注射油缸压力需要经过受力面积等关系才能换算为熔体侧压力，而熔体从喷嘴到模腔又有压力损失。因此，选锁模力时要使用适合的模腔压力估计，不能把任何一个面板压力读数直接乘制品面积。

由模腔压力估计锁模力式 4

![由模腔压力估计锁模力](https://ml-biomat.com/static/agent-math/03fd2e27be1792ee54ddddd9.svg)

| 符号 | 含义 | 单位 |
| --- | --- | --- |
| Fopen | 熔体使模具张开的合力 | N |
| p̄ᶜ | 受压投影范围内的平均模腔压力 | Pa |
| Aproj | 所有相关模腔和流道沿开模方向的受压投影面积 | m² |
| Fclamp | 选择的有效锁模力 | N |
| k | 本例选用的工程余量系数 | 1 |
| open、c、proj、clamp | 开模、模腔、投影与锁模标签 | 1 |

怎样理解压力是单位面积上的力；把平均压力乘受压投影面积得到开模合力，再按设备、模具和工况选择余量。

算一个例子p̄ᶜ=30 MPa=30×10⁶ Pa，Aproj=0.015 m²，得Fopen=450000 N=450 kN。示例取k=1.20，需Fclamp≥540 kN。

使用条件初步受力估计，压力空间分布、保压峰值、模具刚度及机器能力需匹配；k=1.20不是所有机器的固定规则。

冷却通常从熔体接触模壁时就开始，并与充填、保压和下一份物料的预塑部分重叠。制品获得足够支撑能力后，模具打开，顶出机构把它取下。总周期还包含开合模、顶出及其他动作，所以单独计算冷却时间，不等于算出了整机周期。多腔模还要让各腔充填和冷却尽量协调，否则最慢或最难稳定的一个位置会限制整体生产。

短射、飞边、熔接痕和烧焦痕各有可能的过程原因。短射可能来自不足的物料、提前冻结或流动阻力，飞边可能与锁模、模具配合和过度充填有关，末端气体排不出去则可能被压缩加热。排查时沿供料、流动、排气、保压与冷却逐项定位，比同时改变许多设定更容易理解。设备调节应围绕一个明确假设，并由制品和过程信号共同检验。

## 为什么厚壁难冷却，为什么冷却后还会变形

熔体靠近模壁的表面先降温，中心的热量则要穿过已经较冷的材料才能离开。聚合物的传热能力通常远低于金属模具，壁厚因此会显著影响冷却时间。把厚度增加一倍，不只是让需要带走的热量增加，还延长了内部热量走到表面的距离。对于两面保持相同温度的平板，简单导热模型给出冷却时间近似随厚度平方增加的关系。

热扩散率描述温度差在材料内部被抹平的快慢，常用平方毫米每秒表示。这里用一个理想平板计算：开始时整片温度相同，两侧表面立即保持恒定模壁温度，材料热扩散率取常数，等到中心降到指定温度再结束计时。导热方程的解可分成衰减快慢不同的项，在较后阶段保留最慢的一项，就得到下面便于计算的关系。

平板中心冷却时间的近似式 5

![平板中心冷却时间的近似](https://ml-biomat.com/static/agent-math/02d21896fc6d340e9db5e405.svg)

| 符号 | 含义 | 单位 |
| --- | --- | --- |
| tᶜ | 中心从初始状态冷却到目标温度的时间 | s |
| H | 平板完整厚度，不是半厚度 | mm |
| α | 恒定热扩散率 | mm²/s |
| Tᵢ | 初始均匀材料温度 | °C |
| Tʷ | 两面恒定模壁温度 | °C |
| Tₑ | 目标中心温度 | °C |
| Rᵀ | 公式中由温差组成的无量纲量 | 1 |
| π、ln | 圆周率与自然对数；自然对数是指数衰减的反运算 | 1 |
| c、i、w、e、T | 冷却、初始、壁面、目标与温度标签 | 1 |

怎样理解一维导热的后期首项中，中心温差按时间指数衰减，衰减时间随H²/α变化；反解时间产生自然对数和几何系数。

算一个例子H=2 mm、α=0.10 mm²/s、Tᵢ=240°C、Tʷ=40°C、Tₑ=100°C，Rᵀ=4.24413，tᶜ=5.85854 s；H=4 mm时23.43417 s。

使用条件两面恒温、平板一维导热、初始温度均匀、α常数，后期首项近似；需Tʷ<Tₑ<Tᵢ。无接触热阻、结晶潜热或反应热；这是规定中心温度的模型时间，非整机周期。

自然对数在这里来自“把随时间指数衰减的温差反过来求所需时间”。温差必须按相同温标相减，温差比是无量纲数。目标温度越接近模壁温度，越难把最后一点温差消除，等待时间越长。这个模型计算的是平板中心到达一个规定温度的时间，实际取件条件还与刚度、顶出载荷、形状和残余应力有关；某项材料耐热试验的温度不能直接替所有制品确定顶出温度。

固定初温240°C、目标中心温度100°C、热扩散率0.10 mm²/s。实线为所选模温，灰虚线为40°C对照。

[Figure: 平板模型冷却时间与厚度](https://ml-biomat.com/tutorials/biomaterials-courses/pm14/#zh-s5)

用平板导热近似比较厚度与模壁温度的影响。所有条件都保留同一目标中心温度，固定坐标显示平方厚度效应。

在交互中保持起始温度240°C、目标中心温度100°C和热扩散率0.10平方毫米每秒，改变壁厚与模壁温度。加厚使整条曲线上升很快；升高模壁温度则减小传热驱动力并增加达到同一目标的时间。较暖模具有时又有利于表面复制、熔接或结晶，因此工艺选择需要同时评价这些效果。制品中的厚实凸台、筋根和转角，也可能比名义薄壁更晚冷却，局部结构设计常比单纯加大冷却水量更有效。

材料冷却时体积通常减少，半结晶聚合物还可能因结晶进一步收缩。保压补料可以改变最后留在模腔中的质量，但最终尺寸仍与温度、压力历史和结构有关。尺寸收缩率应说明使用哪个模具尺寸、在哪个方向、脱模后经过多长时间以及怎样调湿测量。纤维取向可以使沿流动和横向的收缩不同，同一个制品很难用一个百分比描述所有位置。

尺寸收缩率与模具补偿式 6

![尺寸收缩率与模具补偿](https://ml-biomat.com/static/agent-math/04a636b0a172b3605aedc1f2.svg)

| 符号 | 含义 | 单位 |
| --- | --- | --- |
| s | 按模具尺寸归一的线收缩率 | 1 |
| Lₘ | 规定参考状态下的模具尺寸 | mm |
| Lₚ | 规定时间、环境与方向测得的制品尺寸 | mm |
| m、p | 模具与制品标签 | 1 |

怎样理解尺寸减少量除以模具尺寸定义收缩率；把关系重排，用预计收缩率求所需模具尺寸。

算一个例子Lₘ=100 mm、Lₚ=98.5 mm，s=0.015=1.5%。若目标制品100 mm且采用同一方向的s=0.015，所需Lₘ=100/0.985=101.523 mm。

使用条件同一方向、状态与定义下的尺寸比较；实际收缩随结构与工况变化，例中固定s用于演示补偿。

厚区中心继续收缩时，若表皮还能向内移动，表面可能形成凹陷；若表皮已较硬，内部可能出现空洞。不同区域收缩不一致，又受到连接部位约束，就会形成翘曲和残余应力。残余应力是外力撤去后仍留在内部、彼此平衡的应力，再受热、接触环境介质或切割时可能释放。增加保压有时能减轻凹陷，但过度充填也会引入其他应力，工艺与结构需要一起调整。

冷却通道的布局决定各处能否有效排热。冷却液应真正流到需要的区域，细长芯部、深腔和局部厚区可能需要不同安排。脱模后材料也可能继续结晶、吸湿或松弛，尺寸随之变化，因此精密件的测量时间和环境应固定。把设计壁厚、冷却路径、模具尺寸补偿与实际材料状态连接起来，才能把尺寸精度从“试出来的一个数”变成可以追踪的结果。

## 压制、压延和热成型：从已有材料重新分配形状

模压成型先把适量料放入模腔，再合模加压，使材料铺展并充满目标空间。热固性模塑料常在热模内流动并固化，橡胶可以在模内硫化；热塑性复合片材也能加热后压制并冷却。这里“固化”可能表示化学交联，“冷却定形”则主要改变物理状态，二者应按材料区分。投料位置、铺层和流动距离会影响纤维取向、接缝以及局部厚度。

模压的受力从较大面积传入，与通过小浇口高速注入不同。对长纤维片状材料，减少不必要的长距离流动有利于保留和安排增强结构，但复杂细节仍需要材料能够到达。模具排气、温度分布和固化进程同样重要：表面已成形不等于内部反应完成，也不等于没有被困住的气体。实际取件条件要围绕内部温度与结构的发展来确定。

压延使用一组辊筒把可塑化的材料连续压成薄膜或片材，也可以把材料压覆到织物上。相邻辊筒的间隙、速度和温度一起控制流动与厚度。PVC片材和橡胶片材是典型对象，但不同配方需要不同热与剪切条件。辊隙看起来设成固定值，受力后的辊筒挠曲、温度变化以及材料离辊后的弹性恢复，仍会造成横向厚度差；设备补偿和在线测厚用于处理这些变化。

热成型先把现成片材加热到可以拉伸的状态，再使它贴合模具。真空成型通过降低模具一侧的气体压力，让另一侧较高气压把片材推向模面；“吸”是方便的说法，实际作用来自两侧压强差。压力成型可在另一侧施加更高气压，机械柱塞则可预先把片材带入深腔。片材受热不足容易拉不动，过热又会下垂、局部变薄，温度分布与支撑方式都影响成形。

热成型的压差作用式 7

![热成型的压差作用](https://ml-biomat.com/static/agent-math/ffa6ef4f12508e55a13a4831.svg)

| 符号 | 含义 | 单位 |
| --- | --- | --- |
| F | 压差对平面投影面积产生的合力 | N |
| Δp | 片材两侧压强差 | Pa |
| A | 所考虑的投影面积 | m² |
| phigh、plow | 两侧较高与较低的绝对压强 | Pa |
| Δ、high、low | 差值与高低压标签 | 1 |

怎样理解两面压强作用方向相反，相减得到净压强，再乘投影面积得到相应方向的合力。

算一个例子外侧100 kPa、内侧20 kPa，Δp=80 kPa。A=0.010 m²时F=800 N；若只从100 kPa外界抽真空，理想压差上限接近100 kPa。

使用条件气压近似均匀的受力估计；片材膜内张力、模具接触和大变形需另行考虑，压力成型可增加高压侧压力。

普通环境下，单靠抽真空能建立的压差受外界大气压限制；把真空泵开得更强，并不能让这份压差无限增大。深腔角部的困难还来自片材必须扩展较大面积。材料体积近似守恒时，局部面积增加就伴随局部厚度下降，先接触冷模的区域还会较早失去继续拉伸的能力。预拉伸、柱塞辅助和分区加热正是为了重新分配这些变形，而不是只提高吸力。

对餐盒、包装内托和较大的薄壁壳体，热成型能利用片材连续供给并快速形成轮廓，但周边通常还需要裁切，厚度均匀性也与拉伸路径相连。决定使用注塑还是热成型，应同时考虑壁厚、深度、细节、批量与材料利用方式。工艺比较最好围绕产品要保留的几何与性能，而不是把某一种方法笼统地列为更先进。

## 中空与多孔：让气体参与形状形成

挤出吹塑先挤出一段热管坯，分开的模具合拢并夹住端部，再向管坯内部通气，使软管壁向外扩展并贴合模腔。冷却后脱模，得到瓶、桶或其他中空件。管坯在自身重量下会下垂，吹胀又会使不同部位拉薄，因此设备可沿挤出过程调整管坯壁厚，把更多材料预先分配给随后拉伸较大的位置。瓶底夹口、把手附近和肩部都需要专门考虑材料如何到达。

注射吹塑先用注塑制得具有确定口部和壁厚分布的预制坯，再吹成中空形状；注射拉伸吹塑还加入轴向拉伸杆，并通过吹胀产生周向拉伸。PET饮料瓶常用这一路线，预制坯在合适温区接受拉伸，结构随取向与结晶发展。吹塑压力依材料、工艺和几何而变化，不能把一种挤吹示例的气压当成所有吹塑的通用条件。吹膜的连续泡管也与闭合模具内逐件吹瓶有不同流程。

滚塑在模具中加入定量粉料或液态体系，使模具在加热过程中绕两个方向缓慢转动。材料反复接触热模内壁并逐渐熔合成层，随后冷却取出中空件。它主要利用重力下的运动和热接触，通常不是高速离心把材料甩到壁面。装料量影响平均壁厚，转动路径、温度和熔合时间影响各处覆盖与孔隙。大型储罐或较复杂中空制品可以采用这类方法，周期和热历史则需要相应安排。

滚塑与搪塑有联系，但不是同义词。典型搪塑让流动料或粉料接触热模壁，形成所需厚度后排出多余未成层材料，再继续融合或固化；滚塑通常预先计量装料并让这份材料留在模内形成整个壁层。区分“定量装料留在里面”与“成层后倒出余料”，有助于理解两者怎样控制壁厚，也避免把所有旋转或摇动的模具工艺混为一谈。

发泡则在材料内部形成许多气泡。物理发泡剂可以是溶入熔体的气体，压力下降或状态改变后气体从溶液中析出并形成泡孔；化学发泡剂通过反应释放气体。泡孔需要成核、长大并在合适时机稳定下来。熔体太容易流动时，泡壁可能变薄、合并或塌陷；太早失去流动能力，又会限制膨胀。因此，发泡不是向塑料里“多加一点空气”，而是协调气体供应、溶解、压力、黏弹性与冷却或固化。

由密度估计孔隙与体积膨胀式 8

![由密度估计孔隙与体积膨胀](https://ml-biomat.com/static/agent-math/fe890bd8afce996ed813c879.svg)

| 符号 | 含义 | 单位 |
| --- | --- | --- |
| φᵥ | 气体孔隙所占体积分数 | 1 |
| ρf | 泡沫整体密度 | kg/m³ |
| ρs | 相应实心基体或配混物密度 | kg/m³ |
| Eᵥ | 同一固体质量对应的发泡体积比 | 1 |
| v、f、s、V | 孔隙、泡沫、实心与体积标签 | 1 |

怎样理解忽略气体质量时，密度比等于总体积中固体所占比例；其余是孔隙。相同固体质量的体积与密度成反比。

算一个例子ρs=1200 kg/m³、ρf=300 kg/m³时，φᵥ=0.75，即75%孔隙，Eᵥ=4。同一质量的基体占据发泡前4倍体积。

使用条件气体质量可忽略，基体组成和实心密度明确；填料、结晶和含气质量变化需要保留，孔径与开闭孔性不能由密度单独确定。

密度减少告诉我们总体增加了多少空隙，却不直接给出泡孔大小、开闭孔结构或力学性能。开孔泡沫中气体能在相连孔道中运动，常用于吸声或透气；闭孔结构可以限制气体流通，但实际隔热还受固体导热、气体、辐射和老化影响。聚苯乙烯珠粒发泡后再在模内熔结，与直接挤出连续泡沫板也是不同路径。比较泡沫时，应把密度、孔结构、表皮和受力方向一起说明。

## 逐层制造与工艺选择：最终结构仍是判断中心

增材制造把三维形状分解为许多层，再逐层放置或固化材料。材料挤出方法用喷嘴沉积热塑性熔体，局部冷却形成一道道相邻材料线；粉末床方法在粉末层内选择性熔合区域；槽式光聚合则使液态光敏树脂在指定区域发生反应。它们都能逐层建立形状，但定形机制分别涉及熔体冷却、粉粒熔合和光引发化学反应，材料选择与后处理也不同。

逐层挤出中的关键问题是相邻材料线能否真正接合。新沉积熔体接触旧层后，界面要达到足够接触，链还需要在尚有运动能力的时间内跨界面扩散。冷却太快会缩短焊合时间，提高温度又会改变形状保持和降解风险。半结晶材料还要协调结晶与界面愈合。研究者把热成像、流变测量和界面断裂试验联系起来，正是为了把可见的层纹与不可见的分子运动连接到承载能力。

[Figure: diagram](https://ml-biomat.com/tutorials/biomaterials-courses/pm14/#zh-s8)

图 4 · 相邻热塑性沉积层的物理焊合示意。链跨过接触界面并形成缠结有助于传力；这幅图表示分子穿插，不表示凭空生成新的化学键。

光聚合中，光穿过树脂时逐渐被吸收，光引发体系产生反应活性物种，使单体或低聚物连接成网络。逐点扫描和整层图案曝光是不同的光照方式，分辨率还受光传播、反应扩展和树脂流动影响。打印结束后，清除未反应树脂、继续光或热处理以及尺寸检查，都是获得最终材料状态的组成部分。外形已经显现，并不意味着转化程度和性能已经达到最终值。

粉末床聚合物制造要让选定区域充分熔合，同时保持周围粉末能够支撑结构并便于后续清除。粉末粒径与形状影响铺层，温度分布影响融合和翘曲，反复受热也会改变未成形粉末的后续加工状态。因此，回用粉末需要按状态和性能管理。相比注塑，逐层制造减少了某些专用模具的需求，却增加了层间结构、路径规划和局部热历史的控制任务。

选择工艺时，可以从几何与产量出发建立第一轮判断。长而截面连续的管、线和型材适合考虑挤出；重复生产带细节的实心或薄壁零件适合考虑注塑；中空瓶罐可比较吹塑与滚塑；从片材获得薄壳可考虑热成型；小批量复杂内部结构则可以考虑逐层制造。随后再检查材料能否满足相应流动、熔体强度、反应与冷却要求，让候选路线逐步收敛。

最终评价应回到产品怎样工作。尺寸合格的外壳还要承受装配载荷和环境变化，透明包装还要满足厚度与透过性能，中空储罐还要检查壁厚分布和接合区域。取样方向、测试温度、调湿状态与实际使用条件相接，才能把加工过程与产品表现联系起来。工艺留下的取向、结晶、孔隙和界面不是附带细节，它们就是制品内部真正承担功能的材料结构。

一件聚合物制品的形成，可以理解为连续做出几项选择：在什么时候让分子获得运动能力，以什么流动把材料送到目标位置，在什么时候用冷却、结晶或交联固定它，又保留了怎样的应力与方向。掌握这条主线，再遇到新的设备或新形状，就能从基本机制判断它需要解决什么，而不必把每一种工艺当作互不相干的名称重新记忆。
